Repository: bobleesj/cif-filter-copy

# CIF Cleaner
Interactive and codeless program for sorting, pre-processing, sorting CIF (Crystallographic Information File) files

## Overview
This Python toolkit provides a set of tools for processing Crystallographic Information File (CIF) files. It allows for moving files based on unsupported formats, unreasonable distances, and specific tags, copying files based on atomic occupancy and mixing, retrieving file information, and checking CIF folder content against an Excel file.

When you run `python main.py`, a prompt below will appear. 
```
Welcome! Please choose an option to proceed:
[1] Move files based on unsupported CIF format
[2] Move files based on unreasonable distance
[3] Move files based on tags
[4] Move files based on supercell atom count
[5] Copy files based on atomic occupancy and mixing
[6] Get file info in the folder
[7] Check CIF folder content against Excel file
Enter your choice (1-7): 
```

No need to import packages or *write a line of code*. One can simply drag and drop CIF files to have all the features below.

## Features
- **Move Unsupported CIF Files:** Relocate CIF files that do not comply with the expected format.
- **Move CIF Files Based on Distance:** Relocate CIF files containing unreasonable distances between atoms.
- **Move CIF Files Based on Tags:** Relocate CIF files based on specific tags.
- **Copy Files Based on Atomic Occupancy and Mixing:** Copy CIF files that meet criteria for atomic occupancy and atomic mixing.
- **Get File Info:** Retrieve information from CIF files within a folder.
- **Excel Integration:** Check CIF folder content against an Excel file for missing entries.

## Tutorial
> If you are new to Conda (Python package manager), I have written a tutorial for you here [Intro to Python package manager for beginners (Ft. Conda with Cheatsheet](https://bobleesj.github.io/tutorial/2024/02/26/intro-to-python-package-manager.html).

## Test

```
python -m pytest           
```

README is to be updated once the code becomes more robust. If you have any further suggestions or ideas, please feel free to make an issue. If you have any questions, please feel free to send me an email at sl5400@columbia.edu

File: 20240706_test/backup/1200981.cif
##############################################################################
#                                                                            #
# Ni-Sn            # Ni3Sn2 rt                                     # 1200981 #
#                                                                            #
##############################################################################
#                                                                            #
#                           Pearson's Crystal Data                           #
#      Crystal Structure Database for Inorganic Compounds (on DVD)           #
#                              Release 2023/24                               #
#                  Editors: Pierre Villars and Karin Cenzual                 #
#                                                                            #
#   Copyright (c) ASM International & Material Phases Data System (MPDS),    #
# Switzerland & National Institute for Materials Science (NIMS), Japan, 2023 #
#                   All rights reserved. Version 2023.07                     #
#                                                                            #
#   This copy of Pearson's Crystal Data is licensed to:                      #
#   Hunter College - City University of New York                             #
#                                                                            #
##############################################################################

data_1200981
_audit_creation_date                     2024-02-17
_audit_creation_method
;
Pearson's Crystal Data browser
;
#_database_code_PCD                      1200981
_database_code_PDF                       ?

# Entry summary

_chemical_formula_structural             'Ni~3~ Sn~2~'
_chemical_formula_sum                    'Ni3 Sn2'
_chemical_name_mineral                   ?
_chemical_compound_source                ?
_chemical_name_structure_type            Ni~3~Sn~2~,oP20,62
_chemical_formula_weight                 413.5

# Bibliographic data

_publ_section_title
;
Variation of the crystal structures of incommensurate LT'-Ni~1+d~Sn (d= 0.35, 0.38, 0.41) and commensurate LT-Ni~1+d~Sn (d= 0.47, 0.50) with composition and annealing temperature
;
_journal_coden_ASTM                      JSSCBI
_journal_name_full                       'J. Solid State Chem.'
_journal_year                            2004
_journal_volume                          177
_journal_page_first                      1197
_journal_page_last                       1212
_journal_language                        English
loop_
 _publ_author_name
 _publ_author_address
''
;
;

# Standardized crystallographic data

_cell_length_a                           7.1248
_cell_length_b                           5.1961
_cell_length_c                           8.1479
_cell_angle_alpha                        90
_cell_angle_beta                         90
_cell_angle_gamma                        90
_cell_volume                             301.6
_cell_formula_units_Z                    4
_space_group_IT_number                   62
_space_group_name_H-M_alt                'P n m a'
loop_
 _space_group_symop_id
 _space_group_symop_operation_xyz
 1 'x, y, z'
 2 '1/2-x, -y, 1/2+z'
 3 '1/2-x, 1/2+y, 1/2+z'
 4 '-x, -y, -z'
 5 '-x, 1/2+y, -z'
 6 '1/2+x, 1/2-y, 1/2-z'
 7 '1/2+x, y, 1/2-z'
 8 'x, 1/2-y, z'
loop_
 _atom_type_symbol
 Ni
 Sn
loop_
 _atom_site_label
 _atom_site_type_symbol
 _atom_site_symmetry_multiplicity
 _atom_site_Wyckoff_symbol
 _atom_site_fract_x
 _atom_site_fract_y
 _atom_site_fract_z
 _atom_site_occupancy
Ni1 Ni 8 d 0.2341 0.0046 0.3749 1
SnB Sn 4 c 0.0595 0.25 0.0952 1
SnA Sn 4 c 0.0983 0.25 0.6419 1
Ni2a Ni 4 c 0.4089 0.25 0.1271 1


_exptl_crystal_colour                    ?
_exptl_crystal_density_meas              ?
_exptl_crystal_density_diffrn            9.11
_cell_measurement_temperature            ?
_cell_measurement_radiation              'X-rays, Cu Ka'
_cell_measurement_reflns_used            ?
_diffrn_ambient_temperature              ?
_diffrn_measurement_device               'automatic diffractometer'
_diffrn_measurement_device_type
;
Philips X'Pert MPD
;
_diffrn_radiation_type                   'X-rays, Cu Ka'
_diffrn_reflns_number                    ?
_diffrn_reflns_theta_min                 5
_diffrn_reflns_theta_max                 65
_pd_proc_2theta_range_min                10
_pd_proc_2theta_range_max                130
_exptl_absorpt_coefficient_mu            ?
_exptl_absorpt_correction_type           ?
_computing_structure_solution            'starting values from the literature'
_refine_ls_number_parameters             ?
_refine_ls_number_reflns                 ?
_refine_ls_R_factor_gt                   ?
_refine_ls_wR_factor_gt                  ?
_pd_proc_ls_proof_R_factor               ?
_pd_proc_ls_proof_wR_factor              ?
_refine_ls_R_I_factor                    ?

# End of data set 1200981
