Repository: bobleesj/cif-filter-copy

## Overview
This Python toolkit provides a set of tools for processing Crystallographic Information File (CIF) files. It allows for moving files based on unsupported formats, unreasonable distances, and specific tags, copying files based on atomic occupancy and mixing, retrieving file information, and checking CIF folder content against an Excel file.

When you run `python main.py`, a prompt below will appear. 
```
Welcome! Please choose an option to proceed:
[1] Move files based on unsupported CIF format
[2] Move files based on unreasonable distance
[3] Move files based on tags
[4] Move files based on supercell atom count
[5] Copy files based on atomic occupancy and mixing

File: M-X-CIF/1048159.cif
##############################################################################
#                                                                            #
# In-Ni            # Ni2In3                                        # 1048159 #
#                                                                            #
##############################################################################
#                                                                            #
#                           Pearson's Crystal Data                           #
#      Crystal Structure Database for Inorganic Compounds (on DVD)           #
#                              Release 2022/23                               #
#                  Editors: Pierre Villars and Karin Cenzual                 #
#                                                                            #
#   Copyright (c) ASM International & Material Phases Data System (MPDS),    #
# Switzerland & National Institute for Materials Science (NIMS), Japan, 2022 #
#                   All rights reserved. Version 2022.07                     #
#                                                                            #
#   This copy of Pearson's Crystal Data is licensed to:                      #
#   University of Alberta, Chemistry Department, 1-5 Installations License         #
#                                                                            #
##############################################################################

data_1048159
_audit_creation_date                     2023-07-09
_audit_creation_method
;
Pearson's Crystal Data browser
;
#_database_code_PCD                      1048159
_database_code_PDF                       ?

# Entry summary

_chemical_formula_structural             'Ni~2~ In~3~'
_chemical_formula_sum                    'In3 Ni2'
_chemical_name_mineral                   ?
_chemical_compound_source                ?
_chemical_name_structure_type            Ni~2~Al~3~,hP5,164
_chemical_formula_weight                 461.8

# Bibliographic data

_publ_section_title
'Phase equilibrium in the Gd-Ni-In system at 870 K'                           
_journal_coden_ASTM                      ZNBSEN
_journal_name_full                       'Z. Naturforsch., B: J. Chem. Sci.'
_journal_year                            2019
_journal_volume                          74
_journal_page_first                      613
_journal_page_last                       618
_journal_language                        English
loop_
 _publ_author_name
 _publ_author_address
'Zaremba V.'
;
Lviv Ivan Franko National University
Faculty of Chemistry
Lviv
Ukraine
;
'Dzevenko M.'
;
Lviv Ivan Franko National University
Faculty of Chemistry
Lviv
Ukraine
;
'Pottgen R.'
;
Munster University (WWU)
Institut fur Anorganische und Analytische Chemie
Munster
Germany
;
'Kalychak Y.'
;
Lviv Ivan Franko National University
Faculty of Chemistry
Lviv
Ukraine
;

# Standardized crystallographic data

_cell_length_a                           4.3931
_cell_length_b                           4.3931
_cell_length_c                           5.2974
_cell_angle_alpha                        90
_cell_angle_beta                         90
_cell_angle_gamma                        120
_cell_volume                             88.5
_cell_formula_units_Z                    1
_space_group_IT_number                   164
_space_group_name_H-M_alt                'P -3 m 1'
loop_
 _space_group_symop_id
 _space_group_symop_operation_xyz
 1 'x, y, z'
 2 '-x+y, -x, z'
 3 '-x+y, y, z'
 4 '-x, -x+y, -z'
 5 '-x, -y, -z'
 6 '-y, -x, z'
 7 '-y, x-y, z'
 8 'x, x-y, z'
 9 'x-y, -y, -z'
 10 'x-y, x, -z'
 11 'y, -x+y, -z'
 12 'y, x, -z'

# Atomic positions taken from type-defining entry

loop_
 _atom_type_symbol
 Ni
 In
loop_
 _atom_site_label
 _atom_site_type_symbol
 _atom_site_symmetry_multiplicity
 _atom_site_Wyckoff_symbol
 _atom_site_fract_x
 _atom_site_fract_y
 _atom_site_fract_z
 _atom_site_occupancy
 Ni1 Ni 2 d 0.333333 0.666667 0.149 1
 In1 In 2 d 0.333333 0.666667 0.648 1
 In2 In 1 a 0 0 0 1


_exptl_crystal_colour                    silvery
_exptl_crystal_density_meas              ?
_exptl_crystal_density_diffrn            8.66
_cell_measurement_temperature            ?
_cell_measurement_radiation              'X-rays, Cu Ka1'
_cell_measurement_wavelength             1.5406
_pd_proc_wavelength                      1.5406
_cell_measurement_reflns_used            ?
_diffrn_ambient_temperature              ?
_diffrn_measurement_device               'automatic diffractometer'
_diffrn_measurement_device_type          ?
_diffrn_radiation_type                   ?
_diffrn_reflns_number                    ?
_exptl_absorpt_coefficient_mu            ?
_exptl_absorpt_correction_type           ?
_computing_structure_solution            ?
_refine_ls_number_parameters             ?
_refine_ls_number_reflns                 ?
_refine_ls_R_factor_gt                   ?
_refine_ls_wR_factor_gt                  ?

# End of data set 1048159

File: M-X-CIF/1050904.cif
##############################################################################
#                                                                            #
# Pt-Sn            # PtSn                                          # 1050904 #
#                                                                            #
##############################################################################
#                                                                            #
#                           Pearson's Crystal Data                           #
#      Crystal Structure Database for Inorganic Compounds (on DVD)           #
#                              Release 2022/23                               #
#                  Editors: Pierre Villars and Karin Cenzual                 #
#                                                                            #
#   Copyright (c) ASM International & Material Phases Data System (MPDS),    #
# Switzerland & National Institute for Materials Science (NIMS), Japan, 2022 #
#                   All rights reserved. Version 2022.07                     #
#                                                                            #
#   This copy of Pearson's Crystal Data is licensed to:                      #
#   University of Alberta, Chemistry Department, 1-5 Installations License         #
#                                                                            #
##############################################################################

data_1050904
_audit_creation_date                     2023-07-09
_audit_creation_method
;
Pearson's Crystal Data browser
;
#_database_code_PCD                      1050904
_database_code_PDF                       ?

# Entry summary

_chemical_formula_structural             'Pt Sn'
_chemical_formula_sum                    'Pt Sn'
_chemical_name_mineral                   niggliite
_chemical_compound_source                ?
_chemical_name_structure_type            NiAs,hP4,194
_chemical_formula_weight                 313.8

# Bibliographic data

_publ_section_title
'Synthesis and characterization of Pt(Cu~0.67~Sn~0.33~)'                      
_journal_coden_ASTM                      SSSCFJ
_journal_name_full                       'Solid State Sci.'
_journal_year                            2020
_journal_volume                          105
_journal_page_first                      1
_journal_page_last                       11
_journal_language                        English
loop_
 _publ_author_name
 _publ_author_address
'Juarez Arellano E.A.'
;
Frankfurt Goethe University
Institut fur Geowissenschaften (IfG)
Frankfurt am Main
Germany
;
'Milman V.'
;
Dassault Systemes Biovia Ltd.
Cambridge
United Kingdom
;
'Dippel A.C.'
;
German Electron Synchrotron (DESY)
Hamburg
Germany
;
'Zimmermann M.V.'
;
German Electron Synchrotron (DESY)
Hamburg
Germany
;
'Ivashko O.'
;
German Electron Synchrotron (DESY)
Hamburg
Germany
;
'Gutowski O.'
;
German Electron Synchrotron (DESY)
Hamburg
Germany
;
'Winkler B.'
;
Frankfurt Goethe University
Institut fur Geowissenschaften (IfG)
Frankfurt am Main
Germany
;
'Schellhase S.'
;
Frankfurt Goethe University
Institut fur Geowissenschaften (IfG)
Frankfurt am Main
Germany
;
'Morgenroth W.'
;
Frankfurt Goethe University
Institut fur Geowissenschaften (IfG)
Frankfurt am Main
Germany
;
'Binck J.'
;
Frankfurt Goethe University
Institut fur Geowissenschaften (IfG)
Frankfurt am Main
Germany
;
'Tamura N.'
;
Lawrence Berkeley National Laboratory (LBNL)
Advanced Light Source (ALS)
Berkeley
U.S.A. California
;
'Stan C.'
;
Lawrence Berkeley National Laboratory (LBNL)
Advanced Light Source (ALS)
Berkeley
U.S.A. California
;
'Spahr D.'
;
Frankfurt Goethe University
Institut fur Geowissenschaften (IfG)
Frankfurt am Main
Germany
;
'Bayarjargal L.'
;
Frankfurt Goethe University
Institut fur Geowissenschaften (IfG)
Frankfurt am Main
Germany
;
'Barkov A.'
;
Cherepovets State University
Research Laboratory of Industrial and Ore Mineralogy
Cherepovets
Russia
;

# Standardized crystallographic data

_cell_length_a                           4.073
_cell_length_b                           4.073
_cell_length_c                           5.46
_cell_angle_alpha                        90
_cell_angle_beta                         90
_cell_angle_gamma                        120
_cell_volume                             78.4
_cell_formula_units_Z                    2
_space_group_IT_number                   194
_space_group_name_H-M_alt                'P 63/m m c'
loop_
 _space_group_symop_id
 _space_group_symop_operation_xyz
 1 'x, y, z'
 2 '-x+y, -x, 1/2-z'
 3 '-x+y, -x, z'
 4 '-x+y, y, 1/2-z'
 5 '-x+y, y, z'
 6 '-x, -x+y, -z'
 7 '-x, -x+y, 1/2+z'
 8 '-x, -y, -z'
 9 '-x, -y, 1/2+z'
 10 '-y, -x, 1/2-z'
 11 '-y, -x, z'
 12 '-y, x-y, 1/2-z'
 13 '-y, x-y, z'
 14 'x, x-y, 1/2-z'
 15 'x, x-y, z'
 16 'x, y, 1/2-z'
 17 'x-y, -y, -z'
 18 'x-y, -y, 1/2+z'
 19 'x-y, x, -z'
 20 'x-y, x, 1/2+z'
 21 'y, -x+y, -z'
 22 'y, -x+y, 1/2+z'
 23 'y, x, -z'
 24 'y, x, 1/2+z'
loop_
 _atom_type_symbol
 Sn
 Pt
loop_
 _atom_site_label
 _atom_site_type_symbol
 _atom_site_symmetry_multiplicity
 _atom_site_Wyckoff_symbol
 _atom_site_fract_x
 _atom_site_fract_y
 _atom_site_fract_z
 _atom_site_occupancy
 Sn Sn 2 c 0.333333 0.666667 0.25 1
 Pt Pt 2 a 0 0 0 1


_exptl_crystal_colour                    ?
_exptl_crystal_density_meas              ?
_exptl_crystal_density_diffrn            13.29
_cell_measurement_temperature            ?
_cell_measurement_radiation              'X-rays, Cu Ka1'
_cell_measurement_wavelength             1.5406
_pd_proc_wavelength                      1.5406
_cell_measurement_reflns_used            ?
_diffrn_ambient_temperature              ?
_diffrn_measurement_device               'automatic diffractometer'
_diffrn_measurement_device_type          ?
_diffrn_radiation_type                   ?
_diffrn_reflns_number                    ?
_exptl_absorpt_coefficient_mu            ?
_exptl_absorpt_correction_type           ?
_computing_structure_solution            ?
_refine_ls_number_parameters             ?
_refine_ls_number_reflns                 ?
_refine_ls_R_factor_gt                   ?
_refine_ls_wR_factor_gt                  ?

# End of data set 1050904

File: M-X-CIF/1100706.cif
##############################################################################
#                                                                            #
# Ni-Si            # Ni3Si2                                        # 1100706 #
#                                                                            #
##############################################################################
#                                                                            #
#                           Pearson's Crystal Data                           #
#      Crystal Structure Database for Inorganic Compounds (on DVD)           #
#                              Release 2022/23                               #
#                  Editors: Pierre Villars and Karin Cenzual                 #
#                                                                            #
#   Copyright (c) ASM International & Material Phases Data System (MPDS),    #
# Switzerland & National Institute for Materials Science (NIMS), Japan, 2022 #
#                   All rights reserved. Version 2022.07                     #
#                                                                            #
#   This copy of Pearson's Crystal Data is licensed to:                      #
#   University of Alberta, Chemistry Department, 1-5 Installations License         #
#                                                                            #
##############################################################################

data_1100706
_audit_creation_date                     2023-07-09
_audit_creation_method
;
Pearson's Crystal Data browser
;
#_database_code_PCD                      1100706
_database_code_PDF                       04-006-9130

# Entry summary

_chemical_formula_structural             'Ni~3~ Si~2~'
_chemical_formula_sum                    'Ni3 Si2'
_chemical_name_mineral                   ?
_chemical_compound_source                ?
_chemical_name_structure_type            Ni~3~Si~2~,oS80,36
_chemical_formula_weight                 232.3

# Bibliographic data

_publ_section_title
'Phase Diagrams of the Ternary Systems Mn, Fe, Co, Ni-Si-N'                   
_journal_coden_ASTM                      JSSCBI
_journal_name_full                       'J. Solid State Chem.'
_journal_year                            1987
_journal_volume                          70
_journal_page_first                      178
_journal_page_last                       184
_journal_language                        English
loop_
 _publ_author_name
 _publ_author_address
'Weitzer F.'
;
Vienna University
Institut fur Physikalische Chemie
Vienna
Austria
;
'Schuster J.C.'
;
Vienna University
Institut fur Physikalische Chemie
Vienna
Austria
;

# Standardized crystallographic data

_cell_length_a                           12.2363
_cell_length_b                           10.8135
_cell_length_c                           6.9213
_cell_angle_alpha                        90
_cell_angle_beta                         90
_cell_angle_gamma                        90
_cell_volume                             915.8
_cell_formula_units_Z                    16
_space_group_IT_number                   36
_space_group_name_H-M_alt                'C m c 21'
loop_
 _space_group_symop_id
 _space_group_symop_operation_xyz
 1 'x, y, z'
 2 '-x, -y, 1/2+z'
 3 '-x, y, z'
 4 'x, -y, 1/2+z'
 5 '1/2+x, 1/2+y, z'
 6 '1/2-x, 1/2-y, 1/2+z'
 7 '1/2-x, 1/2+y, z'
 8 '1/2+x, 1/2-y, 1/2+z'

# Atomic positions taken from type-defining entry

loop_
 _atom_type_symbol
 Si
 Ni
loop_
 _atom_site_label
 _atom_site_type_symbol
 _atom_site_symmetry_multiplicity
 _atom_site_Wyckoff_symbol
 _atom_site_fract_x
 _atom_site_fract_y
 _atom_site_fract_z
 _atom_site_occupancy
 Si1 Si 8 b 0.151 0.343 0.104 1
 Ni1 Ni 8 b 0.1723 0.1189 0.124 1
 Ni2 Ni 8 b 0.3028 0.2533 0.307 1
 Ni3 Ni 8 b 0.3176 0.0025 0.299 1
 Ni4 Ni 8 b 0.3268 0.3823 0.006 1
 Si2 Si 8 b 0.348 0.156 0.018 1
 Si3 Si 8 b 0.380 0.441 0.310 1
 Ni5 Ni 4 a 0 0.000 0.024 1
 Si4 Si 4 a 0 0.157 0.312 1
 Ni6 Ni 4 a 0 0.2330 0.624 1
 Ni7 Ni 4 a 0 0.2345 0.000 1
 Ni8 Ni 4 a 0 0.3814 0.310 1
 Si5 Si 4 a 0 0.591 0.306 1


_exptl_crystal_colour                    ?
_exptl_crystal_density_meas              ?
_exptl_crystal_density_diffrn            6.74
_cell_measurement_temperature            ?
_cell_measurement_radiation              'X-rays, Co Ka1'
_cell_measurement_reflns_used            ?
_diffrn_ambient_temperature              ?
_diffrn_measurement_device               'Guinier film'
_diffrn_measurement_device_type          ?
_diffrn_radiation_type                   ?
_diffrn_reflns_number                    ?
_exptl_absorpt_coefficient_mu            ?
_exptl_absorpt_correction_type           ?
_computing_structure_solution            ?
_refine_ls_number_parameters             ?
_refine_ls_number_reflns                 ?
_refine_ls_R_factor_gt                   ?
_refine_ls_wR_factor_gt                  ?

# End of data set 1100706

File: M-X-CIF/1100707.cif
##############################################################################
#                                                                            #
# Ni-Si            # NiSi rt                                       # 1100707 #
#                                                                            #
##############################################################################
#                                                                            #
#                           Pearson's Crystal Data                           #
#      Crystal Structure Database for Inorganic Compounds (on DVD)           #
#                              Release 2022/23                               #
#                  Editors: Pierre Villars and Karin Cenzual                 #
#                                                                            #
#   Copyright (c) ASM International & Material Phases Data System (MPDS),    #
# Switzerland & National Institute for Materials Science (NIMS), Japan, 2022 #
#                   All rights reserved. Version 2022.07                     #
#                                                                            #
#   This copy of Pearson's Crystal Data is licensed to:                      #
#   University of Alberta, Chemistry Department, 1-5 Installations License         #
#                                                                            #
##############################################################################

data_1100707
_audit_creation_date                     2023-07-09
_audit_creation_method
;
Pearson's Crystal Data browser
;
#_database_code_PCD                      1100707
_database_code_PDF                       04-006-9131

# Entry summary

_chemical_formula_structural             'Ni Si'
_chemical_formula_sum                    'Ni Si'
_chemical_name_mineral                   ?
_chemical_compound_source                ?
_chemical_name_structure_type            FeAs,oP8,62
_chemical_formula_weight                 86.8

# Bibliographic data

_publ_section_title
'Phase Diagrams of the Ternary Systems Mn, Fe, Co, Ni-Si-N'                   
_journal_coden_ASTM                      JSSCBI
_journal_name_full                       'J. Solid State Chem.'
_journal_year                            1987
_journal_volume                          70
_journal_page_first                      178
_journal_page_last                       184
_journal_language                        English
loop_
 _publ_author_name
 _publ_author_address
'Weitzer F.'
;
Vienna University
Institut fur Physikalische Chemie
Vienna
Austria
;
'Schuster J.C.'
;
Vienna University
Institut fur Physikalische Chemie
Vienna
Austria
;

# Standardized crystallographic data

_cell_length_a                           5.181
_cell_length_b                           3.3365
_cell_length_c                           5.614
_cell_angle_alpha                        90
_cell_angle_beta                         90
_cell_angle_gamma                        90
_cell_volume                             97
_cell_formula_units_Z                    4
_space_group_IT_number                   62
_space_group_name_H-M_alt                'P n m a'
loop_
 _space_group_symop_id
 _space_group_symop_operation_xyz
 1 'x, y, z'
 2 '1/2-x, -y, 1/2+z'
 3 '1/2-x, 1/2+y, 1/2+z'
 4 '-x, -y, -z'
 5 '-x, 1/2+y, -z'
 6 '1/2+x, 1/2-y, 1/2-z'
 7 '1/2+x, y, 1/2-z'
 8 'x, 1/2-y, z'

# Atomic positions taken from type-defining entry

loop_
 _atom_type_symbol
 Ni
 Si
loop_
 _atom_site_label
 _atom_site_type_symbol
 _atom_site_symmetry_multiplicity
 _atom_site_Wyckoff_symbol
 _atom_site_fract_x
 _atom_site_fract_y
 _atom_site_fract_z
 _atom_site_occupancy
 Ni1 Ni 4 c 0.0033 0.25 0.1993 1
 Si1 Si 4 c 0.1992 0.25 0.5773 1


_exptl_crystal_colour                    ?
_exptl_crystal_density_meas              ?
_exptl_crystal_density_diffrn            5.94
_cell_measurement_temperature            ?
_cell_measurement_radiation              'X-rays, Co Ka1'
_cell_measurement_reflns_used            ?
_diffrn_ambient_temperature              ?
_diffrn_measurement_device               'Guinier film'
_diffrn_measurement_device_type          ?
_diffrn_radiation_type                   ?
_diffrn_reflns_number                    ?
_exptl_absorpt_coefficient_mu            ?
_exptl_absorpt_correction_type           ?
_computing_structure_solution            ?
_refine_ls_number_parameters             ?
_refine_ls_number_reflns                 ?
_refine_ls_R_factor_gt                   ?
_refine_ls_wR_factor_gt                  ?

# End of data set 1100707

File: M-X-CIF/1100910.cif
##############################################################################
#                                                                            #
# Co-Sb            # CoSb3                                         # 1100910 #
#                                                                            #
##############################################################################
#                                                                            #
#                           Pearson's Crystal Data                           #
#      Crystal Structure Database for Inorganic Compounds (on DVD)           #
#                              Release 2022/23                               #
#                  Editors: Pierre Villars and Karin Cenzual                 #
#                                                                            #
#   Copyright (c) ASM International & Material Phases Data System (MPDS),    #
# Switzerland & National Institute for Materials Science (NIMS), Japan, 2022 #
#                   All rights reserved. Version 2022.07                     #
#                                                                            #
#   This copy of Pearson's Crystal Data is licensed to:                      #
#   University of Alberta, Chemistry Department, 1-5 Installations License         #
#                                                                            #
##############################################################################

data_1100910
_audit_creation_date                     2023-07-09
_audit_creation_method
;
Pearson's Crystal Data browser
;
#_database_code_PCD                      1100910
_database_code_PDF                       04-006-9209

# Entry summary

_chemical_formula_structural             'Co Sb~3~'
_chemical_formula_sum                    'Co Sb3'
_chemical_name_mineral                   kieftite
_chemical_compound_source                ?
_chemical_name_structure_type            CoAs~3~,cI32,204
_chemical_formula_weight                 424.2

# Bibliographic data

_publ_section_title
;
Magnetic and crystallographic studies on the higher antimonides of iron, cobalt and nickel
;
_journal_coden_ASTM                      ACCRA9
_journal_name_full                       'Acta Crystallogr.'
_journal_year                            1954
_journal_volume                          7
_journal_page_first                      636c
_journal_page_last                       ?
_journal_language                        English
loop_
 _publ_author_name
 _publ_author_address
'Rosenqvist T.'
;
Oslo University (UiO)
Oslo
Norway
;

# Standardized crystallographic data

_cell_length_a                           9.036
_cell_length_b                           9.036
_cell_length_c                           9.036
_cell_angle_alpha                        90
_cell_angle_beta                         90
_cell_angle_gamma                        90
_cell_volume                             737.8
_cell_formula_units_Z                    8
_space_group_IT_number                   204
_space_group_name_H-M_alt                'I m -3'
loop_
 _space_group_symop_id
 _space_group_symop_operation_xyz
 1 'x, y, z'
 2 '-x, -y, -z'
 3 '-x, -y, z'
 4 '-x, y, -z'
 5 '-x, y, z'
 6 '-y, -z, -x'
 7 '-y, -z, x'
 8 '-y, z, -x'
 9 '-y, z, x'
 10 '-z, -x, -y'
 11 '-z, -x, y'
 12 '-z, x, -y'
 13 '-z, x, y'
 14 'x, -y, -z'
 15 'x, -y, z'
 16 'x, y, -z'
 17 'y, -z, -x'
 18 'y, -z, x'
 19 'y, z, -x'
 20 'y, z, x'
 21 'z, -x, -y'
 22 'z, -x, y'
 23 'z, x, -y'
 24 'z, x, y'
 25 '1/2+x, 1/2+y, 1/2+z'
 26 '1/2-x, 1/2-y, 1/2-z'
 27 '1/2-x, 1/2-y, 1/2+z'
 28 '1/2-x, 1/2+y, 1/2-z'
 29 '1/2-x, 1/2+y, 1/2+z'
 30 '1/2-y, 1/2-z, 1/2-x'
 31 '1/2-y, 1/2-z, 1/2+x'
 32 '1/2-y, 1/2+z, 1/2-x'
 33 '1/2-y, 1/2+z, 1/2+x'
 34 '1/2-z, 1/2-x, 1/2-y'
 35 '1/2-z, 1/2-x, 1/2+y'
 36 '1/2-z, 1/2+x, 1/2-y'
 37 '1/2-z, 1/2+x, 1/2+y'
 38 '1/2+x, 1/2-y, 1/2-z'
 39 '1/2+x, 1/2-y, 1/2+z'
 40 '1/2+x, 1/2+y, 1/2-z'
 41 '1/2+y, 1/2-z, 1/2-x'
 42 '1/2+y, 1/2-z, 1/2+x'
 43 '1/2+y, 1/2+z, 1/2-x'
 44 '1/2+y, 1/2+z, 1/2+x'
 45 '1/2+z, 1/2-x, 1/2-y'
 46 '1/2+z, 1/2-x, 1/2+y'
 47 '1/2+z, 1/2+x, 1/2-y'
 48 '1/2+z, 1/2+x, 1/2+y'

# Atomic positions taken from type-defining entry

loop_
 _atom_type_symbol
 Sb
 Co
loop_
 _atom_site_label
 _atom_site_type_symbol
 _atom_site_symmetry_multiplicity
 _atom_site_Wyckoff_symbol
 _atom_site_fract_x
 _atom_site_fract_y
 _atom_site_fract_z
 _atom_site_occupancy
 Sb1 Sb 24 g 0 0.1514 0.3442 1
 Co1 Co 8 c 0.25 0.25 0.25 1


_exptl_crystal_colour                    ?
_exptl_crystal_density_meas              ?
_exptl_crystal_density_diffrn            7.64
_cell_measurement_temperature            ?
_cell_measurement_radiation              X-rays
_cell_measurement_reflns_used            ?
_diffrn_ambient_temperature              ?
_diffrn_measurement_device               'Weissenberg photographs'
_diffrn_measurement_device_type          ?
_diffrn_radiation_type                   ?
_diffrn_reflns_number                    ?
_exptl_absorpt_coefficient_mu            ?
_exptl_absorpt_correction_type           ?
_computing_structure_solution            ?
_refine_ls_number_parameters             ?
_refine_ls_number_reflns                 ?
_refine_ls_R_factor_gt                   ?
_refine_ls_wR_factor_gt                  ?

# End of data set 1100910

File: M-X-CIF/1122286.cif
##############################################################################
#                                                                            #
# Ni-Sn            # Ni3Sn4 rt                                     # 1122286 #
#                                                                            #
##############################################################################
#                                                                            #
#                           Pearson's Crystal Data                           #
#      Crystal Structure Database for Inorganic Compounds (on DVD)           #
#                              Release 2022/23                               #
#                  Editors: Pierre Villars and Karin Cenzual                 #
#                                                                            #
#   Copyright (c) ASM International & Material Phases Data System (MPDS),    #
# Switzerland & National Institute for Materials Science (NIMS), Japan, 2022 #
#                   All rights reserved. Version 2022.07                     #
#                                                                            #
#   This copy of Pearson's Crystal Data is licensed to:                      #
#   University of Alberta, Chemistry Department, 1-5 Installations License         #
#                                                                            #
##############################################################################

data_1122286
_audit_creation_date                     2023-07-09
_audit_creation_method
;
Pearson's Crystal Data browser
;
#_database_code_PCD                      1122286
_database_code_PDF                       04-023-0550

# Entry summary

_chemical_formula_structural             'Ni~0.77~ Sn'
_chemical_formula_sum                    'Ni0.77 Sn'
_chemical_name_mineral                   ?
_chemical_compound_source                ?
_chemical_name_structure_type            CoGe,mS16,12
_chemical_formula_weight                 163.9

# Bibliographic data

_publ_section_title
'Structural Properties of Ni~3+x~Sn~4~'                                       
_journal_coden_ASTM                      ACAPCT
_journal_name_full                       'Acta Chem. Scand., Ser. A'
_journal_year                            1986
_journal_volume                          40
_journal_page_first                      695
_journal_page_last                       700
_journal_language                        English
loop_
 _publ_author_name
 _publ_author_address
'Furuseth S.'
;
Oslo University (UiO)
Department of Chemistry
Oslo
Norway
;
'Fjellvag H.'
;
Institute for Energy Technology (IFE)
Kjeller
Norway
;

# Standardized crystallographic data

_cell_length_a                           12.199
_cell_length_b                           4.0609
_cell_length_c                           5.2238
_cell_angle_alpha                        90
_cell_angle_beta                         105.17
_cell_angle_gamma                        90
_cell_volume                             249.8
_cell_formula_units_Z                    8
_space_group_IT_number                   12
_space_group_name_H-M_alt                'C 1 2/m 1'
loop_
 _space_group_symop_id
 _space_group_symop_operation_xyz
 1 'x, y, z'
 2 '-x, -y, -z'
 3 '-x, y, -z'
 4 'x, -y, z'
 5 '1/2+x, 1/2+y, z'
 6 '1/2-x, 1/2-y, -z'
 7 '1/2-x, 1/2+y, -z'
 8 '1/2+x, 1/2-y, z'
loop_
 _atom_type_symbol
 Sn
 Ni
loop_
 _atom_site_label
 _atom_site_type_symbol
 _atom_site_symmetry_multiplicity
 _atom_site_Wyckoff_symbol
 _atom_site_fract_x
 _atom_site_fract_y
 _atom_site_fract_z
 _atom_site_occupancy
 Sn2 Sn 4 i 0.17184 0 0.31235 1
 Sn1 Sn 4 i 0.42849 0 0.18636 1
 Ni2 Ni 4 i 0.78545 0 0.16335 1
 Ni1 Ni 2 c 0 0 0.5 1
 Ni3 Ni 2 a 0 0 0 0.08


_exptl_crystal_colour                    ?
_exptl_crystal_density_meas              ?
_exptl_crystal_density_diffrn            8.72
_cell_measurement_temperature            295
_cell_measurement_radiation              'X-rays, Mo Ka'
_cell_measurement_wavelength             0.71069
_cell_measurement_reflns_used            ?
_diffrn_ambient_temperature              295
_diffrn_measurement_device               'automatic diffractometer'
_diffrn_measurement_device_type          'Nicolet P3F'
_diffrn_radiation_type                   'X-rays, Mo Ka'
_diffrn_radiation_wavelength             0.71069
_diffrn_reflns_number                    ?
_exptl_absorpt_coefficient_mu            ?
_exptl_absorpt_correction_type           yes
_computing_structure_solution
'starting values from the literature, Fourier synthesis'                      
_refine_ls_number_parameters             ?
_refine_ls_number_reflns                 1062
_refine_ls_R_factor_gt                   0.026
_refine_ls_wR_factor_gt                  0.036

# End of data set 1122286

File: M-X-CIF/1200656.cif
##############################################################################
#                                                                            #
# Ni-Sn            # Ni1.5Sn ht                                    # 1200656 #
#                                                                            #
##############################################################################
#                                                                            #
#                           Pearson's Crystal Data                           #
#      Crystal Structure Database for Inorganic Compounds (on DVD)           #
#                              Release 2022/23                               #
#                  Editors: Pierre Villars and Karin Cenzual                 #
#                                                                            #
#   Copyright (c) ASM International & Material Phases Data System (MPDS),    #
# Switzerland & National Institute for Materials Science (NIMS), Japan, 2022 #
#                   All rights reserved. Version 2022.07                     #
#                                                                            #
#   This copy of Pearson's Crystal Data is licensed to:                      #
#   University of Alberta, Chemistry Department, 1-5 Installations License         #
#                                                                            #
##############################################################################

data_1200656
_audit_creation_date                     2023-07-09
_audit_creation_method
;
Pearson's Crystal Data browser
;
#_database_code_PCD                      1200656
_database_code_PDF                       ?

# Entry summary

_chemical_formula_structural             'Ni~1.50~ Sn'
_chemical_formula_sum                    'Ni1.52 Sn'
_chemical_name_mineral                   ?
_chemical_compound_source                ?
_chemical_name_structure_type            Co~1.75~Ge,hP6,194
_chemical_formula_weight                 206.7

# Bibliographic data

_publ_section_title
;
Static atomic displacements of Sn in disordered NiAs/Ni~2~In type HT-Ni~1+d~Sn
;
_journal_coden_ASTM                      JSSCBI
_journal_name_full                       'J. Solid State Chem.'
_journal_year                            2004
_journal_volume                          177
_journal_page_first                      936
_journal_page_last                       945
_journal_language                        English
loop_
 _publ_author_name
 _publ_author_address
'Leineweber A.'
;
Max Planck Society (MPG)
Max Planck Institut (MPI) fur Metallforschung
Stuttgart
Germany
;
'Oeckler O.'
;
Max Planck Society (MPG)
Max Planck Institut (MPI) fur Festkorperforschung
Stuttgart
Germany
;
'Zachwieja U.'
;
TU Dortmund University
Fachbereich Anorganische Chemie
Dortmund
Germany
;

# Standardized crystallographic data

_cell_length_a                           4.103
_cell_length_b                           4.103
_cell_length_c                           5.176
_cell_angle_alpha                        90
_cell_angle_beta                         90
_cell_angle_gamma                        120
_cell_volume                             75.5
_cell_formula_units_Z                    2
_space_group_IT_number                   194
_space_group_name_H-M_alt                'P 63/m m c'
loop_
 _space_group_symop_id
 _space_group_symop_operation_xyz
 1 'x, y, z'
 2 '-x+y, -x, 1/2-z'
 3 '-x+y, -x, z'
 4 '-x+y, y, 1/2-z'
 5 '-x+y, y, z'
 6 '-x, -x+y, -z'
 7 '-x, -x+y, 1/2+z'
 8 '-x, -y, -z'
 9 '-x, -y, 1/2+z'
 10 '-y, -x, 1/2-z'
 11 '-y, -x, z'
 12 '-y, x-y, 1/2-z'
 13 '-y, x-y, z'
 14 'x, x-y, 1/2-z'
 15 'x, x-y, z'
 16 'x, y, 1/2-z'
 17 'x-y, -y, -z'
 18 'x-y, -y, 1/2+z'
 19 'x-y, x, -z'
 20 'x-y, x, 1/2+z'
 21 'y, -x+y, -z'
 22 'y, -x+y, 1/2+z'
 23 'y, x, -z'
 24 'y, x, 1/2+z'
loop_
 _atom_type_symbol
 Ni
 Sn
loop_
 _atom_site_label
 _atom_site_type_symbol
 _atom_site_symmetry_multiplicity
 _atom_site_Wyckoff_symbol
 _atom_site_fract_x
 _atom_site_fract_y
 _atom_site_fract_z
 _atom_site_occupancy
 Ni2 Ni 2 d 0.333333 0.666667 0.75 0.524
 Sn Sn 2 c 0.333333 0.666667 0.25 1
 Ni1 Ni 2 a 0 0 0 1


_exptl_crystal_colour                    ?
_exptl_crystal_density_meas              ?
_exptl_crystal_density_diffrn            9.10
_cell_measurement_temperature            ?
_cell_measurement_radiation              'X-rays, Cu Ka1'
_cell_measurement_wavelength             1.54056
_pd_proc_wavelength                      1.54056
_cell_measurement_reflns_used            ?
_diffrn_ambient_temperature              ?
_diffrn_measurement_device               'automatic diffractometer'
_diffrn_measurement_device_type          'Enraf-Nonius CAD4'
_diffrn_radiation_type                   'X-rays, Ag Ka'
_diffrn_radiation_wavelength             0.56083
_diffrn_reflns_number                    5132
_diffrn_reflns_theta_min                 3
_diffrn_reflns_theta_max                 45
_exptl_absorpt_coefficient_mu            18.1
_exptl_absorpt_correction_type           yes
_computing_structure_solution            'starting values from the literature'
_refine_ls_number_parameters             19
_refine_ls_number_reflns                 214
_refine_ls_R_factor_gt                   0.0206
_refine_ls_wR_factor_gt                  0.0482

# End of data set 1200656

File: M-X-CIF/1200977.cif
##############################################################################
#                                                                            #
# Ni-Sn            # Ni1.4Sn rt                                    # 1200977 #
#                                                                            #
##############################################################################
#                                                                            #
#                           Pearson's Crystal Data                           #
#      Crystal Structure Database for Inorganic Compounds (on DVD)           #
#                              Release 2022/23                               #
#                  Editors: Pierre Villars and Karin Cenzual                 #
#                                                                            #
#   Copyright (c) ASM International & Material Phases Data System (MPDS),    #
# Switzerland & National Institute for Materials Science (NIMS), Japan, 2022 #
#                   All rights reserved. Version 2022.07                     #
#                                                                            #
#   This copy of Pearson's Crystal Data is licensed to:                      #
#   University of Alberta, Chemistry Department, 1-5 Installations License         #
#                                                                            #
##############################################################################

data_1200977
_audit_creation_date                     2023-07-09
_audit_creation_method
;
Pearson's Crystal Data browser
;
#_database_code_PCD                      1200977
_database_code_PDF                       04-025-3161

# Entry summary

_chemical_formula_structural             'Ni~1.38~ Sn'
_chemical_formula_sum                    'Ni1.52 Sn'
_chemical_name_mineral                   ?
_chemical_compound_source                ?
_chemical_name_structure_type            UPt~2~,oS12,63
_chemical_formula_weight                 199.7

# Bibliographic data

_publ_section_title
;
Variation of the crystal structures of incommensurate LT'-Ni~1+d~Sn (d= 0.35, 0.38, 0.41) and commensurate LT-Ni~1+d~Sn (d= 0.47, 0.50) with composition and annealing temperature
;
_journal_coden_ASTM                      JSSCBI
_journal_name_full                       'J. Solid State Chem.'
_journal_year                            2004
_journal_volume                          177
_journal_page_first                      1197
_journal_page_last                       1212
_journal_language                        English
loop_
 _publ_author_name
 _publ_author_address
'Leineweber A.'
;
Max Planck Society (MPG)
Max Planck Institut (MPI) fur Metallforschung
Stuttgart
Germany
;

# Standardized crystallographic data

_cell_length_a                           4.0484
_cell_length_b                           7.0796
_cell_length_c                           5.1646
_cell_angle_alpha                        90
_cell_angle_beta                         90
_cell_angle_gamma                        90
_cell_volume                             148
_cell_formula_units_Z                    4
_space_group_IT_number                   63
_space_group_name_H-M_alt                'C m c m'
loop_
 _space_group_symop_id
 _space_group_symop_operation_xyz
 1 'x, y, z'
 2 '-x, -y, -z'
 3 '-x, -y, 1/2+z'
 4 '-x, y, 1/2-z'
 5 '-x, y, z'
 6 'x, -y, -z'
 7 'x, -y, 1/2+z'
 8 'x, y, 1/2-z'
 9 '1/2+x, 1/2+y, z'
 10 '1/2-x, 1/2-y, -z'
 11 '1/2-x, 1/2-y, 1/2+z'
 12 '1/2-x, 1/2+y, 1/2-z'
 13 '1/2-x, 1/2+y, z'
 14 '1/2+x, 1/2-y, -z'
 15 '1/2+x, 1/2-y, 1/2+z'
 16 '1/2+x, 1/2+y, 1/2-z'
loop_
 _atom_type_symbol
 Sn
 Ni
loop_
 _atom_site_label
 _atom_site_type_symbol
 _atom_site_symmetry_multiplicity
 _atom_site_Wyckoff_symbol
 _atom_site_fract_x
 _atom_site_fract_y
 _atom_site_fract_z
 _atom_site_occupancy
 Sn Sn 4 c 0 0.3307 0.25 1
 Ni2 Ni 4 c 0 0.6587 0.25 0.518
 Ni1 Ni 4 a 0 0 0 1


_exptl_crystal_colour                    ?
_exptl_crystal_density_meas              ?
_exptl_crystal_density_diffrn            8.96
_cell_measurement_temperature            ?
_cell_measurement_radiation              'X-rays, Cu Ka'
_cell_measurement_reflns_used            ?
_diffrn_ambient_temperature              ?
_diffrn_measurement_device               'automatic diffractometer'
_diffrn_measurement_device_type
;
Philips X'Pert MPD
;
_diffrn_radiation_type                   'X-rays, Cu Ka'
_diffrn_reflns_number                    ?
_diffrn_reflns_theta_min                 5
_diffrn_reflns_theta_max                 65
_pd_proc_2theta_range_min                10
_pd_proc_2theta_range_max                130
_exptl_absorpt_coefficient_mu            ?
_exptl_absorpt_correction_type           ?
_computing_structure_solution            'starting values from the literature'
_refine_ls_number_parameters             ?
_refine_ls_number_reflns                 ?
_refine_ls_R_factor_gt                   ?
_refine_ls_wR_factor_gt                  ?
_pd_proc_ls_proof_R_factor               0.134
_pd_proc_ls_proof_wR_factor              0.193
_refine_ls_R_I_factor                    0.039

# End of data set 1200977
