Repository: bobleesj/cif-filter-copy

## Overview
This Python toolkit provides a set of tools for processing Crystallographic Information File (CIF) files. It allows for moving files based on unsupported formats, unreasonable distances, and specific tags, copying files based on atomic occupancy and mixing, retrieving file information, and checking CIF folder content against an Excel file.

When you run `python main.py`, a prompt below will appear. 
```
Welcome! Please choose an option to proceed:
[1] Move files based on unsupported CIF format
[2] Move files based on unreasonable distance
[3] Move files based on tags
[4] Move files based on supercell atom count
[5] Copy files based on atomic occupancy and mixing

File: M-X-CIF/1241007.cif
##############################################################################
#                                                                            #
# Fe-Ga            # Fe0.8Ga0.2                                    # 1241007 #
#                                                                            #
##############################################################################
#                                                                            #
#                           Pearson's Crystal Data                           #
#      Crystal Structure Database for Inorganic Compounds (on DVD)           #
#                              Release 2022/23                               #
#                  Editors: Pierre Villars and Karin Cenzual                 #
#                                                                            #
#   Copyright (c) ASM International & Material Phases Data System (MPDS),    #
# Switzerland & National Institute for Materials Science (NIMS), Japan, 2022 #
#                   All rights reserved. Version 2022.07                     #
#                                                                            #
#   This copy of Pearson's Crystal Data is licensed to:                      #
#   University of Alberta, Chemistry Department, 1-5 Installations License         #
#                                                                            #
##############################################################################

data_1241007
_audit_creation_date                     2023-07-09
_audit_creation_method
;
Pearson's Crystal Data browser
;
#_database_code_PCD                      1241007
_database_code_PDF                       ?

# Entry summary

_chemical_formula_structural             'Fe~0.73~ Ga~0.27~'
_chemical_formula_sum                    'Fe0.73 Ga0.27'
_chemical_name_mineral                   ?
_chemical_compound_source                ?
_chemical_name_structure_type            W,cI2,229
_chemical_formula_weight                 59.6

# Bibliographic data

_publ_section_title
;
Effects of phase transformation on the microstructures and magnetostriction of Fe-Ga and Fe-Ga-Zn ferromagnetic shape memory alloys
;
_journal_coden_ASTM                      JAPIAU
_journal_name_full                       'J. Appl. Phys.'
_journal_year                            2015
_journal_volume                          117
_journal_page_first                      1
_journal_page_last                       4
_journal_language                        English
loop_
 _publ_author_name
 _publ_author_address
'Lin Y.C.'
;
National Kaohsiung University of Applied Sciences (KUAS)
Department of Mold and Die Engineering
Kaohsiung
Taiwan
;
'Lin C.F.'
;
National Kaohsiung University of Applied Sciences (KUAS)
Department of Mold and Die Engineering
Kaohsiung
Taiwan
;

# Standardized crystallographic data

_cell_length_a                           2.931
_cell_length_b                           2.931
_cell_length_c                           2.931
_cell_angle_alpha                        90
_cell_angle_beta                         90
_cell_angle_gamma                        90
_cell_volume                             25.2
_cell_formula_units_Z                    2
_space_group_IT_number                   229
_space_group_name_H-M_alt                'I m -3 m'
loop_
 _space_group_symop_id
 _space_group_symop_operation_xyz
 1 'x, y, z'
 2 '-x, -y, -z'
 3 '-x, -y, z'
 4 '-x, -z, -y'
 5 '-x, -z, y'
 6 '-x, y, -z'
 7 '-x, y, z'
 8 '-x, z, -y'
 9 '-x, z, y'
 10 '-y, -x, -z'
 11 '-y, -x, z'
 12 '-y, -z, -x'
 13 '-y, -z, x'
 14 '-y, x, -z'
 15 '-y, x, z'
 16 '-y, z, -x'
 17 '-y, z, x'
 18 '-z, -x, -y'
 19 '-z, -x, y'
 20 '-z, -y, -x'
 21 '-z, -y, x'
 22 '-z, x, -y'
 23 '-z, x, y'
 24 '-z, y, -x'
 25 '-z, y, x'
 26 'x, -y, -z'
 27 'x, -y, z'
 28 'x, -z, -y'
 29 'x, -z, y'
 30 'x, y, -z'
 31 'x, z, -y'
 32 'x, z, y'
 33 'y, -x, -z'
 34 'y, -x, z'
 35 'y, -z, -x'
 36 'y, -z, x'
 37 'y, x, -z'
 38 'y, x, z'
 39 'y, z, -x'
 40 'y, z, x'
 41 'z, -x, -y'
 42 'z, -x, y'
 43 'z, -y, -x'
 44 'z, -y, x'
 45 'z, x, -y'
 46 'z, x, y'
 47 'z, y, -x'
 48 'z, y, x'
 49 '1/2+x, 1/2+y, 1/2+z'
 50 '1/2-x, 1/2-y, 1/2-z'
 51 '1/2-x, 1/2-y, 1/2+z'
 52 '1/2-x, 1/2-z, 1/2-y'
 53 '1/2-x, 1/2-z, 1/2+y'
 54 '1/2-x, 1/2+y, 1/2-z'
 55 '1/2-x, 1/2+y, 1/2+z'
 56 '1/2-x, 1/2+z, 1/2-y'
 57 '1/2-x, 1/2+z, 1/2+y'
 58 '1/2-y, 1/2-x, 1/2-z'
 59 '1/2-y, 1/2-x, 1/2+z'
 60 '1/2-y, 1/2-z, 1/2-x'
 61 '1/2-y, 1/2-z, 1/2+x'
 62 '1/2-y, 1/2+x, 1/2-z'
 63 '1/2-y, 1/2+x, 1/2+z'
 64 '1/2-y, 1/2+z, 1/2-x'
 65 '1/2-y, 1/2+z, 1/2+x'
 66 '1/2-z, 1/2-x, 1/2-y'
 67 '1/2-z, 1/2-x, 1/2+y'
 68 '1/2-z, 1/2-y, 1/2-x'
 69 '1/2-z, 1/2-y, 1/2+x'
 70 '1/2-z, 1/2+x, 1/2-y'
 71 '1/2-z, 1/2+x, 1/2+y'
 72 '1/2-z, 1/2+y, 1/2-x'
 73 '1/2-z, 1/2+y, 1/2+x'
 74 '1/2+x, 1/2-y, 1/2-z'
 75 '1/2+x, 1/2-y, 1/2+z'
 76 '1/2+x, 1/2-z, 1/2-y'
 77 '1/2+x, 1/2-z, 1/2+y'
 78 '1/2+x, 1/2+y, 1/2-z'
 79 '1/2+x, 1/2+z, 1/2-y'
 80 '1/2+x, 1/2+z, 1/2+y'
 81 '1/2+y, 1/2-x, 1/2-z'
 82 '1/2+y, 1/2-x, 1/2+z'
 83 '1/2+y, 1/2-z, 1/2-x'
 84 '1/2+y, 1/2-z, 1/2+x'
 85 '1/2+y, 1/2+x, 1/2-z'
 86 '1/2+y, 1/2+x, 1/2+z'
 87 '1/2+y, 1/2+z, 1/2-x'
 88 '1/2+y, 1/2+z, 1/2+x'
 89 '1/2+z, 1/2-x, 1/2-y'
 90 '1/2+z, 1/2-x, 1/2+y'
 91 '1/2+z, 1/2-y, 1/2-x'
 92 '1/2+z, 1/2-y, 1/2+x'
 93 '1/2+z, 1/2+x, 1/2-y'
 94 '1/2+z, 1/2+x, 1/2+y'
 95 '1/2+z, 1/2+y, 1/2-x'
 96 '1/2+z, 1/2+y, 1/2+x'
loop_
 _atom_type_symbol
 Fe
 Ga
loop_
 _atom_site_label
 _atom_site_type_symbol
 _atom_site_symmetry_multiplicity
 _atom_site_Wyckoff_symbol
 _atom_site_fract_x
 _atom_site_fract_y
 _atom_site_fract_z
 _atom_site_occupancy
 Fe,Ga1 Fe 2 a 0 0 0 0.73
 Fe,Ga2 Ga 2 a 0 0 0 0.27


_exptl_crystal_colour                    ?
_exptl_crystal_density_meas              ?
_exptl_crystal_density_diffrn            7.86
_cell_measurement_temperature            ?
_cell_measurement_radiation              'X-rays, Cu Ka'
_cell_measurement_reflns_used            ?
_diffrn_ambient_temperature              ?
_diffrn_measurement_device               'automatic diffractometer'
_diffrn_measurement_device_type          ?
_diffrn_radiation_type                   ?
_diffrn_reflns_number                    ?
_exptl_absorpt_coefficient_mu            ?
_exptl_absorpt_correction_type           ?
_computing_structure_solution            ?
_refine_ls_number_parameters             ?
_refine_ls_number_reflns                 ?
_refine_ls_R_factor_gt                   ?
_refine_ls_wR_factor_gt                  ?

# End of data set 1241007

File: M-X-CIF/1250649.cif
##############################################################################
#                                                                            #
# Ga-Pd            # PdGa5                                         # 1250649 #
#                                                                            #
##############################################################################
#                                                                            #
#                           Pearson's Crystal Data                           #
#      Crystal Structure Database for Inorganic Compounds (on DVD)           #
#                              Release 2022/23                               #
#                  Editors: Pierre Villars and Karin Cenzual                 #
#                                                                            #
#   Copyright (c) ASM International & Material Phases Data System (MPDS),    #
# Switzerland & National Institute for Materials Science (NIMS), Japan, 2022 #
#                   All rights reserved. Version 2022.07                     #
#                                                                            #
#   This copy of Pearson's Crystal Data is licensed to:                      #
#   University of Alberta, Chemistry Department, 1-5 Installations License         #
#                                                                            #
##############################################################################

data_1250649
_audit_creation_date                     2023-07-09
_audit_creation_method
;
Pearson's Crystal Data browser
;
#_database_code_PCD                      1250649
_database_code_PDF                       04-007-0950

# Entry summary

_chemical_formula_structural             'Pd Ga~5~'
_chemical_formula_sum                    'Ga5 Pd'
_chemical_name_mineral                   ?
_chemical_compound_source                ?
_chemical_name_structure_type            PdGa~5~,tI24,140
_chemical_formula_weight                 455.0
_chemical_melting_point                  483

# Bibliographic data

_publ_section_title
;
Zum Aufbau der Systeme Kobalt-Gallium, Palladium-Gallium, Palladium-Zinn und verwandter Legierungen
;
_journal_coden_ASTM                      ZEMTAE
_journal_name_full                       'Z. Metallkd.'
_journal_year                            1959
_journal_volume                          50
_journal_page_first                      534
_journal_page_last                       540
_journal_language                        German
loop_
 _publ_author_name
 _publ_author_address
'Schubert K.'
;
Max Planck Society (MPG)
Max Planck Institut (MPI) fur Metallforschung
Stuttgart
Germany
;
'Lukas H.L.'
;
Max Planck Society (MPG)
Max Planck Institut (MPI) fur Metallforschung
Stuttgart
Germany
;
'Meissner H.G.'
;
Max Planck Society (MPG)
Max Planck Institut (MPI) fur Metallforschung
Stuttgart
Germany
;
'Bhan S.'
;
Max Planck Society (MPG)
Max Planck Institut (MPI) fur Metallforschung
Stuttgart
Germany
;

# Standardized crystallographic data

_cell_length_a                           6.448
_cell_length_b                           6.448
_cell_length_c                           10.003
_cell_angle_alpha                        90
_cell_angle_beta                         90
_cell_angle_gamma                        90
_cell_volume                             415.9
_cell_formula_units_Z                    4
_space_group_IT_number                   140
_space_group_name_H-M_alt                'I 4/m c m'
loop_
 _space_group_symop_id
 _space_group_symop_operation_xyz
 1 'x, y, z'
 2 '-x, -y, -z'
 3 '-x, -y, z'
 4 '-x, y, 1/2-z'
 5 '-x, y, 1/2+z'
 6 '-y, -x, 1/2-z'
 7 '-y, -x, 1/2+z'
 8 '-y, x, -z'
 9 '-y, x, z'
 10 'x, -y, 1/2-z'
 11 'x, -y, 1/2+z'
 12 'x, y, -z'
 13 'y, -x, -z'
 14 'y, -x, z'
 15 'y, x, 1/2-z'
 16 'y, x, 1/2+z'
 17 '1/2+x, 1/2+y, 1/2+z'
 18 '1/2-x, 1/2-y, 1/2-z'
 19 '1/2-x, 1/2-y, 1/2+z'
 20 '1/2-x, 1/2+y, 1-z'
 21 '1/2-x, 1/2+y, 1+z'
 22 '1/2-y, 1/2-x, 1-z'
 23 '1/2-y, 1/2-x, 1+z'
 24 '1/2-y, 1/2+x, 1/2-z'
 25 '1/2-y, 1/2+x, 1/2+z'
 26 '1/2+x, 1/2-y, 1-z'
 27 '1/2+x, 1/2-y, 1+z'
 28 '1/2+x, 1/2+y, 1/2-z'
 29 '1/2+y, 1/2-x, 1/2-z'
 30 '1/2+y, 1/2-x, 1/2+z'
 31 '1/2+y, 1/2+x, 1-z'
 32 '1/2+y, 1/2+x, 1+z'
loop_
 _atom_type_symbol
 Ga
 Pd
loop_
 _atom_site_label
 _atom_site_type_symbol
 _atom_site_symmetry_multiplicity
 _atom_site_Wyckoff_symbol
 _atom_site_fract_x
 _atom_site_fract_y
 _atom_site_fract_z
 _atom_site_occupancy
 Ga1 Ga 16 l 0.15 0.65 0.14 1
 Ga2 Ga 4 c 0 0 0 1
 Pd Pd 4 a 0 0 0.25 1


_exptl_crystal_colour                    ?
_exptl_crystal_density_meas              ?
_exptl_crystal_density_diffrn            7.27
_cell_measurement_temperature            ?
_cell_measurement_radiation              ?
_cell_measurement_reflns_used            ?
_diffrn_ambient_temperature              ?
_diffrn_measurement_device               film
_diffrn_measurement_device_type          ?
_diffrn_radiation_type                   'X-rays, Cu Ka'
_diffrn_reflns_number                    ?
_exptl_absorpt_coefficient_mu            ?
_exptl_absorpt_correction_type           ?
_computing_structure_solution            'crystal chemical considerations'
_refine_ls_number_parameters             ?
_refine_ls_number_reflns                 ?
_refine_ls_R_factor_gt                   ?
_refine_ls_wR_factor_gt                  ?
_pd_proc_ls_proof_R_factor               ?
_pd_proc_ls_proof_wR_factor              ?
_refine_ls_R_I_factor                    ?

# Published diffraction lines

loop_
 _refln_index_h
 _refln_index_k
 _refln_index_l
 _refln_d_spacing
 _refln_intensity_meas
 0 0 2 5.021 5
 1 1 0 4.573 6
 1 1 2 3.385 3
 0 2 0 3.231 5.3
 1 2 1 2.777 8
 0 2 2 2.71 3.3
 0 0 4 2.501 3
 2 2 0 2.284 5.3
 1 1 4 2.199 8
 1 2 3 2.185 8
 2 2 2 2.078 3
 1 3 0 2.043 8
 0 2 4 1.98 7
 1 3 2 1.892 4
 2 3 1 1.765 3.7
 2 2 4 1.689 6
 0 0 6 1.67 2
 1 2 5 1.649 4
 0 4 0 1.616 2
 1 3 4 1.587 2
 2 3 3 1.58 4
 1 1 6 1.568 3.7
 1 4 1 1.548 4
 3 3 0 1.519 3
 0 2 6 1.483 4
 2 4 0 1.444 7
 1 4 3 1.419 5
 2 4 2 1.389 3.3
 0 4 4 1.357 7
 2 2 6 1.348 1
 2 3 5 1.338 2
 3 3 4 1.299 7.3
 1 2 7 1.282 7
 1 5 0 1.266 5
 2 4 4 1.25 6
 1 4 5 1.233 2
 1 5 2 1.228 2.7
 1 1 8 1.206 3
 2 5 1 1.191 6
 0 2 8 1.168 3
 0 4 6 1.161 3.3
 4 4 0 1.143 6
 1 5 4 1.131 7

# End of data set 1250649

File: M-X-CIF/1250767.cif
##############################################################################
#                                                                            #
# Ge-Pd            # Pd25Ge9 ht                                    # 1250767 #
#                                                                            #
##############################################################################
#                                                                            #
#                           Pearson's Crystal Data                           #
#      Crystal Structure Database for Inorganic Compounds (on DVD)           #
#                              Release 2022/23                               #
#                  Editors: Pierre Villars and Karin Cenzual                 #
#                                                                            #
#   Copyright (c) ASM International & Material Phases Data System (MPDS),    #
# Switzerland & National Institute for Materials Science (NIMS), Japan, 2022 #
#                   All rights reserved. Version 2022.07                     #
#                                                                            #
#   This copy of Pearson's Crystal Data is licensed to:                      #
#   University of Alberta, Chemistry Department, 1-5 Installations License         #
#                                                                            #
##############################################################################

data_1250767
_audit_creation_date                     2023-07-09
_audit_creation_method
;
Pearson's Crystal Data browser
;
#_database_code_PCD                      1250767
_database_code_PDF                       04-007-1064

# Entry summary

_chemical_formula_structural             'Pd~25~ Ge~9~'
_chemical_formula_sum                    'Ge9 Pd25'
_chemical_name_mineral                   ?
_chemical_compound_source                ?
_chemical_name_structure_type            Pd~25~Ge~9~,hP34,147
_chemical_formula_weight                 3313.3
_chemical_melting_point                  1243

# Bibliographic data

_publ_section_title                      'Kristallstruktur von Pd~25~Ge~9~'
_journal_coden_ASTM                      JCOMAH
_journal_name_full                       'J. Less-Common Met.'
_journal_year                            1975
_journal_volume                          41
_journal_page_first                      97
_journal_page_last                       103
_journal_language                        German
loop_
 _publ_author_name
 _publ_author_address
'Wopersnow W.'
;
Max Planck Society (MPG)
Max Planck Institut (MPI) fur Metallforschung
Stuttgart
Germany
;
'Schubert K.'
;
Max Planck Society (MPG)
Max Planck Institut (MPI) fur Metallforschung
Stuttgart
Germany
;

# Standardized crystallographic data

_cell_length_a                           7.351
_cell_length_b                           7.351
_cell_length_c                           10.605
_cell_angle_alpha                        90
_cell_angle_beta                         90
_cell_angle_gamma                        120
_cell_volume                             496.29
_cell_formula_units_Z                    1
_space_group_IT_number                   147
_space_group_name_H-M_alt                'P -3'
loop_
 _space_group_symop_id
 _space_group_symop_operation_xyz
 1 'x, y, z'
 2 '-x+y, -x, z'
 3 '-x, -y, -z'
 4 '-y, x-y, z'
 5 'x-y, x, -z'
 6 'y, -x+y, -z'
loop_
 _atom_type_symbol
 Ge
 Pd
loop_
 _atom_site_label
 _atom_site_type_symbol
 _atom_site_symmetry_multiplicity
 _atom_site_Wyckoff_symbol
 _atom_site_fract_x
 _atom_site_fract_y
 _atom_site_fract_z
 _atom_site_occupancy
 Ge1 Ge 6 g 0.007 0.340 0.320 1
 Pd3 Pd 6 g 0.326 0.415 0.188 1
 Pd2 Pd 6 g 0.347 0.067 0.078 1
 Pd1 Pd 6 g 0.380 0.308 0.432 1
 Ge2 Ge 2 d 0.333333 0.666667 0.027 1
 Pd4 Pd 2 d 0.333333 0.666667 0.392 1
 Pd5 Pd 2 d 0.333333 0.666667 0.758 1
 Pd6 Pd 2 c 0 0 0.251 1
 Pd7 Pd 1 b 0 0 0.5 1
 Ge3 Ge 1 a 0 0 0 1


_exptl_crystal_colour                    ?
_exptl_crystal_density_meas              ?
_exptl_crystal_density_diffrn            11.09
_cell_measurement_temperature            ?
_cell_measurement_radiation              ?
_cell_measurement_reflns_used            ?
_diffrn_ambient_temperature              ?
_diffrn_measurement_device               'Weissenberg photographs'
_diffrn_measurement_device_type          ?
_diffrn_radiation_type                   'X-rays, Cu Ka'
_diffrn_reflns_number                    ?
_exptl_absorpt_coefficient_mu            ?
_exptl_absorpt_correction_type           spherical
_computing_structure_solution            'crystal chemical considerations'
_refine_ls_number_parameters             ?
_refine_ls_number_reflns                 ?
_refine_ls_R_factor_gt                   0.12
_refine_ls_wR_factor_gt                  ?

# Published diffraction lines

loop_
 _refln_index_h
 _refln_index_k
 _refln_index_l
 _refln_d_spacing
 _refln_intensity_meas
 0 0 3 3.534 2
 1 1 1 3.479 2
 0 2 1 3.052 2
 1 1 2 3.024 3
 0 2 2 2.732 4
 1 1 3 2.553 3
 0 1 4 2.45 4
 2 1 0 2.409 6
 0 2 3 2.369 7
 1 2 1 2.35 7
 1 2 2 2.195 6
 1 1 4 2.152 8
 0 3 0 2.127 8
 0 3 1 2.085 1
 0 2 4 2.04 4
 0 1 5 2.014 5
 1 2 3 1.993 6
 2 2 0 1.841 4
 0 3 3 1.824 3
 2 2 1 1.816 3
 1 2 4 1.785 4
 0 0 6 1.769 3
 1 3 1 1.747 5
 0 1 6 1.707 3
 1 3 2 1.679 3
 0 3 4 1.661 2
 2 2 3 1.595 2
 1 3 3 1.583 2
 0 4 1 1.577 1
 0 2 6 1.547 2
 0 4 2 1.527 3
 2 2 4 1.512 6
 1 3 4 1.472 4
 0 4 3 1.453 2
 2 3 1 1.449 5
 1 2 6 1.425 3
 2 3 2 1.409 4
 1 4 0 1.391 5
 1 4 1 1.379 3
 0 4 4 1.365 3
 0 3 6 1.358 6
 2 3 3 1.351 6
 1 4 2 1.347 1
 0 0 8 1.323 1
 0 1 8 1.299 1
 1 4 3 1.294 1
 1 2 7 1.28 6
 2 2 6 1.273 6
 0 5 1 1.265 2
 1 3 6 1.254 1
 1 1 8 1.247 6
 1 4 4 1.231 5
 3 3 0 1.226 4
 3 3 1 1.218 3
 2 4 0 1.204 4
 0 5 3 1.198 5
 0 4 6 1.183 3
 2 4 2 1.174 3
 1 4 5 1.162 5
 1 3 7 1.149 5
 2 4 3 1.138 5

# End of data set 1250767

File: M-X-CIF/1250808.cif
##############################################################################
#                                                                            #
# Pt-Si            # Pt6Si5 rt                                     # 1250808 #
#                                                                            #
##############################################################################
#                                                                            #
#                           Pearson's Crystal Data                           #
#      Crystal Structure Database for Inorganic Compounds (on DVD)           #
#                              Release 2022/23                               #
#                  Editors: Pierre Villars and Karin Cenzual                 #
#                                                                            #
#   Copyright (c) ASM International & Material Phases Data System (MPDS),    #
# Switzerland & National Institute for Materials Science (NIMS), Japan, 2022 #
#                   All rights reserved. Version 2022.07                     #
#                                                                            #
#   This copy of Pearson's Crystal Data is licensed to:                      #
#   University of Alberta, Chemistry Department, 1-5 Installations License         #
#                                                                            #
##############################################################################

data_1250808
_audit_creation_date                     2023-07-09
_audit_creation_method
;
Pearson's Crystal Data browser
;
#_database_code_PCD                      1250808
_database_code_PDF                       04-007-1105

# Entry summary

_chemical_formula_structural             'Pt~6~ Si~5~'
_chemical_formula_sum                    'Pt6 Si5'
_chemical_name_mineral                   ?
_chemical_compound_source                ?
_chemical_name_structure_type            Pt~6~Si~5~,mP22,11
_chemical_formula_weight                 1311.0

# Bibliographic data

_publ_section_title
'Zum Aufbau des Systems Platin-Silizium'                                      
_journal_coden_ASTM                      ZEMTAE
_journal_name_full                       'Z. Metallkd.'
_journal_year                            1964
_journal_volume                          55
_journal_page_first                      503
_journal_page_last                       511
_journal_language                        German
loop_
 _publ_author_name
 _publ_author_address
'Gohle R.'
;
Max Planck Society (MPG)
Max Planck Institut (MPI) fur Metallforschung
Stuttgart
Germany
;
'Schubert K.'
;
Max Planck Society (MPG)
Max Planck Institut (MPI) fur Metallforschung
Stuttgart
Germany
;

# Standardized crystallographic data

_cell_length_a                           6.169
_cell_length_b                           3.499
_cell_length_c                           15.462
_cell_angle_alpha                        90
_cell_angle_beta                         93.68
_cell_angle_gamma                        90
_cell_volume                             333.06
_cell_formula_units_Z                    2
_space_group_IT_number                   11
_space_group_name_H-M_alt                'P 1 21/m 1'
loop_
 _space_group_symop_id
 _space_group_symop_operation_xyz
 1 'x, y, z'
 2 '-x, -y, -z'
 3 '-x, 1/2+y, -z'
 4 'x, 1/2-y, z'
loop_
 _atom_type_symbol
 Pt
 Si
loop_
 _atom_site_label
 _atom_site_type_symbol
 _atom_site_symmetry_multiplicity
 _atom_site_Wyckoff_symbol
 _atom_site_fract_x
 _atom_site_fract_y
 _atom_site_fract_z
 _atom_site_occupancy
 Pt4 Pt 2 e 0.005 0.25 0.781 1
 Pt1 Pt 2 e 0.194 0.25 0.498 1
 Si3 Si 2 e 0.251 0.25 0.163 1
 Si5 Si 2 e 0.252 0.25 0.926 1
 Pt2 Pt 2 e 0.287 0.25 0.322 1
 Pt3 Pt 2 e 0.340 0.25 0.674 1
 Pt6 Pt 2 e 0.527 0.25 0.076 1
 Si2 Si 2 e 0.542 0.25 0.443 1
 Si4 Si 2 e 0.682 0.25 0.213 1
 Pt5 Pt 2 e 0.852 0.25 0.949 1
 Si1 Si 2 e 0.958 0.25 0.612 1


_exptl_crystal_colour                    ?
_exptl_crystal_density_meas              ?
_exptl_crystal_density_diffrn            13.07
_cell_measurement_temperature            ?
_cell_measurement_radiation              ?
_cell_measurement_reflns_used            63
_diffrn_ambient_temperature              ?
_diffrn_measurement_device
'rotation and Weissenberg photographs'                                        
_diffrn_measurement_device_type          ?
_diffrn_radiation_type                   'X-rays, Cu K'
_diffrn_reflns_number                    ?
_exptl_absorpt_coefficient_mu            ?
_exptl_absorpt_correction_type           ?
_computing_structure_solution            'Patterson and Fourier synthesis'
_refine_ls_number_parameters             ?
_refine_ls_number_reflns                 ?
_refine_ls_R_factor_gt                   ?
_refine_ls_wR_factor_gt                  ?

# End of data set 1250808

File: M-X-CIF/1251178.cif
##############################################################################
#                                                                            #
# Ga-Ni            # Ni13Ga9 rt                                    # 1251178 #
#                                                                            #
##############################################################################
#                                                                            #
#                           Pearson's Crystal Data                           #
#      Crystal Structure Database for Inorganic Compounds (on DVD)           #
#                              Release 2022/23                               #
#                  Editors: Pierre Villars and Karin Cenzual                 #
#                                                                            #
#   Copyright (c) ASM International & Material Phases Data System (MPDS),    #
# Switzerland & National Institute for Materials Science (NIMS), Japan, 2022 #
#                   All rights reserved. Version 2022.07                     #
#                                                                            #
#   This copy of Pearson's Crystal Data is licensed to:                      #
#   University of Alberta, Chemistry Department, 1-5 Installations License         #
#                                                                            #
##############################################################################

data_1251178
_audit_creation_date                     2023-07-09
_audit_creation_method
;
Pearson's Crystal Data browser
;
#_database_code_PCD                      1251178
_database_code_PDF                       04-007-1454

# Entry summary

_chemical_formula_structural             'Ni~13~ Ga~9~'
_chemical_formula_sum                    'Ga9 Ni13'
_chemical_name_mineral                   ?
_chemical_compound_source                ?
_chemical_name_structure_type            Ni~13~Ga~9~,mS44,12
_chemical_formula_weight                 1390.6

# Bibliographic data

_publ_section_title
'Kristallstruktur von Ni~13~Ga~9~ und zwei Isotypen'                          
_journal_coden_ASTM                      JCOMAH
_journal_name_full                       'J. Less-Common Met.'
_journal_year                            1969
_journal_volume                          19
_journal_page_first                      245
_journal_page_last                       252
_journal_language                        German
loop_
 _publ_author_name
 _publ_author_address
'Ellner M.'
;
Max Planck Society (MPG)
Max Planck Institut (MPI) fur Metallforschung
Stuttgart
Germany
;
'Bhan S.'
;
Max Planck Society (MPG)
Max Planck Institut (MPI) fur Metallforschung
Stuttgart
Germany
;
'Schubert K.'
;
Max Planck Society (MPG)
Max Planck Institut (MPI) fur Metallforschung
Stuttgart
Germany
;

# Standardized crystallographic data

_cell_length_a                           9.938
_cell_length_b                           7.894
_cell_length_c                           8.478
_cell_angle_alpha                        90
_cell_angle_beta                         125.40
_cell_angle_gamma                        90
_cell_volume                             542.14
_cell_formula_units_Z                    2
_space_group_IT_number                   12
_space_group_name_H-M_alt                'C 1 2/m 1'
loop_
 _space_group_symop_id
 _space_group_symop_operation_xyz
 1 'x, y, z'
 2 '-x, -y, -z'
 3 '-x, y, -z'
 4 'x, -y, z'
 5 '1/2+x, 1/2+y, z'
 6 '1/2-x, 1/2-y, -z'
 7 '1/2-x, 1/2+y, -z'
 8 '1/2+x, 1/2-y, z'
loop_
 _atom_type_symbol
 Ni
 Ga
loop_
 _atom_site_label
 _atom_site_type_symbol
 _atom_site_symmetry_multiplicity
 _atom_site_Wyckoff_symbol
 _atom_site_fract_x
 _atom_site_fract_y
 _atom_site_fract_z
 _atom_site_occupancy
 Ni4 Ni 8 j 0.193 0.251 0.155 1
 Ga3 Ga 8 j 0.457 0.273 0.182 1
 Ga2 Ga 4 i 0.172 0 0.604 1
 Ni5 Ni 4 i 0.248 0 0.006 1
 Ga1 Ga 4 i 0.299 0 0.336 1
 Ni3 Ni 4 i 0.555 0 0.335 1
 Ni1 Ni 4 h 0 0.248 0.5 1
 Ni2 Ni 4 f 0.25 0.25 0.5 1
 Ga4 Ga 2 b 0 0.5 0 1
 Ni6 Ni 2 a 0 0 0 1


_exptl_crystal_colour                    ?
_exptl_crystal_density_meas              ?
_exptl_crystal_density_diffrn            8.52
_cell_measurement_temperature            ?
_cell_measurement_radiation              ?
_cell_measurement_reflns_used            ?
_diffrn_ambient_temperature              ?
_diffrn_measurement_device               'Guinier film'
_diffrn_measurement_device_type          ?
_diffrn_radiation_type                   'X-rays, Cu Ka'
_diffrn_reflns_number                    ?
_exptl_absorpt_coefficient_mu            ?
_exptl_absorpt_correction_type           ?
_computing_structure_solution            'crystal chemical considerations'
_refine_ls_number_parameters             ?
_refine_ls_number_reflns                 ?
_refine_ls_R_factor_gt                   0.19
_refine_ls_wR_factor_gt                  ?
_pd_proc_ls_proof_R_factor               ?
_pd_proc_ls_proof_wR_factor              ?
_refine_ls_R_I_factor                    ?

# Published diffraction lines

loop_
 _refln_index_h
 _refln_index_k
 _refln_index_l
 _refln_d_spacing
 _refln_intensity_meas
 1 1 0 5.668 5
 2 0 0 4.024 2
 0 2 0 3.95 2
 3 1 1 3.696 3.3
 4 0 2 3.462 2.7
 2 2 1 3.434 2
 -1 1 1 2.987 3
 4 0 1 2.847 3
 2 2 0 2.828 6
 2 2 2 2.817 6
 4 2 2 2.6 6
 3 1 0 2.557 1
 3 1 3 2.536 1
 5 1 3 2.518 6
 1 3 0 2.503 6
 0 0 2 2.484 6.7
 4 2 1 2.309 5.7
 4 2 3 2.296 6
 3 3 2 2.225 7
 0 2 2 2.099 3
 6 0 2 2.096 4.7
 6 0 4 2.082 5
 5 1 1 2.057 6
 -1 3 1 2.036 5
 4 0 0 2.025 6.3
 -2 2 1 2.018 8
 4 0 4 2.008 8
 6 2 3 1.988 8.3
 0 4 0 1.973 8
 -1 1 2 1.909 8
 3 3 0 1.884 5
 7 1 4 1.877 3
 5 3 2 1.873 3
 4 2 0 1.803 2.7
 4 2 4 1.79 3
 3 1 4 1.771 3.3
 4 4 2 1.713 2.7
 6 0 1 1.695 2.7
 6 0 5 1.682 1
 7 1 2 1.663 3
 5 3 4 1.647 3
 4 4 1 1.618 1
 -1 3 2 1.575 3.3
 6 2 1 1.557 5
 6 2 5 1.545 6.3
 8 2 3 1.51 2
 3 3 4 1.496 5
 9 1 5 1.488 5
 3 5 1 1.477 3
 6 4 2 1.436 2.7
 6 4 4 1.432 2.7
 8 0 2 1.423 7
 4 4 0 1.412 7.3
 4 4 4 1.407 8
 4 2 5 1.392 3
 10 0 5 1.381 2
 5 5 3 1.357 5
 6 0 0 1.35 1
 6 0 6 1.339 2
 8 2 6 1.329 2.7
 9 3 4 1.315 2
 10 2 5 1.304 3
 5 5 1 1.268 6
 -5 1 1 1.25 3
 0 0 4 1.241 7.3

# End of data set 1251178

File: M-X-CIF/1251361.cif
##############################################################################
#                                                                            #
# Ga-Rh            # Rh10Ga17                                      # 1251361 #
#                                                                            #
##############################################################################
#                                                                            #
#                           Pearson's Crystal Data                           #
#      Crystal Structure Database for Inorganic Compounds (on DVD)           #
#                              Release 2022/23                               #
#                  Editors: Pierre Villars and Karin Cenzual                 #
#                                                                            #
#   Copyright (c) ASM International & Material Phases Data System (MPDS),    #
# Switzerland & National Institute for Materials Science (NIMS), Japan, 2022 #
#                   All rights reserved. Version 2022.07                     #
#                                                                            #
#   This copy of Pearson's Crystal Data is licensed to:                      #
#   University of Alberta, Chemistry Department, 1-5 Installations License         #
#                                                                            #
##############################################################################

data_1251361
_audit_creation_date                     2023-07-09
_audit_creation_method
;
Pearson's Crystal Data browser
;
#_database_code_PCD                      1251361
_database_code_PDF                       04-007-1621

# Entry summary

_chemical_formula_structural             'Rh~10~ Ga~17~'
_chemical_formula_sum                    'Ga17 Rh10'
_chemical_name_mineral                   ?
_chemical_compound_source                ?
_chemical_name_structure_type            Rh~10~Ga~17~,tP108,116
_chemical_formula_weight                 2214.3

# Bibliographic data

_publ_section_title
'Die Kristallstrukturen von Rh~10~Ga~17~ und Ir~3~Ga~5~'                      
_journal_coden_ASTM                      MOCMB7
_journal_name_full                       'Monatsh. Chem.'
_journal_year                            1967
_journal_volume                          98
_journal_page_first                      176
_journal_page_last                       183
_journal_language                        German
loop_
 _publ_author_name
 _publ_author_address
'Vollenkle H.'
;
Vienna University
Institut fur Physikalische Chemie
Vienna
Austria
;
'Wittmann A.'
;
Vienna University
Institut fur Physikalische Chemie
Vienna
Austria
;
'Nowotny H.'
;
Vienna University
Institut fur Physikalische Chemie
Vienna
Austria
;

# Standardized crystallographic data

_cell_length_a                           5.813
_cell_length_b                           5.813
_cell_length_c                           47.46
_cell_angle_alpha                        90
_cell_angle_beta                         90
_cell_angle_gamma                        90
_cell_volume                             1603.72
_cell_formula_units_Z                    4
_space_group_IT_number                   116
_space_group_name_H-M_alt                'P -4 c 2'
loop_
 _space_group_symop_id
 _space_group_symop_operation_xyz
 1 'x, y, z'
 2 '-x, -y, z'
 3 '-x, y, 1/2+z'
 4 '-y, -x, 1/2-z'
 5 '-y, x, -z'
 6 'x, -y, 1/2+z'
 7 'y, -x, -z'
 8 'y, x, 1/2-z'
loop_
 _atom_type_symbol
 Ga
 Rh
loop_
 _atom_site_label
 _atom_site_type_symbol
 _atom_site_symmetry_multiplicity
 _atom_site_Wyckoff_symbol
 _atom_site_fract_x
 _atom_site_fract_y
 _atom_site_fract_z
 _atom_site_occupancy
 Ga6 Ga 8 j 0.156 0.244 0.6618 1
 Ga3 Ga 8 j 0.178 0.315 0.0744 1
 Ga2 Ga 8 j 0.204 0.160 0.5450 1
 Ga7 Ga 8 j 0.284 0.347 0.1917 1
 Ga5 Ga 8 j 0.287 0.160 0.1314 1
 Ga1 Ga 8 j 0.345 0.235 0.0147 1
 Ga8 Ga 8 j 0.666 0.200 0.2214 1
 Ga4 Ga 8 j 0.670 0.310 0.1023 1
 Rh7 Rh 4 i 0 0.5 0.0254 1
 Rh8 Rh 4 i 0 0.5 0.1240 1
 Rh9 Rh 4 i 0 0.5 0.2255 1
 Rh10 Rh 4 i 0 0.5 0.3248 1
 Rh11 Rh 4 i 0 0.5 0.4248 1
 Rh5 Rh 4 h 0.5 0.5 0.0510 1
 Rh6 Rh 4 h 0.5 0.5 0.1497 1
 Rh3 Rh 4 g 0 0 0.0996 1
 Rh4 Rh 4 g 0 0 0.2010 1
 Ga9 Ga 4 e 0.182 0.182 0.25 1
 Rh1 Rh 2 c 0 0 0 1
 Rh2 Rh 2 b 0.5 0.5 0.25 1


_exptl_crystal_colour                    ?
_exptl_crystal_density_meas              ?
_exptl_crystal_density_diffrn            9.17
_cell_measurement_temperature            ?
_cell_measurement_radiation              X-rays
_cell_measurement_reflns_used            ?
_diffrn_ambient_temperature              ?
_diffrn_measurement_device               'Weissenberg photographs'
_diffrn_measurement_device_type          ?
_diffrn_radiation_type                   'X-rays, Cu K'
_diffrn_reflns_number                    ?
_exptl_absorpt_coefficient_mu            ?
_exptl_absorpt_correction_type           spherical
_computing_structure_solution
'crystal chemical considerations, Fourier synthesis'                          
_refine_ls_number_parameters             ?
_refine_ls_number_reflns                 ?
_refine_ls_R_factor_gt                   0.088
_refine_ls_wR_factor_gt                  ?

# End of data set 1251361

File: M-X-CIF/1251401.cif
##############################################################################
#                                                                            #
# Pt-Sn            # Pt2Sn3                                        # 1251401 #
#                                                                            #
##############################################################################
#                                                                            #
#                           Pearson's Crystal Data                           #
#      Crystal Structure Database for Inorganic Compounds (on DVD)           #
#                              Release 2022/23                               #
#                  Editors: Pierre Villars and Karin Cenzual                 #
#                                                                            #
#   Copyright (c) ASM International & Material Phases Data System (MPDS),    #
# Switzerland & National Institute for Materials Science (NIMS), Japan, 2022 #
#                   All rights reserved. Version 2022.07                     #
#                                                                            #
#   This copy of Pearson's Crystal Data is licensed to:                      #
#   University of Alberta, Chemistry Department, 1-5 Installations License         #
#                                                                            #
##############################################################################

data_1251401
_audit_creation_date                     2023-07-09
_audit_creation_method
;
Pearson's Crystal Data browser
;
#_database_code_PCD                      1251401
_database_code_PDF                       04-007-1660

# Entry summary

_chemical_formula_structural             'Pt~2~ Sn~3~'
_chemical_formula_sum                    'Pt2 Sn3'
_chemical_name_mineral                   ?
_chemical_compound_source                ?
_chemical_name_structure_type            Pt~2~Sn~3~,hP10,194
_chemical_formula_weight                 746.3

# Bibliographic data

_publ_section_title                      'Kristallstruktur von Pt~2~Sn~3~'
_journal_coden_ASTM                      ZEMTAE
_journal_name_full                       'Z. Metallkd.'
_journal_year                            1949
_journal_volume                          40
_journal_page_first                      405
_journal_page_last                       411
_journal_language                        German
loop_
 _publ_author_name
 _publ_author_address
'Schubert K.'
;
Max Planck Society (MPG)
Max Planck Institut (MPI) fur Metallforschung
Stuttgart
Germany
;
'Pfisterer H.'
;
Max Planck Society (MPG)
Max Planck Institut (MPI) fur Metallforschung
Stuttgart
Germany
;

# Standardized crystallographic data

_cell_length_a                           4.334
_cell_length_b                           4.334
_cell_length_c                           12.966
_cell_angle_alpha                        90
_cell_angle_beta                         90
_cell_angle_gamma                        120
_cell_volume                             210.92
_cell_formula_units_Z                    2
_space_group_IT_number                   194
_space_group_name_H-M_alt                'P 63/m m c'
loop_
 _space_group_symop_id
 _space_group_symop_operation_xyz
 1 'x, y, z'
 2 '-x+y, -x, 1/2-z'
 3 '-x+y, -x, z'
 4 '-x+y, y, 1/2-z'
 5 '-x+y, y, z'
 6 '-x, -x+y, -z'
 7 '-x, -x+y, 1/2+z'
 8 '-x, -y, -z'
 9 '-x, -y, 1/2+z'
 10 '-y, -x, 1/2-z'
 11 '-y, -x, z'
 12 '-y, x-y, 1/2-z'
 13 '-y, x-y, z'
 14 'x, x-y, 1/2-z'
 15 'x, x-y, z'
 16 'x, y, 1/2-z'
 17 'x-y, -y, -z'
 18 'x-y, -y, 1/2+z'
 19 'x-y, x, -z'
 20 'x-y, x, 1/2+z'
 21 'y, -x+y, -z'
 22 'y, -x+y, 1/2+z'
 23 'y, x, -z'
 24 'y, x, 1/2+z'
loop_
 _atom_type_symbol
 Pt
 Sn
loop_
 _atom_site_label
 _atom_site_type_symbol
 _atom_site_symmetry_multiplicity
 _atom_site_Wyckoff_symbol
 _atom_site_fract_x
 _atom_site_fract_y
 _atom_site_fract_z
 _atom_site_occupancy
 Pt Pt 4 f 0.333333 0.666667 0.143 1
 Sn1 Sn 4 f 0.333333 0.666667 0.570 1
 Sn2 Sn 2 b 0 0 0.25 1


_exptl_crystal_colour                    ?
_exptl_crystal_density_meas              ?
_exptl_crystal_density_diffrn            11.75
_cell_measurement_temperature            ?
_cell_measurement_radiation              'X-rays, Cu Ka'
_cell_measurement_reflns_used            ?
_diffrn_ambient_temperature              ?
_diffrn_measurement_device               'rotation photographs'
_diffrn_measurement_device_type          ?
_diffrn_radiation_type                   'X-rays, Cu Ka'
_diffrn_reflns_number                    ?
_exptl_absorpt_coefficient_mu            ?
_exptl_absorpt_correction_type           ?
_computing_structure_solution            'crystal chemical considerations'
_refine_ls_number_parameters             ?
_refine_ls_number_reflns                 ?
_refine_ls_R_factor_gt                   ?
_refine_ls_wR_factor_gt                  ?

# Published diffraction lines

loop_
 _refln_index_h
 _refln_index_k
 _refln_index_l
 _refln_d_spacing
 _refln_intensity_meas
 1 0 0 3.74 5
 1 0 1 3.591 5.3
 1 0 2 3.232 5
 1 0 4 2.443 6
 1 1 0 2.168 8
 1 0 5 2.132 8
 2 0 0 1.877 3.3
 2 0 1 1.856 2.7
 2 0 2 1.802 5
 2 0 4 1.621 4
 2 0 5 1.519 6
 1 0 8 1.484 2
 2 1 0 1.419 3
 2 1 1 1.408 3
 2 1 2 1.386 2
 1 0 9 1.344 5
 2 1 4 1.299 5
 3 0 0 1.251 6.7
 2 1 5 1.244 7
 2 1 6 1.185 3
 3 0 4 1.168 3
 2 0 9 1.143 5
 1 1 10 1.114 4
 2 2 0 1.084 5
 0 0 12 1.081 3
 2 1 8 1.067 2
 3 1 0 1.041 3
 3 1 1 1.038 ?
 3 1 2 1.027 3
 2 1 9 1.012 5
 3 1 4 0.993 3
 1 1 12 0.967 5
 4 0 0 0.937 2
 2 0 12 0.935 ?
 0 0 14 0.927 3
 4 0 4 0.902 5
 2 2 8 0.899 ?
 4 0 5 0.884 4
 3 1 8 0.877 1
 3 2 0 0.862 3
 2 1 12 0.86 ?
 1 1 14 0.852 4
 3 1 9 0.845 5.3
 3 2 4 0.833 5
 2 0 14 0.831 ?
 4 1 0 0.82 7
 3 2 5 0.817 6
 3 2 6 0.8 3
 4 1 4 0.795 4
 4 0 9 0.787 5.3
 2 0 15 0.786 1
 2 1 14 0.775 7.3

# End of data set 1251401
