Repository: bobleesj/cif-filter-copy

## Overview
This Python toolkit provides a set of tools for processing Crystallographic Information File (CIF) files. It allows for moving files based on unsupported formats, unreasonable distances, and specific tags, copying files based on atomic occupancy and mixing, retrieving file information, and checking CIF folder content against an Excel file.

When you run `python main.py`, a prompt below will appear. 
```
Welcome! Please choose an option to proceed:
[1] Move files based on unsupported CIF format
[2] Move files based on unreasonable distance
[3] Move files based on tags
[4] Move files based on supercell atom count
[5] Copy files based on atomic occupancy and mixing

File: M-X-CIF/1251507.cif
##############################################################################
#                                                                            #
# Fe-Sb            # FeSb2                                         # 1251507 #
#                                                                            #
##############################################################################
#                                                                            #
#                           Pearson's Crystal Data                           #
#      Crystal Structure Database for Inorganic Compounds (on DVD)           #
#                              Release 2022/23                               #
#                  Editors: Pierre Villars and Karin Cenzual                 #
#                                                                            #
#   Copyright (c) ASM International & Material Phases Data System (MPDS),    #
# Switzerland & National Institute for Materials Science (NIMS), Japan, 2022 #
#                   All rights reserved. Version 2022.07                     #
#                                                                            #
#   This copy of Pearson's Crystal Data is licensed to:                      #
#   University of Alberta, Chemistry Department, 1-5 Installations License         #
#                                                                            #
##############################################################################

data_1251507
_audit_creation_date                     2023-07-09
_audit_creation_method
;
Pearson's Crystal Data browser
;
#_database_code_PCD                      1251507
_database_code_PDF                       04-007-1756

# Entry summary

_chemical_formula_structural             'Fe Sb~2~'
_chemical_formula_sum                    'Fe Sb2'
_chemical_name_mineral                   seinajokite
_chemical_compound_source                ?
_chemical_name_structure_type            FeSb~2~,oP6,34
_chemical_formula_weight                 299.3

# Bibliographic data

_publ_section_title
;
Compounds with the Marcasite Type Crystal Structure. IV. The Crystal Structure of FeSb~2~
;
_journal_coden_ASTM                      ACSAA4
_journal_name_full                       'Acta Chem. Scand.'
_journal_year                            1969
_journal_volume                          23
_journal_page_first                      3043
_journal_page_last                       3050
_journal_language                        English
loop_
 _publ_author_name
 _publ_author_address
'Holseth H.'
;
Oslo University (UiO)
Department of Chemistry
Oslo
Norway
;
'Kjekshus A.'
;
Oslo University (UiO)
Department of Chemistry
Oslo
Norway
;

# Standardized crystallographic data

_cell_length_a                           5.8328
_cell_length_b                           6.5376
_cell_length_c                           3.1973
_cell_angle_alpha                        90
_cell_angle_beta                         90
_cell_angle_gamma                        90
_cell_volume                             121.92
_cell_formula_units_Z                    2
_space_group_IT_number                   34
_space_group_name_H-M_alt                'P n n 2'
loop_
 _space_group_symop_id
 _space_group_symop_operation_xyz
 1 'x, y, z'
 2 '1/2-x, 1/2+y, 1/2+z'
 3 '-x, -y, z'
 4 '1/2+x, 1/2-y, 1/2+z'
loop_
 _atom_type_symbol
 Sb
 Fe
loop_
 _atom_site_label
 _atom_site_type_symbol
 _atom_site_symmetry_multiplicity
 _atom_site_Wyckoff_symbol
 _atom_site_fract_x
 _atom_site_fract_y
 _atom_site_fract_z
 _atom_site_occupancy
 Sb Sb 4 c 0.1881 0.3565 0.0097 1
 Fe Fe 2 a 0 0 0.0 1


_exptl_crystal_colour                    ?
_exptl_crystal_density_meas              8.09
_exptl_crystal_density_diffrn            8.15
_cell_measurement_temperature            ?
_cell_measurement_radiation              X-rays
_cell_measurement_reflns_used            ?
_diffrn_ambient_temperature              ?
_diffrn_measurement_device               'Weissenberg photographs'
_diffrn_measurement_device_type          ?
_diffrn_radiation_type                   'X-rays, Mo Ka'
_diffrn_reflns_number                    ?
_exptl_absorpt_coefficient_mu            ?
_exptl_absorpt_correction_type           yes
_computing_structure_solution
'starting values derived from related structure'                              
_refine_ls_number_parameters             11
_refine_ls_number_reflns                 628
_refine_ls_R_factor_gt                   0.0875
_refine_ls_wR_factor_gt                  0.1185

# End of data set 1251507

File: M-X-CIF/1251707.cif
##############################################################################
#                                                                            #
# Fe-Ga            # Fe3Ga4                                        # 1251707 #
#                                                                            #
##############################################################################
#                                                                            #
#                           Pearson's Crystal Data                           #
#      Crystal Structure Database for Inorganic Compounds (on DVD)           #
#                              Release 2022/23                               #
#                  Editors: Pierre Villars and Karin Cenzual                 #
#                                                                            #
#   Copyright (c) ASM International & Material Phases Data System (MPDS),    #
# Switzerland & National Institute for Materials Science (NIMS), Japan, 2022 #
#                   All rights reserved. Version 2022.07                     #
#                                                                            #
#   This copy of Pearson's Crystal Data is licensed to:                      #
#   University of Alberta, Chemistry Department, 1-5 Installations License         #
#                                                                            #
##############################################################################

data_1251707
_audit_creation_date                     2023-07-09
_audit_creation_method
;
Pearson's Crystal Data browser
;
#_database_code_PCD                      1251707
_database_code_PDF                       04-007-1939

# Entry summary

_chemical_formula_structural             'Fe~3~ Ga~4~'
_chemical_formula_sum                    'Fe3 Ga4'
_chemical_name_mineral                   ?
_chemical_compound_source                ?
_chemical_name_structure_type            Fe~3~Ga~4~,mS42,12
_chemical_formula_weight                 446.4

# Bibliographic data

_publ_section_title
'Structures cristallines des phases Fe~3~Ga~4~ et Cr~3~Ga~4~'                 
_journal_coden_ASTM                      ACBCAR
_journal_name_full                       'Acta Crystallogr. B'
_journal_year                            1975
_journal_volume                          31
_journal_page_first                      477
_journal_page_last                       482
_journal_language                        French
loop_
 _publ_author_name
 _publ_author_address
'Philippe M.J.'
;
Nancy I Henri Poincare University
Laboratoire de Chimie du Solide (LCS)
Vandoeuvre-les-Nancy
France
;
'Malaman B.'
;
National Center for Scientific Research (CNRS)
Laboratoire de Chimie du Solide (LCS)
Vandoeuvre-les-Nancy
France
;
'Roques B.'
;
Nancy I Henri Poincare University
Laboratoire de Chimie du Solide (LCS)
Vandoeuvre-les-Nancy
France
;
'Courtois A.'
;
Nancy I Henri Poincare University
Laboratoire de Chimie du Solide (LCS)
Vandoeuvre-les-Nancy
France
;
'Protas J.'
;
Nancy I Henri Poincare University
Laboratoire de Mineralogie-Cristallographie
Vandoeuvre-les-Nancy
France
;

# Standardized crystallographic data

_cell_length_a                           10.091
_cell_length_b                           7.666
_cell_length_c                           7.866
_cell_angle_alpha                        90
_cell_angle_beta                         106.67
_cell_angle_gamma                        90
_cell_volume                             582.92
_cell_formula_units_Z                    6
_space_group_IT_number                   12
_space_group_name_H-M_alt                'C 1 2/m 1'
loop_
 _space_group_symop_id
 _space_group_symop_operation_xyz
 1 'x, y, z'
 2 '-x, -y, -z'
 3 '-x, y, -z'
 4 'x, -y, z'
 5 '1/2+x, 1/2+y, z'
 6 '1/2-x, 1/2-y, -z'
 7 '1/2-x, 1/2+y, -z'
 8 '1/2+x, 1/2-y, z'
loop_
 _atom_type_symbol
 Ga
 Fe
loop_
 _atom_site_label
 _atom_site_type_symbol
 _atom_site_symmetry_multiplicity
 _atom_site_Wyckoff_symbol
 _atom_site_fract_x
 _atom_site_fract_y
 _atom_site_fract_z
 _atom_site_occupancy
 Ga3 Ga 8 j 0.1082 0.2966 0.1509 1
 Ga4 Ga 8 j 0.3520 0.1857 0.4501 1
 Fe4 Fe 8 j 0.3642 0.2984 0.1521 1
 Ga2 Ga 4 i 0.0419 0 0.3482 1
 Fe3 Fe 4 i 0.2237 0 0.6374 1
 Ga1 Ga 4 i 0.2689 0 0.0844 1
 Fe2 Fe 4 i 0.4954 0 0.3106 1
 Fe1 Fe 2 a 0 0 0 1


_exptl_crystal_colour                    ?
_exptl_crystal_density_meas              7.58
_exptl_crystal_density_diffrn            7.63
_cell_measurement_temperature            ?
_cell_measurement_radiation              'X-rays, Cu Ka'
_cell_measurement_reflns_used            ?
_diffrn_ambient_temperature              ?
_diffrn_measurement_device               'automatic diffractometer'
_diffrn_measurement_device_type          'Nonius CAD3'
_diffrn_radiation_type                   'X-rays, Mo Ka'
_diffrn_reflns_number                    915
_exptl_absorpt_coefficient_mu            ?
_exptl_absorpt_correction_type           no
_computing_structure_solution            'direct methods, Fourier synthesis'
_refine_ls_number_parameters             ?
_refine_ls_number_reflns                 661
_refine_ls_R_factor_gt                   0.095
_refine_ls_wR_factor_gt                  ?

# Published diffraction lines

loop_
 _refln_index_h
 _refln_index_k
 _refln_index_l
 _refln_d_spacing
 _refln_intensity_meas
 3 1 0 2.97 30
 -3 1 2 2.71 20
 2 2 1 2.64 50
 -2 2 2 2.58 40
 -4 0 1 2.52 40
 -1 1 3 2.48 40
 1 3 0 2.47 40
 4 0 0 2.43 10
 1 3 1 2.3 20
 -1 3 2 2.14 60
 -2 2 3 2.12 10
 -4 2 1 2.106 70
 3 1 2 2.091 40
 -4 0 3 2.05 100
 -3 3 1 2.027 40
 2 0 3 2.016 10
 3 3 0 2.004 10
 0 4 0 1.919 30
 -1 1 4 1.897 10
 5 1 0 1.877 10
 2 2 3 1.782 5

# End of data set 1251707

File: M-X-CIF/1252369.cif
##############################################################################
#                                                                            #
# Fe-Si            # FeSi                                          # 1252369 #
#                                                                            #
##############################################################################
#                                                                            #
#                           Pearson's Crystal Data                           #
#      Crystal Structure Database for Inorganic Compounds (on DVD)           #
#                              Release 2022/23                               #
#                  Editors: Pierre Villars and Karin Cenzual                 #
#                                                                            #
#   Copyright (c) ASM International & Material Phases Data System (MPDS),    #
# Switzerland & National Institute for Materials Science (NIMS), Japan, 2022 #
#                   All rights reserved. Version 2022.07                     #
#                                                                            #
#   This copy of Pearson's Crystal Data is licensed to:                      #
#   University of Alberta, Chemistry Department, 1-5 Installations License         #
#                                                                            #
##############################################################################

data_1252369
_audit_creation_date                     2023-07-09
_audit_creation_method
;
Pearson's Crystal Data browser
;
#_database_code_PCD                      1252369
_database_code_PDF                       04-007-2551

# Entry summary

_chemical_formula_structural             'Fe Si'
_chemical_formula_sum                    'Fe Si'
_chemical_name_mineral                   naquite
_chemical_compound_source                ?
_chemical_name_structure_type            FeSi,cP8,198
_chemical_formula_weight                 83.9

# Bibliographic data

_publ_section_title
'Redetermination of the crystal structure of iron silicide, FeSi'             
_journal_coden_ASTM                      ZKNSFT
_journal_name_full
'Z. Kristallogr. - New Cryst. Struct.'                                        
_journal_year                            1997
_journal_volume                          212
_journal_page_first                      320
_journal_page_last                       ?
_journal_language                        German
loop_
 _publ_author_name
 _publ_author_address
'Wartchow R.'
;
Hannover Gottfried Wilhelm Leibniz University
Institut fur Anorganische Chemie
Hannover
Germany
;
'Gerighausen S.'
;
Hannover Gottfried Wilhelm Leibniz University
Institut fur Anorganische Chemie
Hannover
Germany
;
'Binnewies M.'
;
Hannover Gottfried Wilhelm Leibniz University
Institut fur Anorganische Chemie
Hannover
Germany
;

# Standardized crystallographic data

_cell_length_a                           4.495
_cell_length_b                           4.495
_cell_length_c                           4.495
_cell_angle_alpha                        90
_cell_angle_beta                         90
_cell_angle_gamma                        90
_cell_volume                             90.8
_cell_formula_units_Z                    4
_space_group_IT_number                   198
_space_group_name_H-M_alt                'P 21 3'
loop_
 _space_group_symop_id
 _space_group_symop_operation_xyz
 1 'x, y, z'
 2 '1/2-x, -y, 1/2+z'
 3 '-x, 1/2+y, 1/2-z'
 4 '1/2-y, -z, 1/2+x'
 5 '-y, 1/2+z, 1/2-x'
 6 '1/2-z, -x, 1/2+y'
 7 '-z, 1/2+x, 1/2-y'
 8 '1/2+x, 1/2-y, -z'
 9 '1/2+y, 1/2-z, -x'
 10 'y, z, x'
 11 '1/2+z, 1/2-x, -y'
 12 'z, x, y'
loop_
 _atom_type_symbol
 Si
 Fe
loop_
 _atom_site_label
 _atom_site_type_symbol
 _atom_site_symmetry_multiplicity
 _atom_site_Wyckoff_symbol
 _atom_site_fract_x
 _atom_site_fract_y
 _atom_site_fract_z
 _atom_site_occupancy
 Si1 Si 4 a 0.09262 0.09262 0.09262 1
 Fe1 Fe 4 a 0.3865 0.3865 0.3865 1


_exptl_crystal_colour                    ?
_exptl_crystal_density_meas              ?
_exptl_crystal_density_diffrn            6.14
_cell_measurement_temperature            ?
_cell_measurement_radiation              'X-rays, Mo Ka'
_cell_measurement_wavelength             0.71073
_cell_measurement_reflns_used            50
_diffrn_ambient_temperature              298
_diffrn_measurement_device               'automatic diffractometer'
_diffrn_measurement_device_type          Siemens-STOE
_diffrn_radiation_type                   'X-rays, Mo Ka'
_diffrn_radiation_wavelength             0.71073
_diffrn_reflns_number                    ?
_exptl_absorpt_coefficient_mu            16.160
_exptl_absorpt_correction_type           ?
_computing_structure_solution            'starting values from the literature'
_refine_ls_number_parameters             8
_refine_ls_number_reflns                 ?
_refine_ls_R_factor_gt                   0.014
_refine_ls_wR_factor_gt                  0.030

# End of data set 1252369

File: M-X-CIF/1252465.cif
##############################################################################
#                                                                            #
# In-Ru            # RuIn3                                         # 1252465 #
#                                                                            #
##############################################################################
#                                                                            #
#                           Pearson's Crystal Data                           #
#      Crystal Structure Database for Inorganic Compounds (on DVD)           #
#                              Release 2022/23                               #
#                  Editors: Pierre Villars and Karin Cenzual                 #
#                                                                            #
#   Copyright (c) ASM International & Material Phases Data System (MPDS),    #
# Switzerland & National Institute for Materials Science (NIMS), Japan, 2022 #
#                   All rights reserved. Version 2022.07                     #
#                                                                            #
#   This copy of Pearson's Crystal Data is licensed to:                      #
#   University of Alberta, Chemistry Department, 1-5 Installations License         #
#                                                                            #
##############################################################################

data_1252465
_audit_creation_date                     2023-07-09
_audit_creation_method
;
Pearson's Crystal Data browser
;
#_database_code_PCD                      1252465
_database_code_PDF                       04-007-2636

# Entry summary

_chemical_formula_structural             'Ru In~3~'
_chemical_formula_sum                    'In3 Ru'
_chemical_name_mineral                   ?
_chemical_compound_source                ?
_chemical_name_structure_type            RuIn~3~,tP16,118
_chemical_formula_weight                 445.5

# Bibliographic data

_publ_section_title                      'Crystal Data For RuIn~3~'
_journal_coden_ASTM                      PODIE2
_journal_name_full                       'Powder Diffr.'
_journal_year                            1986
_journal_volume                          1
_journal_page_first                      20
_journal_page_last                       21
_journal_language                        English
loop_
 _publ_author_name
 _publ_author_address
'Roof R.B. Jr.'
;
Los Alamos National Laboratory (LANL)
Los Alamos National Laboratory (LANL)
Los Alamos
U.S.A. New Mexico
;
'Fisk Z.'
;
Los Alamos National Laboratory (LANL)
Los Alamos National Laboratory (LANL)
Los Alamos
U.S.A. New Mexico
;
'Smith J.L.'
;
Los Alamos National Laboratory (LANL)
Los Alamos National Laboratory (LANL)
Los Alamos
U.S.A. New Mexico
;

# Standardized crystallographic data

_cell_length_a                           6.9983
_cell_length_b                           6.9983
_cell_length_c                           7.244
_cell_angle_alpha                        90
_cell_angle_beta                         90
_cell_angle_gamma                        90
_cell_volume                             354.784
_cell_formula_units_Z                    4
_space_group_IT_number                   118
_space_group_name_H-M_alt                'P -4 n 2'
loop_
 _space_group_symop_id
 _space_group_symop_operation_xyz
 1 'x, y, z'
 2 '1/2-x, 1/2+y, 1/2+z'
 3 '-x, -y, z'
 4 '1/2-y, 1/2-x, 1/2-z'
 5 '-y, x, -z'
 6 '1/2+x, 1/2-y, 1/2+z'
 7 '1/2+y, 1/2+x, 1/2-z'
 8 'y, -x, -z'
loop_
 _atom_type_symbol
 In
 Ru
loop_
 _atom_site_label
 _atom_site_type_symbol
 _atom_site_symmetry_multiplicity
 _atom_site_Wyckoff_symbol
 _atom_site_fract_x
 _atom_site_fract_y
 _atom_site_fract_z
 _atom_site_occupancy
 In2 In 8 i 0.343 0.149 0.509 1
 Ru Ru 4 f 0.15 0.35 0.25 1
 In1 In 4 e 0 0 0.237 1


_exptl_crystal_colour                    'black purple'
_exptl_crystal_density_meas              ?
_exptl_crystal_density_diffrn            8.34
_cell_measurement_temperature            ?
_cell_measurement_radiation              'X-rays, Cu Ka'
_cell_measurement_wavelength             1.54178
_pd_proc_wavelength                      1.54178
_cell_measurement_reflns_used            ?
_diffrn_ambient_temperature              ?
_diffrn_measurement_device               'automatic diffractometer'
_diffrn_measurement_device_type          ?
_diffrn_radiation_type                   'X-rays, Cu Ka'
_diffrn_radiation_wavelength             1.54178
_diffrn_reflns_number                    53
_exptl_absorpt_coefficient_mu            ?
_exptl_absorpt_correction_type           no
_computing_structure_solution            'starting values from the literature'
_refine_ls_number_parameters             6
_refine_ls_number_reflns                 ?
_refine_ls_R_factor_gt                   0.116
_refine_ls_wR_factor_gt                  ?
_pd_proc_ls_proof_R_factor               ?
_pd_proc_ls_proof_wR_factor              ?
_refine_ls_R_I_factor                    ?

# Published diffraction lines

loop_
 _refln_index_h
 _refln_index_k
 _refln_index_l
 _refln_d_spacing
 _refln_intensity_meas
 0 1 1 5.033 16
 1 1 1 4.095 12
 1 2 0 3.132 20
 1 1 2 2.921 30
 0 2 2 2.518 31
 2 2 0 2.475 16
 1 2 2 2.368 100
 2 2 1 2.342 8
 0 3 1 2.212 80
 1 1 3 2.171 6
 2 2 2 2.044 6
 1 3 2 1.888 1
 2 3 1 1.873 1
 0 0 4 1.811 15
 0 4 0 1.751 6
 2 2 3 1.729 6
 2 3 2 1.711 4
 1 4 0 1.697 1
 0 3 3 1.678 1
 1 4 1 1.658 1
 3 3 0 1.65 10
 0 4 2 1.575 11
 1 2 4 1.567 16
 1 4 2 1.537 16
 2 4 1 1.528 2
 3 3 2 1.501 11
 2 2 4 1.461 5
 2 4 2 1.435 2
 1 3 4 1.401 28
 0 5 1 1.373 5
 1 5 1 1.348 2
 2 4 3 1.316 2
 2 5 0 1.301 3
 1 5 2 1.284 4
 0 4 4 1.258 2
 4 4 0 1.238 10
 0 3 5 1.23 3
 2 5 2 1.223 24
 3 5 0 1.201 3
 1 5 3 1.194 3
 2 4 4 1.185 8
 1 1 6 1.173 2
 0 6 0 1.166 12
 0 2 6 1.14 4
 3 5 2 1.138 2
 1 2 6 1.126 11
 1 6 2 1.097 4
 2 6 1 1.095 2

# End of data set 1252465

File: M-X-CIF/1252932.cif
##############################################################################
#                                                                            #
# Ge-Ru            # Ru17Ge22                                      # 1252932 #
#                                                                            #
##############################################################################
#                                                                            #
#                           Pearson's Crystal Data                           #
#      Crystal Structure Database for Inorganic Compounds (on DVD)           #
#                              Release 2022/23                               #
#                  Editors: Pierre Villars and Karin Cenzual                 #
#                                                                            #
#   Copyright (c) ASM International & Material Phases Data System (MPDS),    #
# Switzerland & National Institute for Materials Science (NIMS), Japan, 2022 #
#                   All rights reserved. Version 2022.07                     #
#                                                                            #
#   This copy of Pearson's Crystal Data is licensed to:                      #
#   University of Alberta, Chemistry Department, 1-5 Installations License         #
#                                                                            #
##############################################################################

data_1252932
_audit_creation_date                     2023-07-09
_audit_creation_method
;
Pearson's Crystal Data browser
;
#_database_code_PCD                      1252932
_database_code_PDF                       04-018-0360

# Entry summary

_chemical_formula_structural             'Ru~17~ Ge~22~'
_chemical_formula_sum                    'Ge22.04 Ru17'
_chemical_name_mineral                   ?
_chemical_compound_source                ?
_chemical_name_structure_type            Ru~17~Ge~22~,tP92,118
_chemical_formula_weight                 3315.2

# Bibliographic data

_publ_section_title
'Crystal structure of Ru~17~Ge~20-x~ (x= 3) compound'                         
_journal_coden_ASTM                      ICICC6
_journal_name_full
'Tezizy Dokl. Sov. Kristallokhim. Neorg. Koord. Soeden., 6th'                 
_journal_year                            1992
_journal_volume                          ?
_journal_page_first                      232
_journal_page_last                       ?
_journal_language                        Russian
loop_
 _publ_author_name
 _publ_author_address
'Sologub O.L.'
;
Moscow M.V. Lomonosov State University (MSU)
Department of Chemistry
Moscow
Russia
;
'Pecharskii V.K.'
;
Lviv Ivan Franko State University
Department of Inorganic Chemistry
Lviv
Ukraine
;
'Salamakha P.S.'
;
Lviv Ivan Franko State University
Department of Inorganic Chemistry
Lviv
Ukraine
;
'Prots Y.M.'
;
Lviv Ivan Franko State University
Department of Inorganic Chemistry
Lviv
Ukraine
;
'Starodub P.K.'
;
Lviv Ivan Franko State University
Department of Inorganic Chemistry
Lviv
Ukraine
;

# Standardized crystallographic data

_cell_length_a                           11.428
_cell_length_b                           11.428
_cell_length_c                           9.237
_cell_angle_alpha                        90
_cell_angle_beta                         90
_cell_angle_gamma                        90
_cell_volume                             1206.3
_cell_formula_units_Z                    2
_space_group_IT_number                   118
_space_group_name_H-M_alt                'P -4 n 2'
loop_
 _space_group_symop_id
 _space_group_symop_operation_xyz
 1 'x, y, z'
 2 '1/2-x, 1/2+y, 1/2+z'
 3 '-x, -y, z'
 4 '1/2-y, 1/2-x, 1/2-z'
 5 '-y, x, -z'
 6 '1/2+x, 1/2-y, 1/2+z'
 7 '1/2+y, 1/2+x, 1/2-z'
 8 'y, -x, -z'
loop_
 _atom_type_symbol
 Ru
 Ge
loop_
 _atom_site_label
 _atom_site_type_symbol
 _atom_site_symmetry_multiplicity
 _atom_site_Wyckoff_symbol
 _atom_site_fract_x
 _atom_site_fract_y
 _atom_site_fract_z
 _atom_site_occupancy
 Ru6 Ru 8 i 0.0007 0.2462 0.3796 1
 Ge7 Ge 8 i 0.071 0.108 0.043 0.41
 Ge4 Ge 8 i 0.0764 0.6203 0.0559 1
 Ge8 Ge 8 i 0.078 0.169 0.099 0.39
 Ge3 Ge 8 i 0.1389 0.072 0.4094 1
 Ge6 Ge 8 i 0.14 0.3296 0.228 0.46
 Ru5 Ru 8 i 0.2519 0.2476 0.007 1
 Ge2 Ge 8 i 0.3249 0.6507 0.2652 1
 Ru4 Ru 8 i 0.5057 0.2469 0.3629 1
 Ge5 Ge 8 i 0.5754 0.1594 0.1122 1
 Ru3 Ru 4 f 0.3269 0.1731 0.25 1
 Ru2 Ru 4 e 0 0 0.234 1
 Ge1 Ge 2 d 0 0.5 0.75 1
 Ru1 Ru 2 c 0 0.5 0.25 1


_exptl_crystal_colour                    ?
_exptl_crystal_density_meas              ?
_exptl_crystal_density_diffrn            9.13
_cell_measurement_temperature            ?
_cell_measurement_radiation              ?
_cell_measurement_reflns_used            ?
_diffrn_ambient_temperature              ?
_diffrn_measurement_device               'automatic diffractometer'
_diffrn_measurement_device_type          DARCH-1
_diffrn_radiation_type                   'X-rays, Mo Ka'
_diffrn_reflns_number                    ?
_exptl_absorpt_coefficient_mu            ?
_exptl_absorpt_correction_type           ?
_computing_structure_solution            ?
_refine_ls_number_parameters             ?
_refine_ls_number_reflns                 404
_refine_ls_R_factor_gt                   0.0552
_refine_ls_wR_factor_gt                  ?

# End of data set 1252932

File: M-X-CIF/1253301.cif
##############################################################################
#                                                                            #
# Ge-Ni            # Ni1.4Ge ht                                    # 1253301 #
#                                                                            #
##############################################################################
#                                                                            #
#                           Pearson's Crystal Data                           #
#      Crystal Structure Database for Inorganic Compounds (on DVD)           #
#                              Release 2022/23                               #
#                  Editors: Pierre Villars and Karin Cenzual                 #
#                                                                            #
#   Copyright (c) ASM International & Material Phases Data System (MPDS),    #
# Switzerland & National Institute for Materials Science (NIMS), Japan, 2022 #
#                   All rights reserved. Version 2022.07                     #
#                                                                            #
#   This copy of Pearson's Crystal Data is licensed to:                      #
#   University of Alberta, Chemistry Department, 1-5 Installations License         #
#                                                                            #
##############################################################################

data_1253301
_audit_creation_date                     2023-07-09
_audit_creation_method
;
Pearson's Crystal Data browser
;
#_database_code_PCD                      1253301
_database_code_PDF                       04-017-0552

# Entry summary

_chemical_formula_structural             'Ni~1.38~ Ge'
_chemical_formula_sum                    'Ge Ni1.37'
_chemical_name_mineral                   ?
_chemical_compound_source                ?
_chemical_name_structure_type            Co~1.75~Ge,hP6,194
_chemical_formula_weight                 153.6
_chemical_melting_point                  1491

# Bibliographic data

_publ_section_title
'Zur Struktur der Mischung Nickel-Germanium'                                  
_journal_coden_ASTM                      JCOMAH
_journal_name_full                       'J. Less-Common Met.'
_journal_year                            1971
_journal_volume                          24
_journal_page_first                      23
_journal_page_last                       40
_journal_language                        German
loop_
 _publ_author_name
 _publ_author_address
'Ellner M.'
;
Max Planck Society (MPG)
Max Planck Institut (MPI) fur Metallforschung
Stuttgart
Germany
;
'Godecke T.'
;
Max Planck Society (MPG)
Max Planck Institut (MPI) fur Metallforschung
Stuttgart
Germany
;
'Schubert K.'
;
Max Planck Society (MPG)
Max Planck Institut (MPI) fur Metallforschung
Stuttgart
Germany
;

# Standardized crystallographic data

_cell_length_a                           3.847
_cell_length_b                           3.847
_cell_length_c                           5.027
_cell_angle_alpha                        90
_cell_angle_beta                         90
_cell_angle_gamma                        120
_cell_volume                             64.4
_cell_formula_units_Z                    2
_space_group_IT_number                   194
_space_group_name_H-M_alt                'P 63/m m c'
loop_
 _space_group_symop_id
 _space_group_symop_operation_xyz
 1 'x, y, z'
 2 '-x+y, -x, 1/2-z'
 3 '-x+y, -x, z'
 4 '-x+y, y, 1/2-z'
 5 '-x+y, y, z'
 6 '-x, -x+y, -z'
 7 '-x, -x+y, 1/2+z'
 8 '-x, -y, -z'
 9 '-x, -y, 1/2+z'
 10 '-y, -x, 1/2-z'
 11 '-y, -x, z'
 12 '-y, x-y, 1/2-z'
 13 '-y, x-y, z'
 14 'x, x-y, 1/2-z'
 15 'x, x-y, z'
 16 'x, y, 1/2-z'
 17 'x-y, -y, -z'
 18 'x-y, -y, 1/2+z'
 19 'x-y, x, -z'
 20 'x-y, x, 1/2+z'
 21 'y, -x+y, -z'
 22 'y, -x+y, 1/2+z'
 23 'y, x, -z'
 24 'y, x, 1/2+z'
loop_
 _atom_type_symbol
 Ni
 Ge
loop_
 _atom_site_label
 _atom_site_type_symbol
 _atom_site_symmetry_multiplicity
 _atom_site_Wyckoff_symbol
 _atom_site_fract_x
 _atom_site_fract_y
 _atom_site_fract_z
 _atom_site_occupancy
 Ni2,3 Ni 2 d 0.333333 0.666667 0.75 0.37
 Ge1,2 Ge 2 c 0.333333 0.666667 0.25 1
 Ni1 Ni 2 a 0 0 0 1


_exptl_crystal_colour                    ?
_exptl_crystal_density_meas              ?
_exptl_crystal_density_diffrn            7.92
_cell_measurement_temperature            ?
_cell_measurement_radiation              'X-rays, Cu Ka'
_cell_measurement_reflns_used            ?
_diffrn_ambient_temperature              ?
_diffrn_measurement_device               'Guinier film'
_diffrn_measurement_device_type          ?
_diffrn_radiation_type                   'X-rays, Cu Ka'
_diffrn_reflns_number                    ?
_exptl_absorpt_coefficient_mu            ?
_exptl_absorpt_correction_type           ?
_computing_structure_solution            'starting values from the literature'
_refine_ls_number_parameters             ?
_refine_ls_number_reflns                 ?
_refine_ls_R_factor_gt                   ?
_refine_ls_wR_factor_gt                  ?
_pd_proc_ls_proof_R_factor               ?
_pd_proc_ls_proof_wR_factor              ?
_refine_ls_R_I_factor                    ?

# End of data set 1253301

File: M-X-CIF/1253701.cif
##############################################################################
#                                                                            #
# Co-Sb            # CoSb                                          # 1253701 #
#                                                                            #
##############################################################################
#                                                                            #
#                           Pearson's Crystal Data                           #
#      Crystal Structure Database for Inorganic Compounds (on DVD)           #
#                              Release 2022/23                               #
#                  Editors: Pierre Villars and Karin Cenzual                 #
#                                                                            #
#   Copyright (c) ASM International & Material Phases Data System (MPDS),    #
# Switzerland & National Institute for Materials Science (NIMS), Japan, 2022 #
#                   All rights reserved. Version 2022.07                     #
#                                                                            #
#   This copy of Pearson's Crystal Data is licensed to:                      #
#   University of Alberta, Chemistry Department, 1-5 Installations License         #
#                                                                            #
##############################################################################

data_1253701
_audit_creation_date                     2023-07-09
_audit_creation_method
;
Pearson's Crystal Data browser
;
#_database_code_PCD                      1253701
_database_code_PDF                       ?

# Entry summary

_chemical_formula_structural             'Co Sb'
_chemical_formula_sum                    'Co Sb'
_chemical_name_mineral                   ?
_chemical_compound_source                ?
_chemical_name_structure_type            NiAs,hP4,194
_chemical_formula_weight                 180.7

# Bibliographic data

_publ_section_title
'Untersuchungen uber Bau und Eigenschaften von Krystallen'                    
_journal_coden_ASTM                      SUNVAQ
_journal_name_full
'Skr. Nor. Vidensk.-Akad., Kl. 1: Mat.-Naturvidensk. Kl.'                     
_journal_year                            1926
_journal_volume                          ?
_journal_issue                           8
_journal_page_first                      1
_journal_page_last                       156
_journal_language                        German
loop_
 _publ_author_name
 _publ_author_address
'Goldschmidt V.M.'
;
Norwegian Academy of Sciences
Oslo
Norway
;

# Standardized crystallographic data

_cell_length_a                           3.866
_cell_length_b                           3.866
_cell_length_c                           5.188
_cell_angle_alpha                        90
_cell_angle_beta                         90
_cell_angle_gamma                        120
_cell_volume                             67.2
_cell_formula_units_Z                    2
_space_group_IT_number                   194
_space_group_name_H-M_alt                'P 63/m m c'
loop_
 _space_group_symop_id
 _space_group_symop_operation_xyz
 1 'x, y, z'
 2 '-x+y, -x, 1/2-z'
 3 '-x+y, -x, z'
 4 '-x+y, y, 1/2-z'
 5 '-x+y, y, z'
 6 '-x, -x+y, -z'
 7 '-x, -x+y, 1/2+z'
 8 '-x, -y, -z'
 9 '-x, -y, 1/2+z'
 10 '-y, -x, 1/2-z'
 11 '-y, -x, z'
 12 '-y, x-y, 1/2-z'
 13 '-y, x-y, z'
 14 'x, x-y, 1/2-z'
 15 'x, x-y, z'
 16 'x, y, 1/2-z'
 17 'x-y, -y, -z'
 18 'x-y, -y, 1/2+z'
 19 'x-y, x, -z'
 20 'x-y, x, 1/2+z'
 21 'y, -x+y, -z'
 22 'y, -x+y, 1/2+z'
 23 'y, x, -z'
 24 'y, x, 1/2+z'
loop_
 _atom_type_symbol
 Sb
 Co
loop_
 _atom_site_label
 _atom_site_type_symbol
 _atom_site_symmetry_multiplicity
 _atom_site_Wyckoff_symbol
 _atom_site_fract_x
 _atom_site_fract_y
 _atom_site_fract_z
 _atom_site_occupancy
 Sb Sb 2 c 0.333333 0.666667 0.25 1
 Co Co 2 a 0 0 0 1


_exptl_crystal_colour                    ?
_exptl_crystal_density_meas              ?
_exptl_crystal_density_diffrn            8.94
_cell_measurement_temperature            ?
_cell_measurement_radiation              X-rays
_cell_measurement_reflns_used            ?
_diffrn_ambient_temperature              ?
_diffrn_measurement_device               'Debye-Scherrer film'
_diffrn_measurement_device_type          ?
_diffrn_radiation_type                   ?
_diffrn_reflns_number                    ?
_exptl_absorpt_coefficient_mu            ?
_exptl_absorpt_correction_type           ?
_computing_structure_solution            ?
_refine_ls_number_parameters             ?
_refine_ls_number_reflns                 ?
_refine_ls_R_factor_gt                   ?
_refine_ls_wR_factor_gt                  ?

# End of data set 1253701
