Repository: bobleesj/cif-filter-copy

## Overview
This Python toolkit provides a set of tools for processing Crystallographic Information File (CIF) files. It allows for moving files based on unsupported formats, unreasonable distances, and specific tags, copying files based on atomic occupancy and mixing, retrieving file information, and checking CIF folder content against an Excel file.

When you run `python main.py`, a prompt below will appear. 
```
Welcome! Please choose an option to proceed:
[1] Move files based on unsupported CIF format
[2] Move files based on unreasonable distance
[3] Move files based on tags
[4] Move files based on supercell atom count
[5] Copy files based on atomic occupancy and mixing

File: M-X-CIF/1300773.cif
##############################################################################
#                                                                            #
# Os-Sn            # Os3Sn7 hp-ht                                  # 1300773 #
#                                                                            #
##############################################################################
#                                                                            #
#                           Pearson's Crystal Data                           #
#      Crystal Structure Database for Inorganic Compounds (on DVD)           #
#                              Release 2022/23                               #
#                  Editors: Pierre Villars and Karin Cenzual                 #
#                                                                            #
#   Copyright (c) ASM International & Material Phases Data System (MPDS),    #
# Switzerland & National Institute for Materials Science (NIMS), Japan, 2022 #
#                   All rights reserved. Version 2022.07                     #
#                                                                            #
#   This copy of Pearson's Crystal Data is licensed to:                      #
#   University of Alberta, Chemistry Department, 1-5 Installations License         #
#                                                                            #
##############################################################################

data_1300773
_audit_creation_date                     2023-07-09
_audit_creation_method
;
Pearson's Crystal Data browser
;
#_database_code_PCD                      1300773
_database_code_PDF                       04-007-3457

# Entry summary

_chemical_formula_structural             'Os~3~ Sn~7~'
_chemical_formula_sum                    'Os3 Sn7'
_chemical_name_mineral                   ?
_chemical_compound_source                ?
_chemical_name_structure_type            Ru~3~Sn~7~,cI40,229
_chemical_formula_weight                 1401.4

# Bibliographic data

_publ_section_title
;
Structure refinements and some properties of the transition metal stannides Os~3~Sn~7~, Ir~5~Sn~7~, Ni~0.402(4)~Pd~0.598~Sn~4~, \a-PdSn~2~ and PtSn~4~
;
_journal_coden_ASTM                      JALCEU
_journal_name_full                       'J. Alloys Compd.'
_journal_year                            2000
_journal_volume                          309
_journal_page_first                      1
_journal_page_last                       9
_journal_language                        English
loop_
 _publ_author_name
 _publ_author_address
'Kunnen B.'
;
Munster University (WWU)
Institut fur Anorganische Chemie
Munster
Germany
;
'Niepmann D.'
;
Munster University (WWU)
Institut fur Anorganische Chemie
Munster
Germany
;
'Jeitschko W.'
;
Munster University (WWU)
Institut fur Anorganische Chemie
Munster
Germany
;

# Standardized crystallographic data

_cell_length_a                           9.378
_cell_length_b                           9.378
_cell_length_c                           9.378
_cell_angle_alpha                        90
_cell_angle_beta                         90
_cell_angle_gamma                        90
_cell_volume                             824.8
_cell_formula_units_Z                    4
_space_group_IT_number                   229
_space_group_name_H-M_alt                'I m -3 m'
loop_
 _space_group_symop_id
 _space_group_symop_operation_xyz
 1 'x, y, z'
 2 '-x, -y, -z'
 3 '-x, -y, z'
 4 '-x, -z, -y'
 5 '-x, -z, y'
 6 '-x, y, -z'
 7 '-x, y, z'
 8 '-x, z, -y'
 9 '-x, z, y'
 10 '-y, -x, -z'
 11 '-y, -x, z'
 12 '-y, -z, -x'
 13 '-y, -z, x'
 14 '-y, x, -z'
 15 '-y, x, z'
 16 '-y, z, -x'
 17 '-y, z, x'
 18 '-z, -x, -y'
 19 '-z, -x, y'
 20 '-z, -y, -x'
 21 '-z, -y, x'
 22 '-z, x, -y'
 23 '-z, x, y'
 24 '-z, y, -x'
 25 '-z, y, x'
 26 'x, -y, -z'
 27 'x, -y, z'
 28 'x, -z, -y'
 29 'x, -z, y'
 30 'x, y, -z'
 31 'x, z, -y'
 32 'x, z, y'
 33 'y, -x, -z'
 34 'y, -x, z'
 35 'y, -z, -x'
 36 'y, -z, x'
 37 'y, x, -z'
 38 'y, x, z'
 39 'y, z, -x'
 40 'y, z, x'
 41 'z, -x, -y'
 42 'z, -x, y'
 43 'z, -y, -x'
 44 'z, -y, x'
 45 'z, x, -y'
 46 'z, x, y'
 47 'z, y, -x'
 48 'z, y, x'
 49 '1/2+x, 1/2+y, 1/2+z'
 50 '1/2-x, 1/2-y, 1/2-z'
 51 '1/2-x, 1/2-y, 1/2+z'
 52 '1/2-x, 1/2-z, 1/2-y'
 53 '1/2-x, 1/2-z, 1/2+y'
 54 '1/2-x, 1/2+y, 1/2-z'
 55 '1/2-x, 1/2+y, 1/2+z'
 56 '1/2-x, 1/2+z, 1/2-y'
 57 '1/2-x, 1/2+z, 1/2+y'
 58 '1/2-y, 1/2-x, 1/2-z'
 59 '1/2-y, 1/2-x, 1/2+z'
 60 '1/2-y, 1/2-z, 1/2-x'
 61 '1/2-y, 1/2-z, 1/2+x'
 62 '1/2-y, 1/2+x, 1/2-z'
 63 '1/2-y, 1/2+x, 1/2+z'
 64 '1/2-y, 1/2+z, 1/2-x'
 65 '1/2-y, 1/2+z, 1/2+x'
 66 '1/2-z, 1/2-x, 1/2-y'
 67 '1/2-z, 1/2-x, 1/2+y'
 68 '1/2-z, 1/2-y, 1/2-x'
 69 '1/2-z, 1/2-y, 1/2+x'
 70 '1/2-z, 1/2+x, 1/2-y'
 71 '1/2-z, 1/2+x, 1/2+y'
 72 '1/2-z, 1/2+y, 1/2-x'
 73 '1/2-z, 1/2+y, 1/2+x'
 74 '1/2+x, 1/2-y, 1/2-z'
 75 '1/2+x, 1/2-y, 1/2+z'
 76 '1/2+x, 1/2-z, 1/2-y'
 77 '1/2+x, 1/2-z, 1/2+y'
 78 '1/2+x, 1/2+y, 1/2-z'
 79 '1/2+x, 1/2+z, 1/2-y'
 80 '1/2+x, 1/2+z, 1/2+y'
 81 '1/2+y, 1/2-x, 1/2-z'
 82 '1/2+y, 1/2-x, 1/2+z'
 83 '1/2+y, 1/2-z, 1/2-x'
 84 '1/2+y, 1/2-z, 1/2+x'
 85 '1/2+y, 1/2+x, 1/2-z'
 86 '1/2+y, 1/2+x, 1/2+z'
 87 '1/2+y, 1/2+z, 1/2-x'
 88 '1/2+y, 1/2+z, 1/2+x'
 89 '1/2+z, 1/2-x, 1/2-y'
 90 '1/2+z, 1/2-x, 1/2+y'
 91 '1/2+z, 1/2-y, 1/2-x'
 92 '1/2+z, 1/2-y, 1/2+x'
 93 '1/2+z, 1/2+x, 1/2-y'
 94 '1/2+z, 1/2+x, 1/2+y'
 95 '1/2+z, 1/2+y, 1/2-x'
 96 '1/2+z, 1/2+y, 1/2+x'
loop_
 _atom_type_symbol
 Sn
 Os
loop_
 _atom_site_label
 _atom_site_type_symbol
 _atom_site_symmetry_multiplicity
 _atom_site_Wyckoff_symbol
 _atom_site_fract_x
 _atom_site_fract_y
 _atom_site_fract_z
 _atom_site_occupancy
 Sn1 Sn 16 f 0.1613 0.1613 0.1613 1
 Os Os 12 e 0.3445 0 0 1
 Sn2 Sn 12 d 0.25 0 0.5 1


_exptl_crystal_colour                    'gray silver'
_exptl_crystal_density_meas              ?
_exptl_crystal_density_diffrn            11.29
_cell_measurement_temperature            ?
_cell_measurement_radiation              'X-rays, Cu Ka1'
_cell_measurement_reflns_used            ?
_diffrn_ambient_temperature              ?
_diffrn_measurement_device               'automatic diffractometer'
_diffrn_measurement_device_type          Enraf-Nonius
_diffrn_radiation_type                   'X-rays, Mo Ka'
_diffrn_reflns_number                    4057
_exptl_absorpt_coefficient_mu            ?
_exptl_absorpt_correction_type           empirical
_computing_structure_solution            'starting values from the literature'
_refine_ls_number_parameters             10
_refine_ls_number_reflns                 220
_refine_ls_R_factor_gt                   0.037
_refine_ls_wR_factor_gt                  0.095

# End of data set 1300773

File: M-X-CIF/1301051.cif
##############################################################################
#                                                                            #
# Rh-Si            # Rh5Si3                                        # 1301051 #
#                                                                            #
##############################################################################
#                                                                            #
#                           Pearson's Crystal Data                           #
#      Crystal Structure Database for Inorganic Compounds (on DVD)           #
#                              Release 2022/23                               #
#                  Editors: Pierre Villars and Karin Cenzual                 #
#                                                                            #
#   Copyright (c) ASM International & Material Phases Data System (MPDS),    #
# Switzerland & National Institute for Materials Science (NIMS), Japan, 2022 #
#                   All rights reserved. Version 2022.07                     #
#                                                                            #
#   This copy of Pearson's Crystal Data is licensed to:                      #
#   University of Alberta, Chemistry Department, 1-5 Installations License         #
#                                                                            #
##############################################################################

data_1301051
_audit_creation_date                     2023-07-09
_audit_creation_method
;
Pearson's Crystal Data browser
;
#_database_code_PCD                      1301051
_database_code_PDF                       04-007-3715

# Entry summary

_chemical_formula_structural             'Rh~5~ Si~3~'
_chemical_formula_sum                    'Rh5 Si3'
_chemical_name_mineral                   ?
_chemical_compound_source                ?
_chemical_name_structure_type            Rh~5~Ge~3~,oP16,55
_chemical_formula_weight                 598.8
_chemical_melting_point                  1743(10)

# Bibliographic data

_publ_section_title                      'The rhodium-silicon phase diagram'
_journal_coden_ASTM                      JCOMAH
_journal_name_full                       'J. Less-Common Met.'
_journal_year                            1985
_journal_volume                          109
_journal_page_first                      261
_journal_page_last                       274
_journal_language                        English
loop_
 _publ_author_name
 _publ_author_address
'Schellenberg I.'
;
Geneva University (UNIGE)
Departement de Physique de la Matiere Condensee (DPMC)
Geneva
Switzerland
;
'Jorda J.L.'
;
Geneva University (UNIGE)
Departement de Physique de la Matiere Condensee (DPMC)
Geneva
Switzerland
;
'Muller J.'
;
Geneva University (UNIGE)
Departement de Physique de la Matiere Condensee (DPMC)
Geneva
Switzerland
;

# Standardized crystallographic data

_cell_length_a                           5.322
_cell_length_b                           10.126
_cell_length_c                           3.897
_cell_angle_alpha                        90
_cell_angle_beta                         90
_cell_angle_gamma                        90
_cell_volume                             210
_cell_formula_units_Z                    2
_space_group_IT_number                   55
_space_group_name_H-M_alt                'P b a m'
loop_
 _space_group_symop_id
 _space_group_symop_operation_xyz
 1 'x, y, z'
 2 '1/2-x, 1/2+y, -z'
 3 '1/2-x, 1/2+y, z'
 4 '-x, -y, -z'
 5 '-x, -y, z'
 6 '1/2+x, 1/2-y, -z'
 7 '1/2+x, 1/2-y, z'
 8 'x, y, -z'

# Atomic positions taken from type-defining entry

loop_
 _atom_type_symbol
 Si
 Rh
loop_
 _atom_site_label
 _atom_site_type_symbol
 _atom_site_symmetry_multiplicity
 _atom_site_Wyckoff_symbol
 _atom_site_fract_x
 _atom_site_fract_y
 _atom_site_fract_z
 _atom_site_occupancy
 Si1 Si 4 h 0.112 0.152 0.5 1
 Rh1 Rh 4 h 0.170 0.393 0.5 1
 Rh2 Rh 4 g 0.348 0.220 0 1
 Si2 Si 2 c 0 0.5 0 1
 Rh3 Rh 2 a 0 0 0 1


_exptl_crystal_colour                    ?
_exptl_crystal_density_meas              ?
_exptl_crystal_density_diffrn            9.47
_cell_measurement_temperature            ?
_cell_measurement_radiation              X-rays
_cell_measurement_reflns_used            ?
_diffrn_ambient_temperature              ?
_diffrn_measurement_device               'Guinier film'
_diffrn_measurement_device_type          ?
_diffrn_radiation_type                   ?
_diffrn_reflns_number                    ?
_exptl_absorpt_coefficient_mu            ?
_exptl_absorpt_correction_type           ?
_computing_structure_solution            ?
_refine_ls_number_parameters             ?
_refine_ls_number_reflns                 ?
_refine_ls_R_factor_gt                   ?
_refine_ls_wR_factor_gt                  ?

# End of data set 1301051

File: M-X-CIF/1301052.cif
##############################################################################
#                                                                            #
# Rh-Si            # Rh20Si13 ht                                   # 1301052 #
#                                                                            #
##############################################################################
#                                                                            #
#                           Pearson's Crystal Data                           #
#      Crystal Structure Database for Inorganic Compounds (on DVD)           #
#                              Release 2022/23                               #
#                  Editors: Pierre Villars and Karin Cenzual                 #
#                                                                            #
#   Copyright (c) ASM International & Material Phases Data System (MPDS),    #
# Switzerland & National Institute for Materials Science (NIMS), Japan, 2022 #
#                   All rights reserved. Version 2022.07                     #
#                                                                            #
#   This copy of Pearson's Crystal Data is licensed to:                      #
#   University of Alberta, Chemistry Department, 1-5 Installations License         #
#                                                                            #
##############################################################################

data_1301052
_audit_creation_date                     2023-07-09
_audit_creation_method
;
Pearson's Crystal Data browser
;
#_database_code_PCD                      1301052
_database_code_PDF                       ?

# Entry summary

_chemical_formula_structural             'Rh~20~ Si~13~'
_chemical_formula_sum                    'Rh20 Si13'
_chemical_name_mineral                   ?
_chemical_compound_source                ?
_chemical_name_structure_type            Rh~20~Si~13~,hP34,176
_chemical_formula_weight                 2423.2

# Bibliographic data

_publ_section_title                      'The rhodium-silicon phase diagram'
_journal_coden_ASTM                      JCOMAH
_journal_name_full                       'J. Less-Common Met.'
_journal_year                            1985
_journal_volume                          109
_journal_page_first                      261
_journal_page_last                       274
_journal_language                        English
loop_
 _publ_author_name
 _publ_author_address
'Schellenberg I.'
;
Geneva University (UNIGE)
Departement de Physique de la Matiere Condensee (DPMC)
Geneva
Switzerland
;
'Jorda J.L.'
;
Geneva University (UNIGE)
Departement de Physique de la Matiere Condensee (DPMC)
Geneva
Switzerland
;
'Muller J.'
;
Geneva University (UNIGE)
Departement de Physique de la Matiere Condensee (DPMC)
Geneva
Switzerland
;

# Standardized crystallographic data

_cell_length_a                           11.86
_cell_length_b                           11.86
_cell_length_c                           3.62
_cell_angle_alpha                        90
_cell_angle_beta                         90
_cell_angle_gamma                        120
_cell_volume                             441
_cell_formula_units_Z                    1
_space_group_IT_number                   176
_space_group_name_H-M_alt                'P 63/m'
loop_
 _space_group_symop_id
 _space_group_symop_operation_xyz
 1 'x, y, z'
 2 '-x+y, -x, 1/2-z'
 3 '-x+y, -x, z'
 4 '-x, -y, -z'
 5 '-x, -y, 1/2+z'
 6 '-y, x-y, 1/2-z'
 7 '-y, x-y, z'
 8 'x, y, 1/2-z'
 9 'x-y, x, -z'
 10 'x-y, x, 1/2+z'
 11 'y, -x+y, -z'
 12 'y, -x+y, 1/2+z'

# Atomic positions taken from type-defining entry

loop_
 _atom_type_symbol
 Rh
 Si
loop_
 _atom_site_label
 _atom_site_type_symbol
 _atom_site_symmetry_multiplicity
 _atom_site_Wyckoff_symbol
 _atom_site_fract_x
 _atom_site_fract_y
 _atom_site_fract_z
 _atom_site_occupancy
 Rh1 Rh 6 h 0.0033 0.1876 0.25 1
 Rh2 Rh 6 h 0.0713 0.4613 0.25 1
 Rh3 Rh 6 h 0.2725 0.4008 0.25 1
 Si1 Si 6 h 0.3391 0.2333 0.25 1
 Si2 Si 6 h 0.5497 0.1678 0.25 1
 Rh4 Rh 2 c 0.333333 0.666667 0.25 1
 Si3 Si 2 b 0 0 0 0.500


_exptl_crystal_colour                    ?
_exptl_crystal_density_meas              ?
_exptl_crystal_density_diffrn            9.13
_cell_measurement_temperature            ?
_cell_measurement_radiation              X-rays
_cell_measurement_reflns_used            ?
_diffrn_ambient_temperature              ?
_diffrn_measurement_device               'Guinier film'
_diffrn_measurement_device_type          ?
_diffrn_radiation_type                   ?
_diffrn_reflns_number                    ?
_exptl_absorpt_coefficient_mu            ?
_exptl_absorpt_correction_type           ?
_computing_structure_solution            ?
_refine_ls_number_parameters             ?
_refine_ls_number_reflns                 ?
_refine_ls_R_factor_gt                   ?
_refine_ls_wR_factor_gt                  ?

# End of data set 1301052

File: M-X-CIF/1301531.cif
##############################################################################
#                                                                            #
# Co-Sn            # CoSn3 hp1                                     # 1301531 #
#                                                                            #
##############################################################################
#                                                                            #
#                           Pearson's Crystal Data                           #
#      Crystal Structure Database for Inorganic Compounds (on DVD)           #
#                              Release 2022/23                               #
#                  Editors: Pierre Villars and Karin Cenzual                 #
#                                                                            #
#   Copyright (c) ASM International & Material Phases Data System (MPDS),    #
# Switzerland & National Institute for Materials Science (NIMS), Japan, 2022 #
#                   All rights reserved. Version 2022.07                     #
#                                                                            #
#   This copy of Pearson's Crystal Data is licensed to:                      #
#   University of Alberta, Chemistry Department, 1-5 Installations License         #
#                                                                            #
##############################################################################

data_1301531
_audit_creation_date                     2023-07-09
_audit_creation_method
;
Pearson's Crystal Data browser
;
#_database_code_PCD                      1301531
_database_code_PDF                       04-007-4059

# Entry summary

_chemical_formula_structural             'Co Sn~3~'
_chemical_formula_sum                    'Co Sn3'
_chemical_name_mineral                   ?
_chemical_compound_source                ?
_chemical_name_structure_type            PdSn~3~,oS32,64
_chemical_formula_weight                 415.0

# Bibliographic data

_publ_section_title
;
Two New Phases in the System Cobalt-Tin: The Crystal Structures of \a- and \b-CoSn~3~
;
_journal_coden_ASTM                      ZEMTAE
_journal_name_full                       'Z. Metallkd.'
_journal_year                            1996
_journal_volume                          87
_journal_page_first                      759
_journal_page_last                       764
_journal_language                        English
loop_
 _publ_author_name
 _publ_author_address
'Lang A.'
;
Munster University (WWU)
Institut fur Anorganische Chemie
Munster
Germany
;
'Jeitschko W.'
;
Munster University (WWU)
Institut fur Anorganische Chemie
Munster
Germany
;

# Standardized crystallographic data

_cell_length_a                           16.864
_cell_length_b                           6.268
_cell_length_c                           6.27
_cell_angle_alpha                        90
_cell_angle_beta                         90
_cell_angle_gamma                        90
_cell_volume                             662.8
_cell_formula_units_Z                    8
_space_group_IT_number                   64
_space_group_name_H-M_alt                'C m c e'
loop_
 _space_group_symop_id
 _space_group_symop_operation_xyz
 1 'x, y, z'
 2 '-x, 1/2-y, 1/2+z'
 3 '-x, -y, -z'
 4 '-x, 1/2+y, 1/2-z'
 5 '-x, y, z'
 6 'x, 1/2-y, 1/2+z'
 7 'x, -y, -z'
 8 'x, 1/2+y, 1/2-z'
 9 '1/2+x, 1/2+y, z'
 10 '1/2-x, 1-y, 1/2+z'
 11 '1/2-x, 1/2-y, -z'
 12 '1/2-x, 1+y, 1/2-z'
 13 '1/2-x, 1/2+y, z'
 14 '1/2+x, 1-y, 1/2+z'
 15 '1/2+x, 1/2-y, -z'
 16 '1/2+x, 1+y, 1/2-z'
loop_
 _atom_type_symbol
 Sn
 Co
loop_
 _atom_site_label
 _atom_site_type_symbol
 _atom_site_symmetry_multiplicity
 _atom_site_Wyckoff_symbol
 _atom_site_fract_x
 _atom_site_fract_y
 _atom_site_fract_z
 _atom_site_occupancy
 Sn2 Sn 16 g 0.16593 0.3174 0.1823 1
 Sn1 Sn 8 f 0 0.1622 0.3375 1
 Co Co 8 d 0.0799 0 0 1


_exptl_crystal_colour                    'gray tin'
_exptl_crystal_density_meas              ?
_exptl_crystal_density_diffrn            8.32
_cell_measurement_temperature            ?
_cell_measurement_radiation              X-rays
_cell_measurement_reflns_used            ?
_diffrn_ambient_temperature              ?
_diffrn_measurement_device               'automatic diffractometer'
_diffrn_measurement_device_type          'Enraf-Nonius CAD4'
_diffrn_radiation_type                   'X-rays, Mo Ka'
_diffrn_reflns_number                    4173
_exptl_absorpt_coefficient_mu            ?
_exptl_absorpt_correction_type           empirical
_computing_structure_solution            'Patterson and Fourier synthesis'
_refine_ls_number_parameters             22
_refine_ls_number_reflns                 401
_refine_ls_R_factor_gt                   0.035
_refine_ls_wR_factor_gt                  0.048

# End of data set 1301531

File: M-X-CIF/1324355.cif
##############################################################################
#                                                                            #
# Ru-Si            # Ru4Si3                                        # 1324355 #
#                                                                            #
##############################################################################
#                                                                            #
#                           Pearson's Crystal Data                           #
#      Crystal Structure Database for Inorganic Compounds (on DVD)           #
#                              Release 2022/23                               #
#                  Editors: Pierre Villars and Karin Cenzual                 #
#                                                                            #
#   Copyright (c) ASM International & Material Phases Data System (MPDS),    #
# Switzerland & National Institute for Materials Science (NIMS), Japan, 2022 #
#                   All rights reserved. Version 2022.07                     #
#                                                                            #
#   This copy of Pearson's Crystal Data is licensed to:                      #
#   University of Alberta, Chemistry Department, 1-5 Installations License         #
#                                                                            #
##############################################################################

data_1324355
_audit_creation_date                     2023-07-09
_audit_creation_method
;
Pearson's Crystal Data browser
;
#_database_code_PCD                      1324355
_database_code_PDF                       ?

# Entry summary

_chemical_formula_structural             'Ru~4~ Si~3~'
_chemical_formula_sum                    'Ru3.71 Si3'
_chemical_name_mineral                   ?
_chemical_compound_source                ?
_chemical_name_structure_type            Ru~4~Si~3~,oP28,62
_chemical_formula_weight                 488.5

# Bibliographic data

_publ_section_title
'Structure refinements of some compounds of the Ru-Si, Ru-Ge and Ru-Sn systems'
_journal_coden_ASTM                      PESODO
_journal_name_full                       'Proc. - Electrochem. Soc.'
_journal_year                            1997
_journal_volume                          97
_journal_issue                           39
_journal_page_first                      241
_journal_page_last                       249
_journal_language                        English
loop_
 _publ_author_name
 _publ_author_address
'Weitzer F.'
;
Vienna University
Institut fur Physikalische Chemie
Vienna
Austria
;
'Perring L.'
;
Lausanne University (UNIL)
Institut de Chimie Minerale et Analytique (ICMA)
Lausanne
Switzerland
;
'Gachon J.C.'
;
Nancy I Henri Poincare University
Laboratoire de Chimie du Solide Mineral (LCSM)
Vandoeuvre-les-Nancy
France
;
'Feschotte P.'
;
Lausanne University (UNIL)
Institut de Chimie Minerale et Analytique (ICMA)
Lausanne
Switzerland
;
'Schuster J.C.'
;
Vienna University
Institut fur Physikalische Chemie
Vienna
Austria
;

# Standardized crystallographic data

_cell_length_a                           5.1875
_cell_length_b                           4.0194
_cell_length_c                           17.138
_cell_angle_alpha                        90
_cell_angle_beta                         90
_cell_angle_gamma                        90
_cell_volume                             357.34
_cell_formula_units_Z                    4
_space_group_IT_number                   62
_space_group_name_H-M_alt                'P n m a'
loop_
 _space_group_symop_id
 _space_group_symop_operation_xyz
 1 'x, y, z'
 2 '1/2-x, -y, 1/2+z'
 3 '1/2-x, 1/2+y, 1/2+z'
 4 '-x, -y, -z'
 5 '-x, 1/2+y, -z'
 6 '1/2+x, 1/2-y, 1/2-z'
 7 '1/2+x, y, 1/2-z'
 8 'x, 1/2-y, z'
loop_
 _atom_type_symbol
 Si
 Ru
loop_
 _atom_site_label
 _atom_site_type_symbol
 _atom_site_symmetry_multiplicity
 _atom_site_Wyckoff_symbol
 _atom_site_fract_x
 _atom_site_fract_y
 _atom_site_fract_z
 _atom_site_occupancy
 Si1 Si 4 c 0.0115 0.25 0.6046 1
 Si2 Si 4 c 0.1505 0.25 0.0333 1
 Ru3 Ru 4 c 0.1728 0.25 0.4692 0.928
 Ru4 Ru 4 c 0.3449 0.25 0.1658 0.93
 Ru1 Ru 4 c 0.3436 0.25 0.7644 0.92
 Si3 Si 4 c 0.3674 0.25 0.3143 1
 Ru2 Ru 4 c 0.5077 0.25 0.6061 0.933


_exptl_crystal_colour                    ?
_exptl_crystal_density_meas              ?
_exptl_crystal_density_diffrn            9.08
_cell_measurement_temperature            ?
_cell_measurement_radiation              'X-rays, Cu Ka'
_cell_measurement_reflns_used            ?
_diffrn_ambient_temperature              ?
_diffrn_measurement_device               'automatic diffractometer'
_diffrn_measurement_device_type          'Philips PW1390'
_diffrn_radiation_type                   'X-rays, Cu Ka'
_diffrn_reflns_number                    ?
_diffrn_reflns_theta_min                 2.5
_diffrn_reflns_theta_max                 72.5
_pd_proc_2theta_range_min                5
_pd_proc_2theta_range_max                145
_exptl_absorpt_coefficient_mu            ?
_exptl_absorpt_correction_type           ?
_computing_structure_solution            'starting values from the literature'
_refine_ls_number_parameters             ?
_refine_ls_number_reflns                 ?
_refine_ls_R_factor_gt                   0.0450
_refine_ls_wR_factor_gt                  ?
_pd_proc_ls_proof_R_factor               0.114
_pd_proc_ls_proof_wR_factor              0.130
_refine_ls_R_I_factor                    0.0745

# End of data set 1324355

File: M-X-CIF/1406284.cif
##############################################################################
#                                                                            #
# Pt-Sb            # Pt3Sb2                                        # 1406284 #
#                                                                            #
##############################################################################
#                                                                            #
#                           Pearson's Crystal Data                           #
#      Crystal Structure Database for Inorganic Compounds (on DVD)           #
#                              Release 2022/23                               #
#                  Editors: Pierre Villars and Karin Cenzual                 #
#                                                                            #
#   Copyright (c) ASM International & Material Phases Data System (MPDS),    #
# Switzerland & National Institute for Materials Science (NIMS), Japan, 2022 #
#                   All rights reserved. Version 2022.07                     #
#                                                                            #
#   This copy of Pearson's Crystal Data is licensed to:                      #
#   University of Alberta, Chemistry Department, 1-5 Installations License         #
#                                                                            #
##############################################################################

data_1406284
_audit_creation_date                     2023-07-09
_audit_creation_method
;
Pearson's Crystal Data browser
;
#_database_code_PCD                      1406284
_database_code_PDF                       04-007-7283

# Entry summary

_chemical_formula_structural             'Pt~3~ Sb~2~'
_chemical_formula_sum                    'Pt3 Sb2'
_chemical_name_mineral                   ?
_chemical_compound_source                ?
_chemical_name_structure_type            Pt~3~Sb~2~,oI20,72
_chemical_formula_weight                 828.8

# Bibliographic data

_publ_section_title
'Solid state phase equilibria in the Pt-Sb-Te system'                         
_journal_coden_ASTM                      JALCEU
_journal_name_full                       'J. Alloys Compd.'
_journal_year                            1997
_journal_volume                          252
_journal_page_first                      166
_journal_page_last                       171
_journal_language                        English
loop_
 _publ_author_name
 _publ_author_address
'Kim W.S.'
;
Chungnam National University (CNU)
Department of Geology
Daejeon
South Korea
;

# Standardized crystallographic data

_cell_length_a                           6.414
_cell_length_b                           10.941
_cell_length_c                           5.28
_cell_angle_alpha                        90
_cell_angle_beta                         90
_cell_angle_gamma                        90
_cell_volume                             370.5
_cell_formula_units_Z                    4
_space_group_IT_number                   72
_space_group_name_H-M_alt                'I b a m'
loop_
 _space_group_symop_id
 _space_group_symop_operation_xyz
 1 'x, y, z'
 2 '-x, -y, -z'
 3 '-x, -y, z'
 4 '-x, y, 1/2-z'
 5 '-x, y, 1/2+z'
 6 'x, -y, 1/2-z'
 7 'x, -y, 1/2+z'
 8 'x, y, -z'
 9 '1/2+x, 1/2+y, 1/2+z'
 10 '1/2-x, 1/2-y, 1/2-z'
 11 '1/2-x, 1/2-y, 1/2+z'
 12 '1/2-x, 1/2+y, 1-z'
 13 '1/2-x, 1/2+y, 1+z'
 14 '1/2+x, 1/2-y, 1-z'
 15 '1/2+x, 1/2-y, 1+z'
 16 '1/2+x, 1/2+y, 1/2-z'

# Atomic positions taken from type-defining entry

loop_
 _atom_type_symbol
 Pt
 Sb
loop_
 _atom_site_label
 _atom_site_type_symbol
 _atom_site_symmetry_multiplicity
 _atom_site_Wyckoff_symbol
 _atom_site_fract_x
 _atom_site_fract_y
 _atom_site_fract_z
 _atom_site_occupancy
 Pt1 Pt 8 j 0.130 0.392 0 1
 Sb1 Sb 8 j 0.237 0.158 0 1
 Pt2 Pt 4 a 0 0 0.25 1


_exptl_crystal_colour                    'yellow creamy'
_exptl_crystal_density_meas              ?
_exptl_crystal_density_diffrn            14.86
_cell_measurement_temperature            ?
_cell_measurement_radiation              'X-rays, Cu Ka1'
_cell_measurement_reflns_used            ?
_diffrn_ambient_temperature              ?
_diffrn_measurement_device               'automatic diffractometer'
_diffrn_measurement_device_type          ?
_diffrn_radiation_type                   ?
_diffrn_reflns_number                    ?
_exptl_absorpt_coefficient_mu            ?
_exptl_absorpt_correction_type           ?
_computing_structure_solution            ?
_refine_ls_number_parameters             ?
_refine_ls_number_reflns                 ?
_refine_ls_R_factor_gt                   ?
_refine_ls_wR_factor_gt                  ?

# End of data set 1406284

File: M-X-CIF/1407717.cif
##############################################################################
#                                                                            #
# Ni-Sn            # Ni3Sn rt                                      # 1407717 #
#                                                                            #
##############################################################################
#                                                                            #
#                           Pearson's Crystal Data                           #
#      Crystal Structure Database for Inorganic Compounds (on DVD)           #
#                              Release 2022/23                               #
#                  Editors: Pierre Villars and Karin Cenzual                 #
#                                                                            #
#   Copyright (c) ASM International & Material Phases Data System (MPDS),    #
# Switzerland & National Institute for Materials Science (NIMS), Japan, 2022 #
#                   All rights reserved. Version 2022.07                     #
#                                                                            #
#   This copy of Pearson's Crystal Data is licensed to:                      #
#   University of Alberta, Chemistry Department, 1-5 Installations License         #
#                                                                            #
##############################################################################

data_1407717
_audit_creation_date                     2023-07-09
_audit_creation_method
;
Pearson's Crystal Data browser
;
#_database_code_PCD                      1407717
_database_code_PDF                       04-007-7994

# Entry summary

_chemical_formula_structural             'Ni~3~ Sn'
_chemical_formula_sum                    'Ni3 Sn'
_chemical_name_mineral                   ?
_chemical_compound_source                ?
_chemical_name_structure_type            Mg~3~Cd,hP8,194
_chemical_formula_weight                 294.8

# Bibliographic data

_publ_section_title
;
Influence of the isotypical A^9^, A^10^ and B^11^ solvents on the partial atomic volume of tin
;
_journal_coden_ASTM                      JALCEU
_journal_name_full                       'J. Alloys Compd.'
_journal_year                            1997
_journal_volume                          252
_journal_page_first                      184
_journal_page_last                       191
_journal_language                        English
loop_
 _publ_author_name
 _publ_author_address
'Nuding M.'
;
Max Planck Society (MPG)
Max Planck Institut (MPI) fur Metallforschung
Stuttgart
Germany
;
'Ellner M.'
;
Max Planck Society (MPG)
Max Planck Institut (MPI) fur Metallforschung
Stuttgart
Germany
;

# Standardized crystallographic data

_cell_length_a                           5.2889
_cell_length_b                           5.2889
_cell_length_c                           4.2419
_cell_angle_alpha                        90
_cell_angle_beta                         90
_cell_angle_gamma                        120
_cell_volume                             102.8
_cell_formula_units_Z                    2
_space_group_IT_number                   194
_space_group_name_H-M_alt                'P 63/m m c'
loop_
 _space_group_symop_id
 _space_group_symop_operation_xyz
 1 'x, y, z'
 2 '-x+y, -x, 1/2-z'
 3 '-x+y, -x, z'
 4 '-x+y, y, 1/2-z'
 5 '-x+y, y, z'
 6 '-x, -x+y, -z'
 7 '-x, -x+y, 1/2+z'
 8 '-x, -y, -z'
 9 '-x, -y, 1/2+z'
 10 '-y, -x, 1/2-z'
 11 '-y, -x, z'
 12 '-y, x-y, 1/2-z'
 13 '-y, x-y, z'
 14 'x, x-y, 1/2-z'
 15 'x, x-y, z'
 16 'x, y, 1/2-z'
 17 'x-y, -y, -z'
 18 'x-y, -y, 1/2+z'
 19 'x-y, x, -z'
 20 'x-y, x, 1/2+z'
 21 'y, -x+y, -z'
 22 'y, -x+y, 1/2+z'
 23 'y, x, -z'
 24 'y, x, 1/2+z'

# Atomic positions taken from type-defining entry

loop_
 _atom_type_symbol
 Ni
 Sn
loop_
 _atom_site_label
 _atom_site_type_symbol
 _atom_site_symmetry_multiplicity
 _atom_site_Wyckoff_symbol
 _atom_site_fract_x
 _atom_site_fract_y
 _atom_site_fract_z
 _atom_site_occupancy
 Ni1 Ni 6 h 0.16667 0.33333 0.25 1
 Sn1 Sn 2 d 0.333333 0.666667 0.75 1


_exptl_crystal_colour                    ?
_exptl_crystal_density_meas              9.05
_exptl_crystal_density_diffrn            9.53
_cell_measurement_temperature            ?
_cell_measurement_radiation              'X-rays, Cu Ka1'
_cell_measurement_reflns_used            ?
_diffrn_ambient_temperature              ?
_diffrn_measurement_device               'Debye-Scherrer film'
_diffrn_measurement_device_type          ?
_diffrn_radiation_type                   ?
_diffrn_reflns_number                    ?
_exptl_absorpt_coefficient_mu            ?
_exptl_absorpt_correction_type           ?
_computing_structure_solution            ?
_refine_ls_number_parameters             ?
_refine_ls_number_reflns                 ?
_refine_ls_R_factor_gt                   ?
_refine_ls_wR_factor_gt                  ?

# End of data set 1407717

File: M-X-CIF/1500002.cif
##############################################################################
#                                                                            #
# Co-Sn            # CoSn rt                                       # 1500002 #
#                                                                            #
##############################################################################
#                                                                            #
#                           Pearson's Crystal Data                           #
#      Crystal Structure Database for Inorganic Compounds (on DVD)           #
#                              Release 2022/23                               #
#                  Editors: Pierre Villars and Karin Cenzual                 #
#                                                                            #
#   Copyright (c) ASM International & Material Phases Data System (MPDS),    #
# Switzerland & National Institute for Materials Science (NIMS), Japan, 2022 #
#                   All rights reserved. Version 2022.07                     #
#                                                                            #
#   This copy of Pearson's Crystal Data is licensed to:                      #
#   University of Alberta, Chemistry Department, 1-5 Installations License         #
#                                                                            #
##############################################################################

data_1500002
_audit_creation_date                     2023-07-09
_audit_creation_method
;
Pearson's Crystal Data browser
;
#_database_code_PCD                      1500002
_database_code_PDF                       04-007-8221

# Entry summary

_chemical_formula_structural             'Co Sn'
_chemical_formula_sum                    'Co Sn'
_chemical_name_mineral                   ?
_chemical_compound_source                ?
_chemical_name_structure_type            CoSn,hP6,191
_chemical_formula_weight                 177.6

# Bibliographic data

_publ_section_title
'Single crystal structure refinement and high-pressure properties of CoSn'    
_journal_coden_ASTM                      JALCEU
_journal_name_full                       'J. Alloys Compd.'
_journal_year                            1996
_journal_volume                          240
_journal_page_first                      79
_journal_page_last                       84
_journal_language                        English
loop_
 _publ_author_name
 _publ_author_address
'Larsson A.K.'
;
Lund University
Inorganic Chemistry 2
Lund
Sweden
;
'Haeberlein M.'
;
KTH Royal Institute of Technology
Department of Chemistry
Stockholm
Sweden
;
'Lidin S.'
;
Lund University
Inorganic Chemistry 2
Lund
Sweden
;
'Schwarz U.'
;
Max Planck Society (MPG)
Max Planck Institut (MPI) fur Festkorperforschung
Stuttgart
Germany
;

# Standardized crystallographic data

_cell_length_a                           5.279
_cell_length_b                           5.279
_cell_length_c                           4.2597
_cell_angle_alpha                        90
_cell_angle_beta                         90
_cell_angle_gamma                        120
_cell_volume                             102.8
_cell_formula_units_Z                    3
_space_group_IT_number                   191
_space_group_name_H-M_alt                'P 6/m m m'
loop_
 _space_group_symop_id
 _space_group_symop_operation_xyz
 1 'x, y, z'
 2 '-x+y, -x, -z'
 3 '-x+y, -x, z'
 4 '-x+y, y, -z'
 5 '-x+y, y, z'
 6 '-x, -x+y, -z'
 7 '-x, -x+y, z'
 8 '-x, -y, -z'
 9 '-x, -y, z'
 10 '-y, -x, -z'
 11 '-y, -x, z'
 12 '-y, x-y, -z'
 13 '-y, x-y, z'
 14 'x, x-y, -z'
 15 'x, x-y, z'
 16 'x, y, -z'
 17 'x-y, -y, -z'
 18 'x-y, -y, z'
 19 'x-y, x, -z'
 20 'x-y, x, z'
 21 'y, -x+y, -z'
 22 'y, -x+y, z'
 23 'y, x, -z'
 24 'y, x, z'
loop_
 _atom_type_symbol
 Co
 Sn
loop_
 _atom_site_label
 _atom_site_type_symbol
 _atom_site_symmetry_multiplicity
 _atom_site_Wyckoff_symbol
 _atom_site_fract_x
 _atom_site_fract_y
 _atom_site_fract_z
 _atom_site_occupancy
 Co Co 3 f 0.5 0 0 1
 Sn2 Sn 2 d 0.333333 0.666667 0.5 1
 Sn1 Sn 1 a 0 0 0 1


_exptl_crystal_colour                    ?
_exptl_crystal_density_meas              ?
_exptl_crystal_density_diffrn            8.61
_cell_measurement_temperature            ?
_cell_measurement_radiation              'X-rays, Mo Ka'
_cell_measurement_reflns_used            25
_diffrn_ambient_temperature              ?
_diffrn_measurement_device               'automatic diffractometer'
_diffrn_measurement_device_type          'Enraf-Nonius CAD4'
_diffrn_radiation_type                   'X-rays, Mo Ka'
_diffrn_reflns_number                    5513
_exptl_absorpt_coefficient_mu            29.643
_exptl_absorpt_correction_type           yes
_computing_structure_solution            'starting values from the literature'
_refine_ls_number_parameters             8
_refine_ls_number_reflns                 306
_refine_ls_R_factor_gt                   0.018
_refine_ls_wR_factor_gt                  0.024

# End of data set 1500002
