Repository: bobleesj/cif-filter-copy

## Overview
This Python toolkit provides a set of tools for processing Crystallographic Information File (CIF) files. It allows for moving files based on unsupported formats, unreasonable distances, and specific tags, copying files based on atomic occupancy and mixing, retrieving file information, and checking CIF folder content against an Excel file.

When you run `python main.py`, a prompt below will appear. 
```
Welcome! Please choose an option to proceed:
[1] Move files based on unsupported CIF format
[2] Move files based on unreasonable distance
[3] Move files based on tags
[4] Move files based on supercell atom count
[5] Copy files based on atomic occupancy and mixing

File: M-X-CIF/1500073.cif
##############################################################################
#                                                                            #
# Ir-Sn            # IrSn4 rt                                      # 1500073 #
#                                                                            #
##############################################################################
#                                                                            #
#                           Pearson's Crystal Data                           #
#      Crystal Structure Database for Inorganic Compounds (on DVD)           #
#                              Release 2022/23                               #
#                  Editors: Pierre Villars and Karin Cenzual                 #
#                                                                            #
#   Copyright (c) ASM International & Material Phases Data System (MPDS),    #
# Switzerland & National Institute for Materials Science (NIMS), Japan, 2022 #
#                   All rights reserved. Version 2022.07                     #
#                                                                            #
#   This copy of Pearson's Crystal Data is licensed to:                      #
#   University of Alberta, Chemistry Department, 1-5 Installations License         #
#                                                                            #
##############################################################################

data_1500073
_audit_creation_date                     2023-07-09
_audit_creation_method
;
Pearson's Crystal Data browser
;
#_database_code_PCD                      1500073
_database_code_PDF                       04-007-8283

# Entry summary

_chemical_formula_structural             'Ir Sn~4~'
_chemical_formula_sum                    'Ir Sn4'
_chemical_name_mineral                   ?
_chemical_compound_source                ?
_chemical_name_structure_type            IrGe~4~,hP15,152
_chemical_formula_weight                 667.0

# Bibliographic data

_publ_section_title
;
Transition-metal stannides with high tin content: Os~4~Sn~17~, RhSn~3~, RhSn~4~ and IrSn~4~
;
_journal_coden_ASTM                      JMACEP
_journal_name_full                       'J. Mater. Chem.'
_journal_year                            1996
_journal_volume                          6
_journal_page_first                      1897
_journal_page_last                       1903
_journal_language                        English
loop_
 _publ_author_name
 _publ_author_address
'Lang A.'
;
Munster University (WWU)
Institut fur Anorganische Chemie
Munster
Germany
;
'Jeitschko W.'
;
Munster University (WWU)
Institut fur Anorganische Chemie
Munster
Germany
;

# Standardized crystallographic data

_cell_length_a                           6.791
_cell_length_b                           6.791
_cell_length_c                           8.575
_cell_angle_alpha                        90
_cell_angle_beta                         90
_cell_angle_gamma                        120
_cell_volume                             342.5
_cell_formula_units_Z                    3
_space_group_IT_number                   152
_space_group_name_H-M_alt                'P 31 2 1'
loop_
 _space_group_symop_id
 _space_group_symop_operation_xyz
 1 'x, y, z'
 2 '-x+y, -x, -1/3+z'
 3 '-x, -x+y, 1/3-z'
 4 '-y, x-y, 1/3+z'
 5 'x-y, -y, -1/3-z'
 6 'y, x, -z'
loop_
 _atom_type_symbol
 Sn
 Ir
loop_
 _atom_site_label
 _atom_site_type_symbol
 _atom_site_symmetry_multiplicity
 _atom_site_Wyckoff_symbol
 _atom_site_fract_x
 _atom_site_fract_y
 _atom_site_fract_z
 _atom_site_occupancy
 Sn1 Sn 6 c 0.23334 0.49821 0.43296 1
 Ir Ir 3 b 0.3122 0 0.833333 1
 Sn2 Sn 3 a 0.08982 0 0.333333 1
 Sn3 Sn 3 a 0.63118 0 0.333333 1


_exptl_crystal_colour                    ?
_exptl_crystal_density_meas              ?
_exptl_crystal_density_diffrn            9.70
_cell_measurement_temperature            ?
_cell_measurement_radiation              'X-rays, Cu Ka1'
_cell_measurement_reflns_used            ?
_diffrn_ambient_temperature              ?
_diffrn_measurement_device               'automatic diffractometer'
_diffrn_measurement_device_type          Enraf-Nonius
_diffrn_radiation_type                   'X-rays, Mo Ka'
_diffrn_reflns_number                    8414
_exptl_absorpt_coefficient_mu            ?
_exptl_absorpt_correction_type           empirical
_computing_structure_solution            'Patterson and Fourier synthesis'
_refine_ls_number_parameters             26
_refine_ls_number_reflns                 1165
_refine_ls_R_factor_gt                   0.018
_refine_ls_wR_factor_gt                  0.020

# End of data set 1500073

File: M-X-CIF/1500336.cif
##############################################################################
#                                                                            #
# Fe-Si            # FeSi                                          # 1500336 #
#                                                                            #
##############################################################################
#                                                                            #
#                           Pearson's Crystal Data                           #
#      Crystal Structure Database for Inorganic Compounds (on DVD)           #
#                              Release 2022/23                               #
#                  Editors: Pierre Villars and Karin Cenzual                 #
#                                                                            #
#   Copyright (c) ASM International & Material Phases Data System (MPDS),    #
# Switzerland & National Institute for Materials Science (NIMS), Japan, 2022 #
#                   All rights reserved. Version 2022.07                     #
#                                                                            #
#   This copy of Pearson's Crystal Data is licensed to:                      #
#   University of Alberta, Chemistry Department, 1-5 Installations License         #
#                                                                            #
##############################################################################

data_1500336
_audit_creation_date                     2023-07-09
_audit_creation_method
;
Pearson's Crystal Data browser
;
#_database_code_PCD                      1500336
_database_code_PDF                       04-007-8433

# Entry summary

_chemical_formula_structural             'Fe Si'
_chemical_formula_sum                    'Fe Si'
_chemical_name_mineral                   naquite
_chemical_compound_source                ?
_chemical_name_structure_type            FeSi,cP8,198
_chemical_formula_weight                 83.9

# Bibliographic data

_publ_section_title
'The nature of the bonds in the iron silicide FeSi and related crystals'      
_journal_coden_ASTM                      ACCRA9
_journal_name_full                       'Acta Crystallogr.'
_journal_year                            1948
_journal_volume                          1
_journal_page_first                      212
_journal_page_last                       216
_journal_language                        English
loop_
 _publ_author_name
 _publ_author_address
'Pauling L.'
;
California Institute of Technology (Caltech)
Gates and Crellin Laboratories of Chemistry
Pasadena
U.S.A. California
;
'Soldate A.M.'
;
California Institute of Technology (Caltech)
Gates and Crellin Laboratories of Chemistry
Pasadena
U.S.A. California
;

# Standardized crystallographic data

_cell_length_a                           4.489
_cell_length_b                           4.489
_cell_length_c                           4.489
_cell_angle_alpha                        90
_cell_angle_beta                         90
_cell_angle_gamma                        90
_cell_volume                             90.5
_cell_formula_units_Z                    4
_space_group_IT_number                   198
_space_group_name_H-M_alt                'P 21 3'
loop_
 _space_group_symop_id
 _space_group_symop_operation_xyz
 1 'x, y, z'
 2 '1/2-x, -y, 1/2+z'
 3 '-x, 1/2+y, 1/2-z'
 4 '1/2-y, -z, 1/2+x'
 5 '-y, 1/2+z, 1/2-x'
 6 '1/2-z, -x, 1/2+y'
 7 '-z, 1/2+x, 1/2-y'
 8 '1/2+x, 1/2-y, -z'
 9 '1/2+y, 1/2-z, -x'
 10 'y, z, x'
 11 '1/2+z, 1/2-x, -y'
 12 'z, x, y'
loop_
 _atom_type_symbol
 Si
 Fe
loop_
 _atom_site_label
 _atom_site_type_symbol
 _atom_site_symmetry_multiplicity
 _atom_site_Wyckoff_symbol
 _atom_site_fract_x
 _atom_site_fract_y
 _atom_site_fract_z
 _atom_site_occupancy
 Si Si 4 a 0.092 0.092 0.092 1
 Fe Fe 4 a 0.387 0.387 0.387 1


_exptl_crystal_colour                    ?
_exptl_crystal_density_meas              ?
_exptl_crystal_density_diffrn            6.16
_cell_measurement_temperature            ?
_cell_measurement_radiation              'X-rays, Mo Ka1'
_cell_measurement_reflns_used            ?
_diffrn_ambient_temperature              ?
_diffrn_measurement_device               'oscillation photographs'
_diffrn_measurement_device_type          ?
_diffrn_radiation_type                   'X-rays, Mo Ka1'
_diffrn_reflns_number                    ?
_exptl_absorpt_coefficient_mu            ?
_exptl_absorpt_correction_type           ?
_computing_structure_solution            'starting values from the literature'
_refine_ls_number_parameters             ?
_refine_ls_number_reflns                 ?
_refine_ls_R_factor_gt                   ?
_refine_ls_wR_factor_gt                  ?

# End of data set 1500336

File: M-X-CIF/1503785.cif
##############################################################################
#                                                                            #
# Ru-Sb            # RuSb2                                         # 1503785 #
#                                                                            #
##############################################################################
#                                                                            #
#                           Pearson's Crystal Data                           #
#      Crystal Structure Database for Inorganic Compounds (on DVD)           #
#                              Release 2022/23                               #
#                  Editors: Pierre Villars and Karin Cenzual                 #
#                                                                            #
#   Copyright (c) ASM International & Material Phases Data System (MPDS),    #
# Switzerland & National Institute for Materials Science (NIMS), Japan, 2022 #
#                   All rights reserved. Version 2022.07                     #
#                                                                            #
#   This copy of Pearson's Crystal Data is licensed to:                      #
#   University of Alberta, Chemistry Department, 1-5 Installations License         #
#                                                                            #
##############################################################################

data_1503785
_audit_creation_date                     2023-07-09
_audit_creation_method
;
Pearson's Crystal Data browser
;
#_database_code_PCD                      1503785
_database_code_PDF                       04-007-9943

# Entry summary

_chemical_formula_structural             'Ru Sb~2~'
_chemical_formula_sum                    'Ru Sb2'
_chemical_name_mineral                   ?
_chemical_compound_source                ?
_chemical_name_structure_type            FeAs~2~,oP6,58
_chemical_formula_weight                 344.6

# Bibliographic data

_publ_section_title
'The atomic structure of RuSb~2~ and OsSb~2~'                                 
_journal_coden_ASTM                      SPHCA6
_journal_name_full                       'Sov. Phys. Crystallogr.'
_journal_year                            1960
_journal_volume                          5
_journal_page_first                      202
_journal_page_last                       206
_journal_language                        English
loop_
 _publ_author_name
 _publ_author_address
'Kuz'min R.N.'
;
Moscow M.V. Lomonosov State University (MSU)
Moscow
Russia
;
'Zhuravlev N.N.'
;
Moscow M.V. Lomonosov State University (MSU)
Moscow
Russia
;
'Losievskaya S.A.'
;
Moscow M.V. Lomonosov State University (MSU)
Moscow
Russia
;

# Standardized crystallographic data

_cell_length_a                           5.93
_cell_length_b                           6.637
_cell_length_c                           3.168
_cell_angle_alpha                        90
_cell_angle_beta                         90
_cell_angle_gamma                        90
_cell_volume                             124.7
_cell_formula_units_Z                    2
_space_group_IT_number                   58
_space_group_name_H-M_alt                'P n n m'
loop_
 _space_group_symop_id
 _space_group_symop_operation_xyz
 1 'x, y, z'
 2 '1/2-x, 1/2+y, 1/2-z'
 3 '1/2-x, 1/2+y, 1/2+z'
 4 '-x, -y, -z'
 5 '-x, -y, z'
 6 '1/2+x, 1/2-y, 1/2-z'
 7 '1/2+x, 1/2-y, 1/2+z'
 8 'x, y, -z'
loop_
 _atom_type_symbol
 Sb
 Ru
loop_
 _atom_site_label
 _atom_site_type_symbol
 _atom_site_symmetry_multiplicity
 _atom_site_Wyckoff_symbol
 _atom_site_fract_x
 _atom_site_fract_y
 _atom_site_fract_z
 _atom_site_occupancy
 Sb Sb 4 g 0.18 0.36 0 1
 Ru Ru 2 a 0 0 0 1


_exptl_crystal_colour                    ?
_exptl_crystal_density_meas              9.2
_exptl_crystal_density_diffrn            9.18
_cell_measurement_temperature            ?
_cell_measurement_radiation              'X-rays, Cu Ka, Fe Ka'
_cell_measurement_reflns_used            ?
_diffrn_ambient_temperature              ?
_diffrn_measurement_device
'rotation and Weissenberg photographs'                                        
_diffrn_measurement_device_type          ?
_diffrn_radiation_type                   'X-rays, Fe Ka'
_diffrn_reflns_number                    ?
_exptl_absorpt_coefficient_mu            ?
_exptl_absorpt_correction_type           ?
_computing_structure_solution            'Patterson and Fourier synthesis'
_refine_ls_number_parameters             ?
_refine_ls_number_reflns                 ?
_refine_ls_R_factor_gt                   ?
_refine_ls_wR_factor_gt                  ?

# Published diffraction lines

loop_
 _refln_index_h
 _refln_index_k
 _refln_index_l
 _refln_d_spacing
 _refln_intensity_meas
 0 2 0 3.32 1
 1 2 0 2.89 8
 0 1 1 2.87 1
 1 0 1 2.79 8
 2 1 0 2.69 4
 1 1 1 2.57 8
 2 2 0 2.21 3
 1 2 1 2.14 2
 1 3 0 2.07 5
 2 1 1 2.06 8
 3 1 0 1.89 5
 0 3 1 1.81 9
 2 3 0 1.77 1
 1 3 1 1.73 3
 3 2 0 1.69 1
 3 0 1 1.67 2
 0 4 0 1.659 1
 3 1 1 1.627 1
 1 4 0 1.597 1
 0 0 2 1.584 6
 3 2 1 1.496 5
 3 3 0 1.474 1
 2 4 0 1.447 7
 1 2 2 1.39 7
 2 1 2 1.367 5
 4 2 0 1.354 2
 2 4 1 1.316 4
 1 5 0 1.297 2
 2 2 2 1.288 3
 1 3 2 1.259 5
 4 2 1 1.245 7
 4 3 0 1.233 2
 0 5 1 1.225 3
 3 1 2 1.215 8
 1 5 1 1.2 6
 3 4 1 1.18 8
 3 2 2 1.158 3
 4 3 1 1.147 2
 2 5 1 1.132 1
 5 0 1 1.111 6

# End of data set 1503785

File: M-X-CIF/1520549.cif
##############################################################################
#                                                                            #
# Fe-Si            # FeSi                                          # 1520549 #
#                                                                            #
##############################################################################
#                                                                            #
#                           Pearson's Crystal Data                           #
#      Crystal Structure Database for Inorganic Compounds (on DVD)           #
#                              Release 2022/23                               #
#                  Editors: Pierre Villars and Karin Cenzual                 #
#                                                                            #
#   Copyright (c) ASM International & Material Phases Data System (MPDS),    #
# Switzerland & National Institute for Materials Science (NIMS), Japan, 2022 #
#                   All rights reserved. Version 2022.07                     #
#                                                                            #
#   This copy of Pearson's Crystal Data is licensed to:                      #
#   University of Alberta, Chemistry Department, 1-5 Installations License         #
#                                                                            #
##############################################################################

data_1520549
_audit_creation_date                     2023-07-09
_audit_creation_method
;
Pearson's Crystal Data browser
;
#_database_code_PCD                      1520549
_database_code_PDF                       04-020-2617

# Entry summary

_chemical_formula_structural             'Fe Si'
_chemical_formula_sum                    'Fe Si'
_chemical_name_mineral                   naquite
_chemical_compound_source                ?
_chemical_name_structure_type            FeSi,cP8,198
_chemical_formula_weight                 83.9

# Bibliographic data

_publ_section_title
;
A high-pressure study of \e-FeSi, between 0 and 8.5 GPa, by time-of-flight neutron powder diffraction
;
_journal_coden_ASTM                      JACGAR
_journal_name_full                       'J. Appl. Crystallogr.'
_journal_year                            1996
_journal_volume                          29
_journal_page_first                      215
_journal_page_last                       218
_journal_language                        English
loop_
 _publ_author_name
 _publ_author_address
'Wood I.G.'
;
University College London (UCL)
Research School of Geological and Geophysical Sciences
London
United Kingdom
;
'David W.I.F.'
;
Science and Technology Facilities Council (STFC)
Rutherford Appleton Laboratory (STFC)
Chilton-Didcot
United Kingdom
;
'Hull S.'
;
Science and Technology Facilities Council (STFC)
Rutherford Appleton Laboratory (STFC)
Chilton-Didcot
United Kingdom
;
'Price G.D.'
;
London University
Research School of Geological and Geophysical Sciences
London
United Kingdom
;

# Standardized crystallographic data

_cell_length_a                           4.4141
_cell_length_b                           4.4141
_cell_length_c                           4.4141
_cell_angle_alpha                        90
_cell_angle_beta                         90
_cell_angle_gamma                        90
_cell_volume                             86
_cell_formula_units_Z                    4
_space_group_IT_number                   198
_space_group_name_H-M_alt                'P 21 3'
loop_
 _space_group_symop_id
 _space_group_symop_operation_xyz
 1 'x, y, z'
 2 '1/2-x, -y, 1/2+z'
 3 '-x, 1/2+y, 1/2-z'
 4 '1/2-y, -z, 1/2+x'
 5 '-y, 1/2+z, 1/2-x'
 6 '1/2-z, -x, 1/2+y'
 7 '-z, 1/2+x, 1/2-y'
 8 '1/2+x, 1/2-y, -z'
 9 '1/2+y, 1/2-z, -x'
 10 'y, z, x'
 11 '1/2+z, 1/2-x, -y'
 12 'z, x, y'
loop_
 _atom_type_symbol
 Si
 Fe
loop_
 _atom_site_label
 _atom_site_type_symbol
 _atom_site_symmetry_multiplicity
 _atom_site_Wyckoff_symbol
 _atom_site_fract_x
 _atom_site_fract_y
 _atom_site_fract_z
 _atom_site_occupancy
 Si Si 4 a 0.0924 0.0924 0.0924 1
 Fe Fe 4 a 0.3873 0.3873 0.3873 1


_exptl_crystal_colour                    ?
_exptl_crystal_density_meas              ?
_exptl_crystal_density_diffrn            6.48
_cell_measurement_temperature            ?
_cell_measurement_pressure               8.51e+06
_cell_measurement_radiation              'neutrons, time-of-flight'
_cell_measurement_reflns_used            ?
_diffrn_ambient_pressure                 8.51e+06
_diffrn_ambient_temperature              ?
_diffrn_measurement_device               'automatic diffractometer'
_diffrn_measurement_device_type
;
United Kingdom, Chilton-Didcot, Rutherford Appleton Laboratory, ISIS Facility, POLARIS
;
_diffrn_radiation_type                   'neutrons, time-of-flight'
_diffrn_reflns_number                    ?
_exptl_absorpt_coefficient_mu            ?
_exptl_absorpt_correction_type           ?
_computing_structure_solution            'starting values from the literature'
_refine_ls_number_parameters             20
_refine_ls_number_reflns                 ?
_refine_ls_R_factor_gt                   ?
_refine_ls_wR_factor_gt                  ?
_pd_proc_ls_proof_R_factor               0.154
_pd_proc_ls_proof_wR_factor              0.106
_refine_ls_R_I_factor                    ?

# End of data set 1520549

File: M-X-CIF/1531404.cif
##############################################################################
#                                                                            #
# Fe-Si            # FeSi                                          # 1531404 #
#                                                                            #
##############################################################################
#                                                                            #
#                           Pearson's Crystal Data                           #
#      Crystal Structure Database for Inorganic Compounds (on DVD)           #
#                              Release 2022/23                               #
#                  Editors: Pierre Villars and Karin Cenzual                 #
#                                                                            #
#   Copyright (c) ASM International & Material Phases Data System (MPDS),    #
# Switzerland & National Institute for Materials Science (NIMS), Japan, 2022 #
#                   All rights reserved. Version 2022.07                     #
#                                                                            #
#   This copy of Pearson's Crystal Data is licensed to:                      #
#   University of Alberta, Chemistry Department, 1-5 Installations License         #
#                                                                            #
##############################################################################

data_1531404
_audit_creation_date                     2023-07-09
_audit_creation_method
;
Pearson's Crystal Data browser
;
#_database_code_PCD                      1531404
_database_code_PDF                       ?

# Entry summary

_chemical_formula_structural             'Fe Si'
_chemical_formula_sum                    'Fe Si'
_chemical_name_mineral                   naquite
_chemical_compound_source                ?
_chemical_name_structure_type            FeSi,cP8,198
_chemical_formula_weight                 83.9

# Bibliographic data

_publ_section_title
;
Thermoelectric properties of Co-, Ir-, and Os-doped FeSi alloys: Evidence for strong electron-phonon coupling
;
_journal_coden_ASTM                      PRBMDO
_journal_name_full
'Phys. Rev. B: Condens. Matter Mater. Phys.'                                  
_journal_year                            2011
_journal_volume                          83
_journal_page_first                      1
_journal_page_last                       7
_journal_language                        English
loop_
 _publ_author_name
 _publ_author_address
'Sales B.C.'
;
Oak Ridge National Laboratory (ORNL)
Materials Sciences and Technology Division
Oak Ridge
U.S.A. Tennessee
;
'Delaire O.'
;
Oak Ridge National Laboratory (ORNL)
Neutron Sciences Division
Oak Ridge
U.S.A. Tennessee
;
'McGuire M.A.'
;
Oak Ridge National Laboratory (ORNL)
Materials Sciences and Technology Division
Oak Ridge
U.S.A. Tennessee
;
'May A.F.'
;
Oak Ridge National Laboratory (ORNL)
Materials Sciences and Technology Division
Oak Ridge
U.S.A. Tennessee
;

# Standardized crystallographic data

_cell_length_a                           4.486
_cell_length_b                           4.486
_cell_length_c                           4.486
_cell_angle_alpha                        90
_cell_angle_beta                         90
_cell_angle_gamma                        90
_cell_volume                             90.3
_cell_formula_units_Z                    4
_space_group_IT_number                   198
_space_group_name_H-M_alt                'P 21 3'
loop_
 _space_group_symop_id
 _space_group_symop_operation_xyz
 1 'x, y, z'
 2 '1/2-x, -y, 1/2+z'
 3 '-x, 1/2+y, 1/2-z'
 4 '1/2-y, -z, 1/2+x'
 5 '-y, 1/2+z, 1/2-x'
 6 '1/2-z, -x, 1/2+y'
 7 '-z, 1/2+x, 1/2-y'
 8 '1/2+x, 1/2-y, -z'
 9 '1/2+y, 1/2-z, -x'
 10 'y, z, x'
 11 '1/2+z, 1/2-x, -y'
 12 'z, x, y'

# Atomic positions taken from type-defining entry

loop_
 _atom_type_symbol
 Si
 Fe
loop_
 _atom_site_label
 _atom_site_type_symbol
 _atom_site_symmetry_multiplicity
 _atom_site_Wyckoff_symbol
 _atom_site_fract_x
 _atom_site_fract_y
 _atom_site_fract_z
 _atom_site_occupancy
 Si1 Si 4 a 0.09262 0.09262 0.09262 1
 Fe1 Fe 4 a 0.3865 0.3865 0.3865 1


_exptl_crystal_colour                    ?
_exptl_crystal_density_meas              ?
_exptl_crystal_density_diffrn            6.18
_cell_measurement_temperature            ?
_cell_measurement_radiation              'X-rays, Cu Ka'
_cell_measurement_reflns_used            ?
_diffrn_ambient_temperature              ?
_diffrn_measurement_device               'automatic diffractometer'
_diffrn_measurement_device_type          ?
_diffrn_radiation_type                   ?
_diffrn_reflns_number                    ?
_exptl_absorpt_coefficient_mu            ?
_exptl_absorpt_correction_type           ?
_computing_structure_solution            ?
_refine_ls_number_parameters             ?
_refine_ls_number_reflns                 ?
_refine_ls_R_factor_gt                   ?
_refine_ls_wR_factor_gt                  ?

# End of data set 1531404

File: M-X-CIF/1534773.cif
##############################################################################
#                                                                            #
# Fe-Ga            # FeGa3                                         # 1534773 #
#                                                                            #
##############################################################################
#                                                                            #
#                           Pearson's Crystal Data                           #
#      Crystal Structure Database for Inorganic Compounds (on DVD)           #
#                              Release 2022/23                               #
#                  Editors: Pierre Villars and Karin Cenzual                 #
#                                                                            #
#   Copyright (c) ASM International & Material Phases Data System (MPDS),    #
# Switzerland & National Institute for Materials Science (NIMS), Japan, 2022 #
#                   All rights reserved. Version 2022.07                     #
#                                                                            #
#   This copy of Pearson's Crystal Data is licensed to:                      #
#   University of Alberta, Chemistry Department, 1-5 Installations License         #
#                                                                            #
##############################################################################

data_1534773
_audit_creation_date                     2023-07-09
_audit_creation_method
;
Pearson's Crystal Data browser
;
#_database_code_PCD                      1534773
_database_code_PDF                       ?

# Entry summary

_chemical_formula_structural             'Fe Ga~3~'
_chemical_formula_sum                    'Fe Ga3'
_chemical_name_mineral                   ?
_chemical_compound_source                ?
_chemical_name_structure_type            IrIn~3~,tP16,136
_chemical_formula_weight                 265.0

# Bibliographic data

_publ_section_title
'On Fe-Fe dumbbells in the ideal and real structures of FeGa~3~'              
_journal_coden_ASTM                      INOCAJ
_journal_name_full                       'Inorg. Chem.'
_journal_year                            2018
_journal_volume                          57
_journal_page_first                      12908
_journal_page_last                       12919
_journal_language                        English
loop_
 _publ_author_name
 _publ_author_address
'Wagner F.R.'
;
Max Planck Society (MPG)
Max Planck Institut (MPI) fur Chemische Physik Fester Stoffe
Dresden
Germany
;
'Cardoso Gil R.'
;
Max Planck Society (MPG)
Max Planck Institut (MPI) fur Chemische Physik Fester Stoffe
Dresden
Germany
;
'Boucher B.'
;
Max Planck Society (MPG)
Max Planck Institut (MPI) fur Chemische Physik Fester Stoffe
Dresden
Germany
;
'Wagner Reetz M.'
;
Max Planck Society (MPG)
Max Planck Institut (MPI) fur Chemische Physik Fester Stoffe
Dresden
Germany
;
'Sichelschmidt J.'
;
Max Planck Society (MPG)
Max Planck Institut (MPI) fur Chemische Physik Fester Stoffe
Dresden
Germany
;
'Gille P.'
;
Munich Ludwig Maximilian University (LMU)
Munich
Germany
;
'Baenitz M.'
;
Max Planck Society (MPG)
Max Planck Institut (MPI) fur Chemische Physik Fester Stoffe
Dresden
Germany
;
'Grin Y.'
;
Max Planck Society (MPG)
Max Planck Institut (MPI) fur Chemische Physik Fester Stoffe
Dresden
Germany
;

# Standardized crystallographic data

_cell_length_a                           6.2702
_cell_length_b                           6.2702
_cell_length_c                           6.556
_cell_angle_alpha                        90
_cell_angle_beta                         90
_cell_angle_gamma                        90
_cell_volume                             257.8
_cell_formula_units_Z                    4
_space_group_IT_number                   136
_space_group_name_H-M_alt                'P 42/m n m'
loop_
 _space_group_symop_id
 _space_group_symop_operation_xyz
 1 'x, y, z'
 2 '1/2-x, 1/2+y, 1/2-z'
 3 '1/2-x, 1/2+y, 1/2+z'
 4 '-x, -y, -z'
 5 '-x, -y, z'
 6 '1/2-y, 1/2+x, 1/2-z'
 7 '1/2-y, 1/2+x, 1/2+z'
 8 '-y, -x, -z'
 9 '-y, -x, z'
 10 '1/2+x, 1/2-y, 1/2-z'
 11 '1/2+x, 1/2-y, 1/2+z'
 12 'x, y, -z'
 13 '1/2+y, 1/2-x, 1/2-z'
 14 '1/2+y, 1/2-x, 1/2+z'
 15 'y, x, -z'
 16 'y, x, z'
loop_
 _atom_type_symbol
 Ga
 Fe
loop_
 _atom_site_label
 _atom_site_type_symbol
 _atom_site_symmetry_multiplicity
 _atom_site_Wyckoff_symbol
 _atom_site_fract_x
 _atom_site_fract_y
 _atom_site_fract_z
 _atom_site_occupancy
 Ga2 Ga 8 j 0.34432 0.34432 0.26205 1
 Fe1 Fe 4 f 0.15628 0.15628 0 1
 Ga1 Ga 4 c 0 0.5 0 1


_exptl_crystal_colour                    gray
_exptl_crystal_density_meas              ?
_exptl_crystal_density_diffrn            6.83
_cell_measurement_temperature            ?
_cell_measurement_radiation              ?
_cell_measurement_reflns_used            ?
_diffrn_ambient_temperature              ?
_diffrn_measurement_device               'automatic diffractometer'
_diffrn_measurement_device_type          'Rigaku AFC7'
_diffrn_radiation_type                   'X-rays, Mo Ka'
_diffrn_radiation_wavelength             0.71073
_diffrn_reflns_number                    5382
_exptl_absorpt_coefficient_mu            ?
_exptl_absorpt_correction_type           ?
_computing_structure_solution            'direct methods, Fourier synthesis'
_refine_ls_number_parameters             18
_refine_ls_number_reflns                 545
_refine_ls_R_factor_gt                   0.030
_refine_ls_wR_factor_gt                  0.033

# End of data set 1534773

File: M-X-CIF/1534783.cif
##############################################################################
#                                                                            #
# Ga-Pt            # PtGa2 ht                                      # 1534783 #
#                                                                            #
##############################################################################
#                                                                            #
#                           Pearson's Crystal Data                           #
#      Crystal Structure Database for Inorganic Compounds (on DVD)           #
#                              Release 2022/23                               #
#                  Editors: Pierre Villars and Karin Cenzual                 #
#                                                                            #
#   Copyright (c) ASM International & Material Phases Data System (MPDS),    #
# Switzerland & National Institute for Materials Science (NIMS), Japan, 2022 #
#                   All rights reserved. Version 2022.07                     #
#                                                                            #
#   This copy of Pearson's Crystal Data is licensed to:                      #
#   University of Alberta, Chemistry Department, 1-5 Installations License         #
#                                                                            #
##############################################################################

data_1534783
_audit_creation_date                     2023-07-09
_audit_creation_method
;
Pearson's Crystal Data browser
;
#_database_code_PCD                      1534783
_database_code_PDF                       04-025-5134

# Entry summary

_chemical_formula_structural             'Pt~1.04~ Ga~1.89~'
_chemical_formula_sum                    'Ga1.90 Pt1.04'
_chemical_name_mineral                   ?
_chemical_compound_source                ?
_chemical_name_structure_type            Cu~2~MnAl,cF16,225
_chemical_formula_weight                 334.7

# Bibliographic data

_publ_section_title
;
Paths to stabilizing electronically aberrant compounds: A defect-stabilized polymorph and constrained atomic motion in PtGa~2~
;
_journal_coden_ASTM                      INOCAJ
_journal_name_full                       'Inorg. Chem.'
_journal_year                            2018
_journal_volume                          57
_journal_page_first                      13880
_journal_page_last                       13894
_journal_language                        English
loop_
 _publ_author_name
 _publ_author_address
'Mitchell Warden H.E.'
;
University of Wisconsin-Madison (UW-Madison)
Department of Chemistry
Madison
U.S.A. Wisconsin
;
'Voyles P.M.'
;
University of Wisconsin-Madison (UW-Madison)
Department of Material Science and Engineering
Madison
U.S.A. Wisconsin
;
'Fredrickson D.C.'
;
University of Wisconsin-Madison (UW-Madison)
Department of Chemistry
Madison
U.S.A. Wisconsin
;

# Standardized crystallographic data

_cell_length_a                           5.9349
_cell_length_b                           5.9349
_cell_length_c                           5.9349
_cell_angle_alpha                        90
_cell_angle_beta                         90
_cell_angle_gamma                        90
_cell_volume                             209
_cell_formula_units_Z                    4
_space_group_IT_number                   225
_space_group_name_H-M_alt                'F m -3 m'
loop_
 _space_group_symop_id
 _space_group_symop_operation_xyz
 1 'x, y, z'
 2 '-x, -y, -z'
 3 '-x, -y, z'
 4 '-x, -z, -y'
 5 '-x, -z, y'
 6 '-x, y, -z'
 7 '-x, y, z'
 8 '-x, z, -y'
 9 '-x, z, y'
 10 '-y, -x, -z'
 11 '-y, -x, z'
 12 '-y, -z, -x'
 13 '-y, -z, x'
 14 '-y, x, -z'
 15 '-y, x, z'
 16 '-y, z, -x'
 17 '-y, z, x'
 18 '-z, -x, -y'
 19 '-z, -x, y'
 20 '-z, -y, -x'
 21 '-z, -y, x'
 22 '-z, x, -y'
 23 '-z, x, y'
 24 '-z, y, -x'
 25 '-z, y, x'
 26 'x, -y, -z'
 27 'x, -y, z'
 28 'x, -z, -y'
 29 'x, -z, y'
 30 'x, y, -z'
 31 'x, z, -y'
 32 'x, z, y'
 33 'y, -x, -z'
 34 'y, -x, z'
 35 'y, -z, -x'
 36 'y, -z, x'
 37 'y, x, -z'
 38 'y, x, z'
 39 'y, z, -x'
 40 'y, z, x'
 41 'z, -x, -y'
 42 'z, -x, y'
 43 'z, -y, -x'
 44 'z, -y, x'
 45 'z, x, -y'
 46 'z, x, y'
 47 'z, y, -x'
 48 'z, y, x'
 49 'x, 1/2+y, 1/2+z'
 50 '-x, 1/2-y, 1/2-z'
 51 '-x, 1/2-y, 1/2+z'
 52 '-x, 1/2-z, 1/2-y'
 53 '-x, 1/2-z, 1/2+y'
 54 '-x, 1/2+y, 1/2-z'
 55 '-x, 1/2+y, 1/2+z'
 56 '-x, 1/2+z, 1/2-y'
 57 '-x, 1/2+z, 1/2+y'
 58 '-y, 1/2-x, 1/2-z'
 59 '-y, 1/2-x, 1/2+z'
 60 '-y, 1/2-z, 1/2-x'
 61 '-y, 1/2-z, 1/2+x'
 62 '-y, 1/2+x, 1/2-z'
 63 '-y, 1/2+x, 1/2+z'
 64 '-y, 1/2+z, 1/2-x'
 65 '-y, 1/2+z, 1/2+x'
 66 '-z, 1/2-x, 1/2-y'
 67 '-z, 1/2-x, 1/2+y'
 68 '-z, 1/2-y, 1/2-x'
 69 '-z, 1/2-y, 1/2+x'
 70 '-z, 1/2+x, 1/2-y'
 71 '-z, 1/2+x, 1/2+y'
 72 '-z, 1/2+y, 1/2-x'
 73 '-z, 1/2+y, 1/2+x'
 74 'x, 1/2-y, 1/2-z'
 75 'x, 1/2-y, 1/2+z'
 76 'x, 1/2-z, 1/2-y'
 77 'x, 1/2-z, 1/2+y'
 78 'x, 1/2+y, 1/2-z'
 79 'x, 1/2+z, 1/2-y'
 80 'x, 1/2+z, 1/2+y'
 81 'y, 1/2-x, 1/2-z'
 82 'y, 1/2-x, 1/2+z'
 83 'y, 1/2-z, 1/2-x'
 84 'y, 1/2-z, 1/2+x'
 85 'y, 1/2+x, 1/2-z'
 86 'y, 1/2+x, 1/2+z'
 87 'y, 1/2+z, 1/2-x'
 88 'y, 1/2+z, 1/2+x'
 89 'z, 1/2-x, 1/2-y'
 90 'z, 1/2-x, 1/2+y'
 91 'z, 1/2-y, 1/2-x'
 92 'z, 1/2-y, 1/2+x'
 93 'z, 1/2+x, 1/2-y'
 94 'z, 1/2+x, 1/2+y'
 95 'z, 1/2+y, 1/2-x'
 96 'z, 1/2+y, 1/2+x'
 97 '1/2+x, y, 1/2+z'
 98 '1/2-x, -y, 1/2-z'
 99 '1/2-x, -y, 1/2+z'
 100 '1/2-x, -z, 1/2-y'
 101 '1/2-x, -z, 1/2+y'
 102 '1/2-x, y, 1/2-z'
 103 '1/2-x, y, 1/2+z'
 104 '1/2-x, z, 1/2-y'
 105 '1/2-x, z, 1/2+y'
 106 '1/2-y, -x, 1/2-z'
 107 '1/2-y, -x, 1/2+z'
 108 '1/2-y, -z, 1/2-x'
 109 '1/2-y, -z, 1/2+x'
 110 '1/2-y, x, 1/2-z'
 111 '1/2-y, x, 1/2+z'
 112 '1/2-y, z, 1/2-x'
 113 '1/2-y, z, 1/2+x'
 114 '1/2-z, -x, 1/2-y'
 115 '1/2-z, -x, 1/2+y'
 116 '1/2-z, -y, 1/2-x'
 117 '1/2-z, -y, 1/2+x'
 118 '1/2-z, x, 1/2-y'
 119 '1/2-z, x, 1/2+y'
 120 '1/2-z, y, 1/2-x'
 121 '1/2-z, y, 1/2+x'
 122 '1/2+x, -y, 1/2-z'
 123 '1/2+x, -y, 1/2+z'
 124 '1/2+x, -z, 1/2-y'
 125 '1/2+x, -z, 1/2+y'
 126 '1/2+x, y, 1/2-z'
 127 '1/2+x, z, 1/2-y'
 128 '1/2+x, z, 1/2+y'
 129 '1/2+y, -x, 1/2-z'
 130 '1/2+y, -x, 1/2+z'
 131 '1/2+y, -z, 1/2-x'
 132 '1/2+y, -z, 1/2+x'
 133 '1/2+y, x, 1/2-z'
 134 '1/2+y, x, 1/2+z'
 135 '1/2+y, z, 1/2-x'
 136 '1/2+y, z, 1/2+x'
 137 '1/2+z, -x, 1/2-y'
 138 '1/2+z, -x, 1/2+y'
 139 '1/2+z, -y, 1/2-x'
 140 '1/2+z, -y, 1/2+x'
 141 '1/2+z, x, 1/2-y'
 142 '1/2+z, x, 1/2+y'
 143 '1/2+z, y, 1/2-x'
 144 '1/2+z, y, 1/2+x'
 145 '1/2+x, 1/2+y, z'
 146 '1/2-x, 1/2-y, -z'
 147 '1/2-x, 1/2-y, z'
 148 '1/2-x, 1/2-z, -y'
 149 '1/2-x, 1/2-z, y'
 150 '1/2-x, 1/2+y, -z'
 151 '1/2-x, 1/2+y, z'
 152 '1/2-x, 1/2+z, -y'
 153 '1/2-x, 1/2+z, y'
 154 '1/2-y, 1/2-x, -z'
 155 '1/2-y, 1/2-x, z'
 156 '1/2-y, 1/2-z, -x'
 157 '1/2-y, 1/2-z, x'
 158 '1/2-y, 1/2+x, -z'
 159 '1/2-y, 1/2+x, z'
 160 '1/2-y, 1/2+z, -x'
 161 '1/2-y, 1/2+z, x'
 162 '1/2-z, 1/2-x, -y'
 163 '1/2-z, 1/2-x, y'
 164 '1/2-z, 1/2-y, -x'
 165 '1/2-z, 1/2-y, x'
 166 '1/2-z, 1/2+x, -y'
 167 '1/2-z, 1/2+x, y'
 168 '1/2-z, 1/2+y, -x'
 169 '1/2-z, 1/2+y, x'
 170 '1/2+x, 1/2-y, -z'
 171 '1/2+x, 1/2-y, z'
 172 '1/2+x, 1/2-z, -y'
 173 '1/2+x, 1/2-z, y'
 174 '1/2+x, 1/2+y, -z'
 175 '1/2+x, 1/2+z, -y'
 176 '1/2+x, 1/2+z, y'
 177 '1/2+y, 1/2-x, -z'
 178 '1/2+y, 1/2-x, z'
 179 '1/2+y, 1/2-z, -x'
 180 '1/2+y, 1/2-z, x'
 181 '1/2+y, 1/2+x, -z'
 182 '1/2+y, 1/2+x, z'
 183 '1/2+y, 1/2+z, -x'
 184 '1/2+y, 1/2+z, x'
 185 '1/2+z, 1/2-x, -y'
 186 '1/2+z, 1/2-x, y'
 187 '1/2+z, 1/2-y, -x'
 188 '1/2+z, 1/2-y, x'
 189 '1/2+z, 1/2+x, -y'
 190 '1/2+z, 1/2+x, y'
 191 '1/2+z, 1/2+y, -x'
 192 '1/2+z, 1/2+y, x'
loop_
 _atom_type_symbol
 Ga
 Pt
loop_
 _atom_site_label
 _atom_site_type_symbol
 _atom_site_symmetry_multiplicity
 _atom_site_Wyckoff_symbol
 _atom_site_fract_x
 _atom_site_fract_y
 _atom_site_fract_z
 _atom_site_occupancy
 Ga1 Ga 8 c 0.25 0.25 0.25 0.948
 Pt1 Pt 4 b 0.5 0.5 0.5 1
 Pt2i Pt 4 a 0 0 0 0.038


_exptl_crystal_colour                    brass
_exptl_crystal_density_meas              ?
_exptl_crystal_density_diffrn            10.63
_cell_measurement_temperature            ?
_cell_measurement_radiation              ?
_cell_measurement_reflns_used            ?
_diffrn_ambient_temperature              ?
_diffrn_measurement_device               'automatic diffractometer'
_diffrn_measurement_device_type          'Oxford Diffraction Xcalibur E'
_diffrn_radiation_type                   'X-rays, Mo Ka'
_diffrn_radiation_wavelength             0.71073
_diffrn_reflns_number                    910
_diffrn_reflns_theta_min                 5.95
_diffrn_reflns_theta_max                 36.78
_exptl_absorpt_coefficient_mu            93.051
_exptl_absorpt_correction_type           analytical
_computing_structure_solution            'charge flipping, Fourier synthesis'
_refine_ls_number_parameters             5
_refine_ls_number_reflns                 45
_refine_ls_R_factor_gt                   0.0142
_refine_ls_wR_factor_gt                  0.0308

# End of data set 1534783
