Repository: bobleesj/cif-filter-copy

## Overview
This Python toolkit provides a set of tools for processing Crystallographic Information File (CIF) files. It allows for moving files based on unsupported formats, unreasonable distances, and specific tags, copying files based on atomic occupancy and mixing, retrieving file information, and checking CIF folder content against an Excel file.

When you run `python main.py`, a prompt below will appear. 
```
Welcome! Please choose an option to proceed:
[1] Move files based on unsupported CIF format
[2] Move files based on unreasonable distance
[3] Move files based on tags
[4] Move files based on supercell atom count
[5] Copy files based on atomic occupancy and mixing

File: M-X-CIF/1535763.cif
##############################################################################
#                                                                            #
# Co-Sb            # CoSb3                                         # 1535763 #
#                                                                            #
##############################################################################
#                                                                            #
#                           Pearson's Crystal Data                           #
#      Crystal Structure Database for Inorganic Compounds (on DVD)           #
#                              Release 2022/23                               #
#                  Editors: Pierre Villars and Karin Cenzual                 #
#                                                                            #
#   Copyright (c) ASM International & Material Phases Data System (MPDS),    #
# Switzerland & National Institute for Materials Science (NIMS), Japan, 2022 #
#                   All rights reserved. Version 2022.07                     #
#                                                                            #
#   This copy of Pearson's Crystal Data is licensed to:                      #
#   University of Alberta, Chemistry Department, 1-5 Installations License         #
#                                                                            #
##############################################################################

data_1535763
_audit_creation_date                     2023-07-09
_audit_creation_method
;
Pearson's Crystal Data browser
;
#_database_code_PCD                      1535763
_database_code_PDF                       ?

# Entry summary

_chemical_formula_structural             'Co Sb~3~'
_chemical_formula_sum                    'Co Sb2.90'
_chemical_name_mineral                   kieftite
_chemical_compound_source                ?
_chemical_name_structure_type            CoAs~3~,cI32,204
_chemical_formula_weight                 424.2

# Bibliographic data

_publ_section_title
;
Low thermal conductivity in La-filled cobalt antimonide skutterudites with an inhomogeneous filling factor prepared under high-pressure conditions
;
_journal_coden_ASTM                      JMCAET
_journal_name_full                       'J. Mater. Chem. A'
_journal_year                            2018
_journal_volume                          6
_journal_page_first                      118
_journal_page_last                       126
_journal_language                        English
loop_
 _publ_author_name
 _publ_author_address
'Serrano Sanchez F.'
;
Spanish National Research Council (CSIC)
Instituto de Ciencia de Materiales de Madrid (ICMM)
Madrid-Cantoblanco
Spain
;
'Alonso J.A.'
;
Spanish National Research Council (CSIC)
Instituto de Ciencia de Materiales de Madrid (ICMM)
Madrid-Cantoblanco
Spain
;
'Prado Gonjal J.'
;
Spanish National Research Council (CSIC)
Instituto de Ciencia de Materiales de Madrid (ICMM)
Madrid-Cantoblanco
Spain
;
'Nemes N.M.'
;
Madrid Complutense University (UCM)
Departamento de Fisica de Materiales
Madrid
Spain
;
'Biskup N.'
;
Madrid Complutense University (UCM)
Departamento de Fisica de Materiales
Madrid
Spain
;
'Varela M.'
;
Madrid Complutense University (UCM)
Departamento de Fisica de Materiales
Madrid
Spain
;
'Dura O.J.'
;
Castilla-La Mancha University (UCLM)
Departamento de Fisica Aplicada
Ciudad Real
Spain
;
'Martinez J.L.'
;
Spanish National Research Council (CSIC)
Instituto de Ciencia de Materiales de Madrid (ICMM)
Madrid-Cantoblanco
Spain
;
'Fernandez Diaz M.T.'
;
Institut Laue-Langevin (ILL)
Grenoble
France
;
'Fauth F.'
;
Consortium for the Exploitation of the Synchrotron Light Laboratory (CELLS)
Sincrotro ALBA
Barcelona-Cerdanyola
Spain
;

# Standardized crystallographic data

_cell_length_a                           9.036
_cell_length_b                           9.036
_cell_length_c                           9.036
_cell_angle_alpha                        90
_cell_angle_beta                         90
_cell_angle_gamma                        90
_cell_volume                             737.8
_cell_formula_units_Z                    8
_space_group_IT_number                   204
_space_group_name_H-M_alt                'I m -3'
loop_
 _space_group_symop_id
 _space_group_symop_operation_xyz
 1 'x, y, z'
 2 '-x, -y, -z'
 3 '-x, -y, z'
 4 '-x, y, -z'
 5 '-x, y, z'
 6 '-y, -z, -x'
 7 '-y, -z, x'
 8 '-y, z, -x'
 9 '-y, z, x'
 10 '-z, -x, -y'
 11 '-z, -x, y'
 12 '-z, x, -y'
 13 '-z, x, y'
 14 'x, -y, -z'
 15 'x, -y, z'
 16 'x, y, -z'
 17 'y, -z, -x'
 18 'y, -z, x'
 19 'y, z, -x'
 20 'y, z, x'
 21 'z, -x, -y'
 22 'z, -x, y'
 23 'z, x, -y'
 24 'z, x, y'
 25 '1/2+x, 1/2+y, 1/2+z'
 26 '1/2-x, 1/2-y, 1/2-z'
 27 '1/2-x, 1/2-y, 1/2+z'
 28 '1/2-x, 1/2+y, 1/2-z'
 29 '1/2-x, 1/2+y, 1/2+z'
 30 '1/2-y, 1/2-z, 1/2-x'
 31 '1/2-y, 1/2-z, 1/2+x'
 32 '1/2-y, 1/2+z, 1/2-x'
 33 '1/2-y, 1/2+z, 1/2+x'
 34 '1/2-z, 1/2-x, 1/2-y'
 35 '1/2-z, 1/2-x, 1/2+y'
 36 '1/2-z, 1/2+x, 1/2-y'
 37 '1/2-z, 1/2+x, 1/2+y'
 38 '1/2+x, 1/2-y, 1/2-z'
 39 '1/2+x, 1/2-y, 1/2+z'
 40 '1/2+x, 1/2+y, 1/2-z'
 41 '1/2+y, 1/2-z, 1/2-x'
 42 '1/2+y, 1/2-z, 1/2+x'
 43 '1/2+y, 1/2+z, 1/2-x'
 44 '1/2+y, 1/2+z, 1/2+x'
 45 '1/2+z, 1/2-x, 1/2-y'
 46 '1/2+z, 1/2-x, 1/2+y'
 47 '1/2+z, 1/2+x, 1/2-y'
 48 '1/2+z, 1/2+x, 1/2+y'
loop_
 _atom_type_symbol
 Sb
 Co
loop_
 _atom_site_label
 _atom_site_type_symbol
 _atom_site_symmetry_multiplicity
 _atom_site_Wyckoff_symbol
 _atom_site_fract_x
 _atom_site_fract_y
 _atom_site_fract_z
 _atom_site_occupancy
 Sb Sb 24 g 0 0.1578 0.3349 0.966
 Co Co 8 c 0.25 0.25 0.25 1


_exptl_crystal_colour                    ?
_exptl_crystal_density_meas              ?
_exptl_crystal_density_diffrn            7.64
_cell_measurement_temperature            ?
_cell_measurement_radiation              ?
_cell_measurement_reflns_used            ?
_diffrn_ambient_temperature              295
_diffrn_measurement_device               'automatic diffractometer'
_diffrn_measurement_device_type
'Spain, Barcelona, CELLS-ALBA Synchrotron Light Facility'                     
_diffrn_radiation_type                   'X-rays, synchrotron'
_diffrn_radiation_wavelength             0.4267
_diffrn_reflns_number                    ?
_exptl_absorpt_coefficient_mu            ?
_exptl_absorpt_correction_type           ?
_computing_structure_solution            'starting values from the literature'
_refine_ls_number_parameters             ?
_refine_ls_number_reflns                 ?
_refine_ls_R_factor_gt                   ?
_refine_ls_wR_factor_gt                  ?
_pd_proc_ls_proof_R_factor               0.0753
_pd_proc_ls_proof_wR_factor              0.119
_refine_ls_R_I_factor                    0.0604

# End of data set 1535763

File: M-X-CIF/1601429.cif
##############################################################################
#                                                                            #
# Co-Sb            # CoSb                                          # 1601429 #
#                                                                            #
##############################################################################
#                                                                            #
#                           Pearson's Crystal Data                           #
#      Crystal Structure Database for Inorganic Compounds (on DVD)           #
#                              Release 2022/23                               #
#                  Editors: Pierre Villars and Karin Cenzual                 #
#                                                                            #
#   Copyright (c) ASM International & Material Phases Data System (MPDS),    #
# Switzerland & National Institute for Materials Science (NIMS), Japan, 2022 #
#                   All rights reserved. Version 2022.07                     #
#                                                                            #
#   This copy of Pearson's Crystal Data is licensed to:                      #
#   University of Alberta, Chemistry Department, 1-5 Installations License         #
#                                                                            #
##############################################################################

data_1601429
_audit_creation_date                     2023-07-09
_audit_creation_method
;
Pearson's Crystal Data browser
;
#_database_code_PCD                      1601429
_database_code_PDF                       04-012-1158

# Entry summary

_chemical_formula_structural             'Co Sb'
_chemical_formula_sum                    'Co Sb'
_chemical_name_mineral                   ?
_chemical_compound_source                ?
_chemical_name_structure_type            NiAs,hP4,194
_chemical_formula_weight                 180.7

# Bibliographic data

_publ_section_title                      'The Mo-Ni-Sb and Mo-Co-Sb Systems'
_journal_coden_ASTM                      VLDUAB
_journal_name_full
'Visn. Lviv. Derzh. Univ., Ser. Khim.'                                        
_journal_year                            2005
_journal_volume                          46
_journal_page_first                      23
_journal_page_last                       28
_journal_language                        Ukrainian
loop_
 _publ_author_name
 _publ_author_address
'Zhak O.V.'
;
Lviv Ivan Franko National University
Department of Analytical Chemistry
Lviv
Ukraine
;
'Oryshchyn T.'
;
Lviv Ivan Franko National University
Department of Analytical Chemistry
Lviv
Ukraine
;
'Polyanska T.'
;
Lviv Ivan Franko National University
Department of Analytical Chemistry
Lviv
Ukraine
;
'Taras I.B.'
;
Lviv Ivan Franko National University
Department of Analytical Chemistry
Lviv
Ukraine
;

# Standardized crystallographic data

_cell_length_a                           3.88
_cell_length_b                           3.88
_cell_length_c                           5.172
_cell_angle_alpha                        90
_cell_angle_beta                         90
_cell_angle_gamma                        120
_cell_volume                             67.4
_cell_formula_units_Z                    2
_space_group_IT_number                   194
_space_group_name_H-M_alt                'P 63/m m c'
loop_
 _space_group_symop_id
 _space_group_symop_operation_xyz
 1 'x, y, z'
 2 '-x+y, -x, 1/2-z'
 3 '-x+y, -x, z'
 4 '-x+y, y, 1/2-z'
 5 '-x+y, y, z'
 6 '-x, -x+y, -z'
 7 '-x, -x+y, 1/2+z'
 8 '-x, -y, -z'
 9 '-x, -y, 1/2+z'
 10 '-y, -x, 1/2-z'
 11 '-y, -x, z'
 12 '-y, x-y, 1/2-z'
 13 '-y, x-y, z'
 14 'x, x-y, 1/2-z'
 15 'x, x-y, z'
 16 'x, y, 1/2-z'
 17 'x-y, -y, -z'
 18 'x-y, -y, 1/2+z'
 19 'x-y, x, -z'
 20 'x-y, x, 1/2+z'
 21 'y, -x+y, -z'
 22 'y, -x+y, 1/2+z'
 23 'y, x, -z'
 24 'y, x, 1/2+z'
loop_
 _atom_type_symbol
 Sb
 Co
loop_
 _atom_site_label
 _atom_site_type_symbol
 _atom_site_symmetry_multiplicity
 _atom_site_Wyckoff_symbol
 _atom_site_fract_x
 _atom_site_fract_y
 _atom_site_fract_z
 _atom_site_occupancy
 Sb Sb 2 c 0.333333 0.666667 0.25 1
 Co Co 2 a 0 0 0 1


_exptl_crystal_colour                    ?
_exptl_crystal_density_meas              ?
_exptl_crystal_density_diffrn            8.90
_cell_measurement_temperature            ?
_cell_measurement_radiation              'X-rays, Cu Ka'
_cell_measurement_reflns_used            ?
_diffrn_ambient_temperature              ?
_diffrn_measurement_device               'automatic diffractometer'
_diffrn_measurement_device_type          ?
_diffrn_radiation_type                   ?
_diffrn_reflns_number                    ?
_exptl_absorpt_coefficient_mu            ?
_exptl_absorpt_correction_type           ?
_computing_structure_solution            ?
_refine_ls_number_parameters             ?
_refine_ls_number_reflns                 ?
_refine_ls_R_factor_gt                   ?
_refine_ls_wR_factor_gt                  ?

# End of data set 1601429

File: M-X-CIF/1605501.cif
##############################################################################
#                                                                            #
# Ni-Si            # NiSi hp2                                      # 1605501 #
#                                                                            #
##############################################################################
#                                                                            #
#                           Pearson's Crystal Data                           #
#      Crystal Structure Database for Inorganic Compounds (on DVD)           #
#                              Release 2022/23                               #
#                  Editors: Pierre Villars and Karin Cenzual                 #
#                                                                            #
#   Copyright (c) ASM International & Material Phases Data System (MPDS),    #
# Switzerland & National Institute for Materials Science (NIMS), Japan, 2022 #
#                   All rights reserved. Version 2022.07                     #
#                                                                            #
#   This copy of Pearson's Crystal Data is licensed to:                      #
#   University of Alberta, Chemistry Department, 1-5 Installations License         #
#                                                                            #
##############################################################################

data_1605501
_audit_creation_date                     2023-07-09
_audit_creation_method
;
Pearson's Crystal Data browser
;
#_database_code_PCD                      1605501
_database_code_PDF                       04-021-2338

# Entry summary

_chemical_formula_structural             'Ni Si'
_chemical_formula_sum                    'Ni Si'
_chemical_name_mineral                   ?
_chemical_compound_source                ?
_chemical_name_structure_type            CuTi,tP2,123
_chemical_formula_weight                 86.8

# Bibliographic data

_publ_section_title
;
High-pressure phase transitions and equations of state in NiSi. II. Experimental results
;
_journal_coden_ASTM                      JACGAR
_journal_name_full                       'J. Appl. Crystallogr.'
_journal_year                            2012
_journal_volume                          45
_journal_page_first                      726
_journal_page_last                       737
_journal_language                        English
loop_
 _publ_author_name
 _publ_author_address
'Lord O.T.'
;
University College London (UCL)
Department of Earth Sciences
London
United Kingdom
;
'Vocadlo L.'
;
University College London (UCL)
Department of Earth Sciences
London
United Kingdom
;
'Wood I.G.'
;
University College London (UCL)
Department of Earth Sciences
London
United Kingdom
;
'Dobson D.P.'
;
University College London (UCL)
Department of Earth Sciences
London
United Kingdom
;
'Clark S.M.'
;
Lawrence Berkeley National Laboratory (LBNL)
Advanced Light Source Division
Berkeley
U.S.A. California
;
'Walter M.J.'
;
Bristol University
School of Earth Sciences
Bristol
United Kingdom
;

# Standardized crystallographic data

_cell_length_a                           2.6361
_cell_length_b                           2.6361
_cell_length_c                           2.6151
_cell_angle_alpha                        90
_cell_angle_beta                         90
_cell_angle_gamma                        90
_cell_volume                             18.2
_cell_formula_units_Z                    1
_space_group_IT_number                   123
_space_group_name_H-M_alt                'P 4/m m m'
loop_
 _space_group_symop_id
 _space_group_symop_operation_xyz
 1 'x, y, z'
 2 '-x, -y, -z'
 3 '-x, -y, z'
 4 '-x, y, -z'
 5 '-x, y, z'
 6 '-y, -x, -z'
 7 '-y, -x, z'
 8 '-y, x, -z'
 9 '-y, x, z'
 10 'x, -y, -z'
 11 'x, -y, z'
 12 'x, y, -z'
 13 'y, -x, -z'
 14 'y, -x, z'
 15 'y, x, -z'
 16 'y, x, z'
loop_
 _atom_type_symbol
 Si
 Ni
loop_
 _atom_site_label
 _atom_site_type_symbol
 _atom_site_symmetry_multiplicity
 _atom_site_Wyckoff_symbol
 _atom_site_fract_x
 _atom_site_fract_y
 _atom_site_fract_z
 _atom_site_occupancy
 SiI2 Si 1 d 0.5 0.5 0.5 1
 NiI1 Ni 1 a 0 0 0 1


_exptl_crystal_colour                    ?
_exptl_crystal_density_meas              ?
_exptl_crystal_density_diffrn            7.93
_cell_measurement_temperature            ?
_cell_measurement_pressure               6.2e+07
_cell_measurement_radiation              'X-rays, synchrotron'
_cell_measurement_wavelength             0.6199
_pd_proc_wavelength                      0.6199
_cell_measurement_reflns_used            ?
_diffrn_ambient_pressure                 6.2e+07
_diffrn_ambient_temperature              ?
_diffrn_measurement_device               'automatic diffractometer'
_diffrn_measurement_device_type
;
U.S.A. California, Berkeley, Lawrence Berkeley National Laboratory, Advanced Light Source, BL-12.2.2
;
_diffrn_radiation_type                   'X-rays, synchrotron'
_diffrn_radiation_wavelength             0.6199
_diffrn_reflns_number                    ?
_diffrn_reflns_theta_min                 0
_diffrn_reflns_theta_max                 17.14
_pd_proc_2theta_range_min                0
_pd_proc_2theta_range_max                34.28
_exptl_absorpt_coefficient_mu            ?
_exptl_absorpt_correction_type           ?
_computing_structure_solution            'starting values from the literature'
_refine_ls_number_parameters             ?
_refine_ls_number_reflns                 ?
_refine_ls_R_factor_gt                   ?
_refine_ls_wR_factor_gt                  ?
_pd_proc_ls_proof_R_factor               0.0025
_pd_proc_ls_proof_wR_factor              0.0045
_refine_ls_R_I_factor                    0.0092

# End of data set 1605501

File: M-X-CIF/1605506.cif
##############################################################################
#                                                                            #
# Ni-Si            # NiSi hp1                                      # 1605506 #
#                                                                            #
##############################################################################
#                                                                            #
#                           Pearson's Crystal Data                           #
#      Crystal Structure Database for Inorganic Compounds (on DVD)           #
#                              Release 2022/23                               #
#                  Editors: Pierre Villars and Karin Cenzual                 #
#                                                                            #
#   Copyright (c) ASM International & Material Phases Data System (MPDS),    #
# Switzerland & National Institute for Materials Science (NIMS), Japan, 2022 #
#                   All rights reserved. Version 2022.07                     #
#                                                                            #
#   This copy of Pearson's Crystal Data is licensed to:                      #
#   University of Alberta, Chemistry Department, 1-5 Installations License         #
#                                                                            #
##############################################################################

data_1605506
_audit_creation_date                     2023-07-09
_audit_creation_method
;
Pearson's Crystal Data browser
;
#_database_code_PCD                      1605506
_database_code_PDF                       04-019-2901

# Entry summary

_chemical_formula_structural             'Ni Si'
_chemical_formula_sum                    'Ni Si'
_chemical_name_mineral                   ?
_chemical_compound_source                ?
_chemical_name_structure_type            FeSi,cP8,198
_chemical_formula_weight                 86.8

# Bibliographic data

_publ_section_title
;
High-pressure phase transitions and equations of state in NiSi. II. Experimental results
;
_journal_coden_ASTM                      JACGAR
_journal_name_full                       'J. Appl. Crystallogr.'
_journal_year                            2012
_journal_volume                          45
_journal_page_first                      726
_journal_page_last                       737
_journal_language                        English
loop_
 _publ_author_name
 _publ_author_address
'Lord O.T.'
;
University College London (UCL)
Department of Earth Sciences
London
United Kingdom
;
'Vocadlo L.'
;
University College London (UCL)
Department of Earth Sciences
London
United Kingdom
;
'Wood I.G.'
;
University College London (UCL)
Department of Earth Sciences
London
United Kingdom
;
'Dobson D.P.'
;
University College London (UCL)
Department of Earth Sciences
London
United Kingdom
;
'Clark S.M.'
;
Lawrence Berkeley National Laboratory (LBNL)
Advanced Light Source Division
Berkeley
U.S.A. California
;
'Walter M.J.'
;
Bristol University
School of Earth Sciences
Bristol
United Kingdom
;

# Standardized crystallographic data

_cell_length_a                           4.214
_cell_length_b                           4.214
_cell_length_c                           4.214
_cell_angle_alpha                        90
_cell_angle_beta                         90
_cell_angle_gamma                        90
_cell_volume                             74.8
_cell_formula_units_Z                    4
_space_group_IT_number                   198
_space_group_name_H-M_alt                'P 21 3'
loop_
 _space_group_symop_id
 _space_group_symop_operation_xyz
 1 'x, y, z'
 2 '1/2-x, -y, 1/2+z'
 3 '-x, 1/2+y, 1/2-z'
 4 '1/2-y, -z, 1/2+x'
 5 '-y, 1/2+z, 1/2-x'
 6 '1/2-z, -x, 1/2+y'
 7 '-z, 1/2+x, 1/2-y'
 8 '1/2+x, 1/2-y, -z'
 9 '1/2+y, 1/2-z, -x'
 10 'y, z, x'
 11 '1/2+z, 1/2-x, -y'
 12 'z, x, y'
loop_
 _atom_type_symbol
 Si
 Ni
loop_
 _atom_site_label
 _atom_site_type_symbol
 _atom_site_symmetry_multiplicity
 _atom_site_Wyckoff_symbol
 _atom_site_fract_x
 _atom_site_fract_y
 _atom_site_fract_z
 _atom_site_occupancy
 SiI2 Si 4 a 0.0919 0.0919 0.0919 1
 NiI1 Ni 4 a 0.3859 0.3859 0.3859 1


_exptl_crystal_colour                    ?
_exptl_crystal_density_meas              ?
_exptl_crystal_density_diffrn            7.70
_cell_measurement_temperature            ?
_cell_measurement_pressure               5.7e+07
_cell_measurement_radiation              'X-rays, synchrotron'
_cell_measurement_wavelength             0.6199
_pd_proc_wavelength                      0.6199
_cell_measurement_reflns_used            ?
_diffrn_ambient_pressure                 5.7e+07
_diffrn_ambient_temperature              ?
_diffrn_measurement_device               'automatic diffractometer'
_diffrn_measurement_device_type
;
U.S.A. California, Berkeley, Lawrence Berkeley National Laboratory, Advanced Light Source, BL-12.2.2
;
_diffrn_radiation_type                   'X-rays, synchrotron'
_diffrn_radiation_wavelength             0.6199
_diffrn_reflns_number                    ?
_diffrn_reflns_theta_min                 0
_diffrn_reflns_theta_max                 17.14
_pd_proc_2theta_range_min                0
_pd_proc_2theta_range_max                34.28
_exptl_absorpt_coefficient_mu            ?
_exptl_absorpt_correction_type           ?
_computing_structure_solution            'starting values from the literature'
_refine_ls_number_parameters             ?
_refine_ls_number_reflns                 ?
_refine_ls_R_factor_gt                   ?
_refine_ls_wR_factor_gt                  ?
_pd_proc_ls_proof_R_factor               0.0052
_pd_proc_ls_proof_wR_factor              0.0106
_refine_ls_R_I_factor                    0.0035

# End of data set 1605506

File: M-X-CIF/1605507.cif
##############################################################################
#                                                                            #
# Ni-Si            # NiSi hp3                                      # 1605507 #
#                                                                            #
##############################################################################
#                                                                            #
#                           Pearson's Crystal Data                           #
#      Crystal Structure Database for Inorganic Compounds (on DVD)           #
#                              Release 2022/23                               #
#                  Editors: Pierre Villars and Karin Cenzual                 #
#                                                                            #
#   Copyright (c) ASM International & Material Phases Data System (MPDS),    #
# Switzerland & National Institute for Materials Science (NIMS), Japan, 2022 #
#                   All rights reserved. Version 2022.07                     #
#                                                                            #
#   This copy of Pearson's Crystal Data is licensed to:                      #
#   University of Alberta, Chemistry Department, 1-5 Installations License         #
#                                                                            #
##############################################################################

data_1605507
_audit_creation_date                     2023-07-09
_audit_creation_method
;
Pearson's Crystal Data browser
;
#_database_code_PCD                      1605507
_database_code_PDF                       04-019-2902

# Entry summary

_chemical_formula_structural             'Ni Si'
_chemical_formula_sum                    'Ni Si'
_chemical_name_mineral                   ?
_chemical_compound_source                ?
_chemical_name_structure_type            PbO,oP8,57
_chemical_formula_weight                 86.8

# Bibliographic data

_publ_section_title
;
High-pressure phase transitions and equations of state in NiSi. II. Experimental results
;
_journal_coden_ASTM                      JACGAR
_journal_name_full                       'J. Appl. Crystallogr.'
_journal_year                            2012
_journal_volume                          45
_journal_page_first                      726
_journal_page_last                       737
_journal_language                        English
loop_
 _publ_author_name
 _publ_author_address
'Lord O.T.'
;
University College London (UCL)
Department of Earth Sciences
London
United Kingdom
;
'Vocadlo L.'
;
University College London (UCL)
Department of Earth Sciences
London
United Kingdom
;
'Wood I.G.'
;
University College London (UCL)
Department of Earth Sciences
London
United Kingdom
;
'Dobson D.P.'
;
University College London (UCL)
Department of Earth Sciences
London
United Kingdom
;
'Clark S.M.'
;
Lawrence Berkeley National Laboratory (LBNL)
Advanced Light Source Division
Berkeley
U.S.A. California
;
'Walter M.J.'
;
Bristol University
School of Earth Sciences
Bristol
United Kingdom
;

# Standardized crystallographic data

_cell_length_a                           4.4966
_cell_length_b                           4.1092
_cell_length_c                           4.0577
_cell_angle_alpha                        90
_cell_angle_beta                         90
_cell_angle_gamma                        90
_cell_volume                             74.98
_cell_formula_units_Z                    4
_space_group_IT_number                   57
_space_group_name_H-M_alt                'P b c m'
loop_
 _space_group_symop_id
 _space_group_symop_operation_xyz
 1 'x, y, z'
 2 '-x, -y, -z'
 3 '-x, -y, 1/2+z'
 4 '-x, 1/2+y, 1/2-z'
 5 '-x, 1/2+y, z'
 6 'x, 1/2-y, -z'
 7 'x, 1/2-y, 1/2+z'
 8 'x, y, 1/2-z'
loop_
 _atom_type_symbol
 Si
 Ni
loop_
 _atom_site_label
 _atom_site_type_symbol
 _atom_site_symmetry_multiplicity
 _atom_site_Wyckoff_symbol
 _atom_site_fract_x
 _atom_site_fract_y
 _atom_site_fract_z
 _atom_site_occupancy
 Si1 Si 4 d 0.153 0.465 0.25 1
 Ni1 Ni 4 d 0.347 -0.039 0.25 1


_exptl_crystal_colour                    ?
_exptl_crystal_density_meas              ?
_exptl_crystal_density_diffrn            7.69
_cell_measurement_temperature            ?
_cell_measurement_pressure               5.7e+07
_cell_measurement_radiation              'X-rays, synchrotron'
_cell_measurement_wavelength             0.6199
_pd_proc_wavelength                      0.6199
_cell_measurement_reflns_used            ?
_diffrn_ambient_pressure                 5.7e+07
_diffrn_ambient_temperature              ?
_diffrn_measurement_device               'automatic diffractometer'
_diffrn_measurement_device_type
;
U.S.A. California, Berkeley, Lawrence Berkeley National Laboratory, Advanced Light Source, BL-12.2.2
;
_diffrn_radiation_type                   'X-rays, synchrotron'
_diffrn_radiation_wavelength             0.6199
_diffrn_reflns_number                    ?
_diffrn_reflns_theta_min                 0
_diffrn_reflns_theta_max                 17.14
_pd_proc_2theta_range_min                0
_pd_proc_2theta_range_max                34.28
_exptl_absorpt_coefficient_mu            ?
_exptl_absorpt_correction_type           ?
_computing_structure_solution            'starting values from the literature'
_refine_ls_number_parameters             ?
_refine_ls_number_reflns                 ?
_refine_ls_R_factor_gt                   ?
_refine_ls_wR_factor_gt                  ?
_pd_proc_ls_proof_R_factor               0.0052
_pd_proc_ls_proof_wR_factor              0.0106
_refine_ls_R_I_factor                    0.0035

# End of data set 1605507

File: M-X-CIF/1605514.cif
##############################################################################
#                                                                            #
# Ni-Si            # NiSi rt                                       # 1605514 #
#                                                                            #
##############################################################################
#                                                                            #
#                           Pearson's Crystal Data                           #
#      Crystal Structure Database for Inorganic Compounds (on DVD)           #
#                              Release 2022/23                               #
#                  Editors: Pierre Villars and Karin Cenzual                 #
#                                                                            #
#   Copyright (c) ASM International & Material Phases Data System (MPDS),    #
# Switzerland & National Institute for Materials Science (NIMS), Japan, 2022 #
#                   All rights reserved. Version 2022.07                     #
#                                                                            #
#   This copy of Pearson's Crystal Data is licensed to:                      #
#   University of Alberta, Chemistry Department, 1-5 Installations License         #
#                                                                            #
##############################################################################

data_1605514
_audit_creation_date                     2023-07-09
_audit_creation_method
;
Pearson's Crystal Data browser
;
#_database_code_PCD                      1605514
_database_code_PDF                       ?

# Entry summary

_chemical_formula_structural             'Ni Si'
_chemical_formula_sum                    'Ni Si'
_chemical_name_mineral                   ?
_chemical_compound_source                ?
_chemical_name_structure_type            FeAs,oP8,62
_chemical_formula_weight                 86.8

# Bibliographic data

_publ_section_title
;
High-pressure phase transitions and equations of state in NiSi. II. Experimental results
;
_journal_coden_ASTM                      JACGAR
_journal_name_full                       'J. Appl. Crystallogr.'
_journal_year                            2012
_journal_volume                          45
_journal_page_first                      726
_journal_page_last                       737
_journal_language                        English
loop_
 _publ_author_name
 _publ_author_address
'Lord O.T.'
;
University College London (UCL)
Department of Earth Sciences
London
United Kingdom
;
'Vocadlo L.'
;
University College London (UCL)
Department of Earth Sciences
London
United Kingdom
;
'Wood I.G.'
;
University College London (UCL)
Department of Earth Sciences
London
United Kingdom
;
'Dobson D.P.'
;
University College London (UCL)
Department of Earth Sciences
London
United Kingdom
;
'Clark S.M.'
;
Lawrence Berkeley National Laboratory (LBNL)
Advanced Light Source Division
Berkeley
U.S.A. California
;
'Walter M.J.'
;
Bristol University
School of Earth Sciences
Bristol
United Kingdom
;

# Standardized crystallographic data

_cell_length_a                           5.27
_cell_length_b                           3.1971
_cell_length_c                           5.6987
_cell_angle_alpha                        90
_cell_angle_beta                         90
_cell_angle_gamma                        90
_cell_volume                             96.02
_cell_formula_units_Z                    4
_space_group_IT_number                   62
_space_group_name_H-M_alt                'P n m a'
loop_
 _space_group_symop_id
 _space_group_symop_operation_xyz
 1 'x, y, z'
 2 '1/2-x, -y, 1/2+z'
 3 '1/2-x, 1/2+y, 1/2+z'
 4 '-x, -y, -z'
 5 '-x, 1/2+y, -z'
 6 '1/2+x, 1/2-y, 1/2-z'
 7 '1/2+x, y, 1/2-z'
 8 'x, 1/2-y, z'
loop_
 _atom_type_symbol
 Ni
 Si
loop_
 _atom_site_label
 _atom_site_type_symbol
 _atom_site_symmetry_multiplicity
 _atom_site_Wyckoff_symbol
 _atom_site_fract_x
 _atom_site_fract_y
 _atom_site_fract_z
 _atom_site_occupancy
 Ni1 Ni 4 c -0.006 0.25 0.184 1
 Si1 Si 4 c 0.17 0.25 0.42 1


_exptl_crystal_colour                    ?
_exptl_crystal_density_meas              ?
_exptl_crystal_density_diffrn            6.00
_cell_measurement_temperature            ?
_cell_measurement_pressure               2.5e+06
_cell_measurement_radiation              'X-rays, synchrotron'
_cell_measurement_wavelength             0.6199
_pd_proc_wavelength                      0.6199
_cell_measurement_reflns_used            ?
_diffrn_ambient_pressure                 2.5e+06
_diffrn_ambient_temperature              ?
_diffrn_measurement_device               'automatic diffractometer'
_diffrn_measurement_device_type
;
U.S.A. California, Berkeley, Lawrence Berkeley National Laboratory, Advanced Light Source, BL-12.2.2
;
_diffrn_radiation_type                   'X-rays, synchrotron'
_diffrn_radiation_wavelength             0.6199
_diffrn_reflns_number                    ?
_diffrn_reflns_theta_min                 0
_diffrn_reflns_theta_max                 17.18
_pd_proc_2theta_range_min                0
_pd_proc_2theta_range_max                34.36
_exptl_absorpt_coefficient_mu            ?
_exptl_absorpt_correction_type           ?
_computing_structure_solution            'starting values from the literature'
_refine_ls_number_parameters             ?
_refine_ls_number_reflns                 ?
_refine_ls_R_factor_gt                   ?
_refine_ls_wR_factor_gt                  ?
_pd_proc_ls_proof_R_factor               0.0057
_pd_proc_ls_proof_wR_factor              0.0105
_refine_ls_R_I_factor                    0.0100

# End of data set 1605514
