Repository: bobleesj/cif-filter-copy

## Overview
This Python toolkit provides a set of tools for processing Crystallographic Information File (CIF) files. It allows for moving files based on unsupported formats, unreasonable distances, and specific tags, copying files based on atomic occupancy and mixing, retrieving file information, and checking CIF folder content against an Excel file.

When you run `python main.py`, a prompt below will appear. 
```
Welcome! Please choose an option to proceed:
[1] Move files based on unsupported CIF format
[2] Move files based on unreasonable distance
[3] Move files based on tags
[4] Move files based on supercell atom count
[5] Copy files based on atomic occupancy and mixing

File: M-X-CIF/1606055.cif
##############################################################################
#                                                                            #
# Fe-Ge            # Fe3Ge ht2                                     # 1606055 #
#                                                                            #
##############################################################################
#                                                                            #
#                           Pearson's Crystal Data                           #
#      Crystal Structure Database for Inorganic Compounds (on DVD)           #
#                              Release 2022/23                               #
#                  Editors: Pierre Villars and Karin Cenzual                 #
#                                                                            #
#   Copyright (c) ASM International & Material Phases Data System (MPDS),    #
# Switzerland & National Institute for Materials Science (NIMS), Japan, 2022 #
#                   All rights reserved. Version 2022.07                     #
#                                                                            #
#   This copy of Pearson's Crystal Data is licensed to:                      #
#   University of Alberta, Chemistry Department, 1-5 Installations License         #
#                                                                            #
##############################################################################

data_1606055
_audit_creation_date                     2023-07-09
_audit_creation_method
;
Pearson's Crystal Data browser
;
#_database_code_PCD                      1606055
_database_code_PDF                       ?

# Entry summary

_chemical_formula_structural             'Fe~3~ Ge'
_chemical_formula_sum                    'Fe3 Ge'
_chemical_name_mineral                   ?
_chemical_compound_source                ?
_chemical_name_structure_type            Mg~3~Cd,hP8,194
_chemical_formula_weight                 240.1

# Bibliographic data

_publ_section_title
;
Double symmetry breaking inTmFe~4~Ge~2~ compared to RFe~4~Ge~2~ (R= Y, Lu, Er, Ho, Dy) magnetic behaviour
;
_journal_coden_ASTM                      JMMMDC
_journal_name_full                       'J. Magn. Magn. Mater.'
_journal_year                            2014
_journal_volume                          355
_journal_page_first                      104
_journal_page_last                       120
_journal_language                        English
loop_
 _publ_author_name
 _publ_author_address
'Schobinger Papamantellos P.'
;
Swiss Federal Institute of Technology (ETHZ)
Laboratorium fur Kristallographie
Zurich
Switzerland
;
'Buschow K.H.J.'
;
Amsterdam University
Van der Waals-Zeeman Institute (WZI)
Amsterdam
Netherlands
;
'Rodriguez Carvajal J.'
;
Institut Laue-Langevin (ILL)
Grenoble
France
;

# Standardized crystallographic data

_cell_length_a                           5.1614
_cell_length_b                           5.1614
_cell_length_c                           4.2138
_cell_angle_alpha                        90
_cell_angle_beta                         90
_cell_angle_gamma                        120
_cell_volume                             97.2
_cell_formula_units_Z                    2
_space_group_IT_number                   194
_space_group_name_H-M_alt                'P 63/m m c'
loop_
 _space_group_symop_id
 _space_group_symop_operation_xyz
 1 'x, y, z'
 2 '-x+y, -x, 1/2-z'
 3 '-x+y, -x, z'
 4 '-x+y, y, 1/2-z'
 5 '-x+y, y, z'
 6 '-x, -x+y, -z'
 7 '-x, -x+y, 1/2+z'
 8 '-x, -y, -z'
 9 '-x, -y, 1/2+z'
 10 '-y, -x, 1/2-z'
 11 '-y, -x, z'
 12 '-y, x-y, 1/2-z'
 13 '-y, x-y, z'
 14 'x, x-y, 1/2-z'
 15 'x, x-y, z'
 16 'x, y, 1/2-z'
 17 'x-y, -y, -z'
 18 'x-y, -y, 1/2+z'
 19 'x-y, x, -z'
 20 'x-y, x, 1/2+z'
 21 'y, -x+y, -z'
 22 'y, -x+y, 1/2+z'
 23 'y, x, -z'
 24 'y, x, 1/2+z'
loop_
 _atom_type_symbol
 Fe
 Ge
loop_
 _atom_site_label
 _atom_site_type_symbol
 _atom_site_symmetry_multiplicity
 _atom_site_Wyckoff_symbol
 _atom_site_fract_x
 _atom_site_fract_y
 _atom_site_fract_z
 _atom_site_occupancy
 Fe Fe 6 h 0.1667 0.3334 0.25 1
 Ge Ge 2 d 0.333333 0.666667 0.75 1


_exptl_crystal_colour                    ?
_exptl_crystal_density_meas              ?
_exptl_crystal_density_diffrn            8.20
_cell_measurement_temperature            70
_cell_measurement_radiation              neutrons
_cell_measurement_wavelength             2.34246
_pd_proc_wavelength                      2.34246
_cell_measurement_reflns_used            ?
_diffrn_ambient_temperature              70
_diffrn_measurement_device               'automatic diffractometer'
_diffrn_measurement_device_type
'France, Saclay, Laboratoire Leon Brillouin LLB, ORPHEE reactor, G4.2'        
_diffrn_radiation_type                   neutrons
_diffrn_radiation_wavelength             2.34246
_diffrn_reflns_number                    ?
_diffrn_reflns_theta_min                 1.5
_diffrn_reflns_theta_max                 80
_pd_proc_2theta_range_min                3
_pd_proc_2theta_range_max                160
_exptl_absorpt_coefficient_mu            ?
_exptl_absorpt_correction_type           ?
_computing_structure_solution            'starting values from the literature'
_refine_ls_number_parameters             ?
_refine_ls_number_reflns                 ?
_refine_ls_R_factor_gt                   ?
_refine_ls_wR_factor_gt                  ?
_pd_proc_ls_proof_R_factor               ?
_pd_proc_ls_proof_wR_factor              0.122
_refine_ls_R_I_factor                    ?

# End of data set 1606055

File: M-X-CIF/1611362.cif
##############################################################################
#                                                                            #
# Ge-Ru            # RuGe rt                                       # 1611362 #
#                                                                            #
##############################################################################
#                                                                            #
#                           Pearson's Crystal Data                           #
#      Crystal Structure Database for Inorganic Compounds (on DVD)           #
#                              Release 2022/23                               #
#                  Editors: Pierre Villars and Karin Cenzual                 #
#                                                                            #
#   Copyright (c) ASM International & Material Phases Data System (MPDS),    #
# Switzerland & National Institute for Materials Science (NIMS), Japan, 2022 #
#                   All rights reserved. Version 2022.07                     #
#                                                                            #
#   This copy of Pearson's Crystal Data is licensed to:                      #
#   University of Alberta, Chemistry Department, 1-5 Installations License         #
#                                                                            #
##############################################################################

data_1611362
_audit_creation_date                     2023-07-09
_audit_creation_method
;
Pearson's Crystal Data browser
;
#_database_code_PCD                      1611362
_database_code_PDF                       04-008-0905

# Entry summary

_chemical_formula_structural             'Ru Ge'
_chemical_formula_sum                    'Ge Ru'
_chemical_name_mineral                   ?
_chemical_compound_source                ?
_chemical_name_structure_type            FeSi,cP8,198
_chemical_formula_weight                 173.7

# Bibliographic data

_publ_section_title
'Isothermal sections of the Ru-Si-Ge, Ru-Ge-Sn and Ru-Si-Sn systems at 900 \%C'
_journal_coden_ASTM                      JALCEU
_journal_name_full                       'J. Alloys Compd.'
_journal_year                            1998
_journal_volume                          274
_journal_page_first                      201
_journal_page_last                       205
_journal_language                        English
loop_
 _publ_author_name
 _publ_author_address
'Perring L.'
;
Lausanne University (UNIL)
Institut de Chimie Minerale et Analytique (ICMA)
Lausanne
Switzerland
;
'Bussy F.'
;
Lausanne University (UNIL)
Institut de Mineralogie et de Petrographie
Lausanne
Switzerland
;
'Gachon J.C.'
;
Nancy I Henri Poincare University
Laboratoire de Chimie du Solide Mineral (LCSM)
Vandoeuvre-les-Nancy
France
;

# Standardized crystallographic data

_cell_length_a                           4.846
_cell_length_b                           4.846
_cell_length_c                           4.846
_cell_angle_alpha                        90
_cell_angle_beta                         90
_cell_angle_gamma                        90
_cell_volume                             113.8
_cell_formula_units_Z                    4
_space_group_IT_number                   198
_space_group_name_H-M_alt                'P 21 3'
loop_
 _space_group_symop_id
 _space_group_symop_operation_xyz
 1 'x, y, z'
 2 '1/2-x, -y, 1/2+z'
 3 '-x, 1/2+y, 1/2-z'
 4 '1/2-y, -z, 1/2+x'
 5 '-y, 1/2+z, 1/2-x'
 6 '1/2-z, -x, 1/2+y'
 7 '-z, 1/2+x, 1/2-y'
 8 '1/2+x, 1/2-y, -z'
 9 '1/2+y, 1/2-z, -x'
 10 'y, z, x'
 11 '1/2+z, 1/2-x, -y'
 12 'z, x, y'

# Atomic positions taken from type-defining entry

loop_
 _atom_type_symbol
 Ge
 Ru
loop_
 _atom_site_label
 _atom_site_type_symbol
 _atom_site_symmetry_multiplicity
 _atom_site_Wyckoff_symbol
 _atom_site_fract_x
 _atom_site_fract_y
 _atom_site_fract_z
 _atom_site_occupancy
 Ge1 Ge 4 a 0.09262 0.09262 0.09262 1
 Ru1 Ru 4 a 0.3865 0.3865 0.3865 1


_exptl_crystal_colour                    ?
_exptl_crystal_density_meas              ?
_exptl_crystal_density_diffrn            10.14
_cell_measurement_temperature            ?
_cell_measurement_radiation              'X-rays, Cu Ka'
_cell_measurement_reflns_used            ?
_diffrn_ambient_temperature              ?
_diffrn_measurement_device               diffractometer
_diffrn_measurement_device_type          ?
_diffrn_radiation_type                   ?
_diffrn_reflns_number                    ?
_exptl_absorpt_coefficient_mu            ?
_exptl_absorpt_correction_type           ?
_computing_structure_solution            ?
_refine_ls_number_parameters             ?
_refine_ls_number_reflns                 ?
_refine_ls_R_factor_gt                   ?
_refine_ls_wR_factor_gt                  ?

# End of data set 1611362

File: M-X-CIF/1623317.cif
##############################################################################
#                                                                            #
# In-Pd            # Pd5In3 rt                                     # 1623317 #
#                                                                            #
##############################################################################
#                                                                            #
#                           Pearson's Crystal Data                           #
#      Crystal Structure Database for Inorganic Compounds (on DVD)           #
#                              Release 2022/23                               #
#                  Editors: Pierre Villars and Karin Cenzual                 #
#                                                                            #
#   Copyright (c) ASM International & Material Phases Data System (MPDS),    #
# Switzerland & National Institute for Materials Science (NIMS), Japan, 2022 #
#                   All rights reserved. Version 2022.07                     #
#                                                                            #
#   This copy of Pearson's Crystal Data is licensed to:                      #
#   University of Alberta, Chemistry Department, 1-5 Installations License         #
#                                                                            #
##############################################################################

data_1623317
_audit_creation_date                     2023-07-09
_audit_creation_method
;
Pearson's Crystal Data browser
;
#_database_code_PCD                      1623317
_database_code_PDF                       04-014-9339

# Entry summary

_chemical_formula_structural             'Pd~5~ In~3~'
_chemical_formula_sum                    'In3 Pd5'
_chemical_name_mineral                   ?
_chemical_compound_source                ?
_chemical_name_structure_type            Rh~5~Ge~3~,oP16,55
_chemical_formula_weight                 876.5

# Bibliographic data

_publ_section_title
;
Refinement of the crystal structures of palladium-rich In-Pd compounds by X-ray and neutron powder diffraction
;
_journal_coden_ASTM                      ZNBSEN
_journal_name_full                       'Z. Naturforsch., B: J. Chem. Sci.'
_journal_year                            2007
_journal_volume                          62
_journal_page_first                      929
_journal_page_last                       934
_journal_language                        English
loop_
 _publ_author_name
 _publ_author_address
'Kohlmann H.'
;
Saarland University
Institut fur Anorganische und Analytische Chemie und Radiochemie
Saarbrucken
Germany
;
'Ritter C.'
;
Institut Laue-Langevin (ILL)
Grenoble
France
;

# Standardized crystallographic data

_cell_length_a                           5.6135
_cell_length_b                           11.042
_cell_length_c                           4.2426
_cell_angle_alpha                        90
_cell_angle_beta                         90
_cell_angle_gamma                        90
_cell_volume                             262.97
_cell_formula_units_Z                    2
_space_group_IT_number                   55
_space_group_name_H-M_alt                'P b a m'
loop_
 _space_group_symop_id
 _space_group_symop_operation_xyz
 1 'x, y, z'
 2 '1/2-x, 1/2+y, -z'
 3 '1/2-x, 1/2+y, z'
 4 '-x, -y, -z'
 5 '-x, -y, z'
 6 '1/2+x, 1/2-y, -z'
 7 '1/2+x, 1/2-y, z'
 8 'x, y, -z'
loop_
 _atom_type_symbol
 In
 Pd
loop_
 _atom_site_label
 _atom_site_type_symbol
 _atom_site_symmetry_multiplicity
 _atom_site_Wyckoff_symbol
 _atom_site_fract_x
 _atom_site_fract_y
 _atom_site_fract_z
 _atom_site_occupancy
 In2 In 4 h 0.1727 0.1428 0.5 1
 Pd3 Pd 4 h 0.1982 0.3915 0.5 1
 Pd2 Pd 4 g 0.4265 0.2443 0 1
 In1 In 2 c 0 0.5 0 1
 Pd1 Pd 2 a 0 0 0 1


_exptl_crystal_colour                    ?
_exptl_crystal_density_meas              ?
_exptl_crystal_density_diffrn            11.07
_cell_measurement_temperature            296
_cell_measurement_radiation              'X-rays, Cu Ka1'
_cell_measurement_wavelength             1.54056
_pd_proc_wavelength                      1.54056
_cell_measurement_reflns_used            ?
_diffrn_ambient_temperature              296
_diffrn_measurement_device               diffractometer
_diffrn_measurement_device_type          'Huber G670'
_diffrn_radiation_type                   'X-rays, Cu Ka1'
_diffrn_radiation_wavelength             1.54056
_diffrn_reflns_number                    ?
_exptl_absorpt_coefficient_mu            ?
_exptl_absorpt_correction_type           ?
_computing_structure_solution            'starting values from the literature'
_refine_ls_number_parameters             ?
_refine_ls_number_reflns                 ?
_refine_ls_R_factor_gt                   ?
_refine_ls_wR_factor_gt                  ?
_pd_proc_ls_proof_R_factor               0.019
_pd_proc_ls_proof_wR_factor              0.028
_refine_ls_R_I_factor                    0.042

# End of data set 1623317

File: M-X-CIF/1626429.cif
##############################################################################
#                                                                            #
# Co-Sb            # CoSb2 rt                                      # 1626429 #
#                                                                            #
##############################################################################
#                                                                            #
#                           Pearson's Crystal Data                           #
#      Crystal Structure Database for Inorganic Compounds (on DVD)           #
#                              Release 2022/23                               #
#                  Editors: Pierre Villars and Karin Cenzual                 #
#                                                                            #
#   Copyright (c) ASM International & Material Phases Data System (MPDS),    #
# Switzerland & National Institute for Materials Science (NIMS), Japan, 2022 #
#                   All rights reserved. Version 2022.07                     #
#                                                                            #
#   This copy of Pearson's Crystal Data is licensed to:                      #
#   University of Alberta, Chemistry Department, 1-5 Installations License         #
#                                                                            #
##############################################################################

data_1626429
_audit_creation_date                     2023-07-09
_audit_creation_method
;
Pearson's Crystal Data browser
;
#_database_code_PCD                      1626429
_database_code_PDF                       04-016-1859

# Entry summary

_chemical_formula_structural             'Co Sb~2~'
_chemical_formula_sum                    'Co Sb2'
_chemical_name_mineral                   ?
_chemical_compound_source                ?
_chemical_name_structure_type            CoSb~2~,mP12,14
_chemical_formula_weight                 302.4

# Bibliographic data

_publ_section_title
'Solvothermal synthesis of nano-sized skutterudite Co~4-x~Fe~x~Sb~12~ powders'
_journal_coden_ASTM                      MCHPDR
_journal_name_full                       'Mater. Chem. Phys.'
_journal_year                            2008
_journal_volume                          112
_journal_page_first                      57
_journal_page_last                       62
_journal_language                        English
loop_
 _publ_author_name
 _publ_author_address
'Li J.Q.'
;
Shenzhen University (SZU)
College of Material Science and Engineering
Shenzhen / Guangdong
China
;
'Feng X.W.'
;
Shenzhen University (SZU)
College of Material Science and Engineering
Shenzhen / Guangdong
China
;
'Sun W.A.'
;
Shenzhen University (SZU)
College of Material Science and Engineering
Shenzhen / Guangdong
China
;
'Ao W.Q.'
;
Shenzhen University (SZU)
College of Material Science and Engineering
Shenzhen / Guangdong
China
;
'Liu F.S.'
;
Shenzhen University (SZU)
College of Material Science and Engineering
Shenzhen / Guangdong
China
;
'Du Y.'
;
Central South University (CSU)
State Key Laboratory of Powder Metallurgy
Changsha / Hunan
China
;

# Standardized crystallographic data

_cell_length_a                           6.552
_cell_length_b                           6.392
_cell_length_c                           6.5124
_cell_angle_alpha                        90
_cell_angle_beta                         117.37
_cell_angle_gamma                        90
_cell_volume                             242.21
_cell_formula_units_Z                    4
_space_group_IT_number                   14
_space_group_name_H-M_alt                'P 1 21/c 1'
loop_
 _space_group_symop_id
 _space_group_symop_operation_xyz
 1 'x, y, z'
 2 '-x, -y, -z'
 3 '-x, 1/2+y, 1/2-z'
 4 'x, 1/2-y, 1/2+z'
loop_
 _atom_type_symbol
 Sb
 Co
loop_
 _atom_site_label
 _atom_site_type_symbol
 _atom_site_symmetry_multiplicity
 _atom_site_Wyckoff_symbol
 _atom_site_fract_x
 _atom_site_fract_y
 _atom_site_fract_z
 _atom_site_occupancy
 Sb1 Sb 4 e 0.156 0.643 0.341 1
 Co Co 4 e 0.214 -0.009 0.216 1
 Sb2 Sb 4 e 0.344 0.369 0.118 1


_exptl_crystal_colour                    ?
_exptl_crystal_density_meas              ?
_exptl_crystal_density_diffrn            8.29
_cell_measurement_temperature            ?
_cell_measurement_radiation              'X-rays, Cu Ka'
_cell_measurement_wavelength             1.54178
_pd_proc_wavelength                      1.54178
_cell_measurement_reflns_used            ?
_diffrn_ambient_temperature              ?
_diffrn_measurement_device               'automatic diffractometer'
_diffrn_measurement_device_type          'Bruker AXS D8 ADVANCE'
_diffrn_radiation_type                   'X-rays, Cu Ka'
_diffrn_radiation_wavelength             1.54178
_diffrn_reflns_number                    ?
_exptl_absorpt_coefficient_mu            ?
_exptl_absorpt_correction_type           ?
_computing_structure_solution            'starting values from the literature'
_refine_ls_number_parameters             ?
_refine_ls_number_reflns                 ?
_refine_ls_R_factor_gt                   ?
_refine_ls_wR_factor_gt                  ?
_pd_proc_ls_proof_R_factor               0.0395
_pd_proc_ls_proof_wR_factor              0.0496
_refine_ls_R_I_factor                    ?

# End of data set 1626429

File: M-X-CIF/1633997.cif
##############################################################################
#                                                                            #
# Co-Sb            # CoSb3                                         # 1633997 #
#                                                                            #
##############################################################################
#                                                                            #
#                           Pearson's Crystal Data                           #
#      Crystal Structure Database for Inorganic Compounds (on DVD)           #
#                              Release 2022/23                               #
#                  Editors: Pierre Villars and Karin Cenzual                 #
#                                                                            #
#   Copyright (c) ASM International & Material Phases Data System (MPDS),    #
# Switzerland & National Institute for Materials Science (NIMS), Japan, 2022 #
#                   All rights reserved. Version 2022.07                     #
#                                                                            #
#   This copy of Pearson's Crystal Data is licensed to:                      #
#   University of Alberta, Chemistry Department, 1-5 Installations License         #
#                                                                            #
##############################################################################

data_1633997
_audit_creation_date                     2023-07-09
_audit_creation_method
;
Pearson's Crystal Data browser
;
#_database_code_PCD                      1633997
_database_code_PDF                       ?

# Entry summary

_chemical_formula_structural             'Co Sb~3~'
_chemical_formula_sum                    'Co Sb3'
_chemical_name_mineral                   kieftite
_chemical_compound_source                ?
_chemical_name_structure_type            CoAs~3~,cI32,204
_chemical_formula_weight                 424.2

# Bibliographic data

_publ_section_title
;
Mechanical alloying of Co and Sb: Structural, thermal, optical, and photoacoustic studies
;
_journal_coden_ASTM                      JAPIAU
_journal_name_full                       'J. Appl. Phys.'
_journal_year                            2011
_journal_volume                          110
_journal_page_first                      1
_journal_page_last                       9
_journal_language                        English
loop_
 _publ_author_name
 _publ_author_address
'Triches D.M.'
;
Amazonas Federal University (UFAM)
Departamento de Fisica
Manaus
Brazil
;
'De Lima J.C.'
;
Santa Catarina Federal University (UFSC)
Departamento de Fisica
Florianopolis
Brazil
;
'Souza S.M.'
;
Amazonas Federal University (UFAM)
Departamento de Fisica
Manaus
Brazil
;
'Poffo C.M.'
;
Santa Catarina Federal University (UFSC)
Departamento de Engenharia Mecanica
Florianopolis
Brazil
;
'Grandi T.A.'
;
Santa Catarina Federal University (UFSC)
Departamento de Fisica
Florianopolis
Brazil
;
'De Biasi R.S.'
;
Institute for Military Engineering (IME)
Departamento de Engenharia Mecanica e de Materiais
Rio de Janeiro
Brazil
;

# Standardized crystallographic data

_cell_length_a                           9.0426
_cell_length_b                           9.0426
_cell_length_c                           9.0426
_cell_angle_alpha                        90
_cell_angle_beta                         90
_cell_angle_gamma                        90
_cell_volume                             739.4
_cell_formula_units_Z                    8
_space_group_IT_number                   204
_space_group_name_H-M_alt                'I m -3'
loop_
 _space_group_symop_id
 _space_group_symop_operation_xyz
 1 'x, y, z'
 2 '-x, -y, -z'
 3 '-x, -y, z'
 4 '-x, y, -z'
 5 '-x, y, z'
 6 '-y, -z, -x'
 7 '-y, -z, x'
 8 '-y, z, -x'
 9 '-y, z, x'
 10 '-z, -x, -y'
 11 '-z, -x, y'
 12 '-z, x, -y'
 13 '-z, x, y'
 14 'x, -y, -z'
 15 'x, -y, z'
 16 'x, y, -z'
 17 'y, -z, -x'
 18 'y, -z, x'
 19 'y, z, -x'
 20 'y, z, x'
 21 'z, -x, -y'
 22 'z, -x, y'
 23 'z, x, -y'
 24 'z, x, y'
 25 '1/2+x, 1/2+y, 1/2+z'
 26 '1/2-x, 1/2-y, 1/2-z'
 27 '1/2-x, 1/2-y, 1/2+z'
 28 '1/2-x, 1/2+y, 1/2-z'
 29 '1/2-x, 1/2+y, 1/2+z'
 30 '1/2-y, 1/2-z, 1/2-x'
 31 '1/2-y, 1/2-z, 1/2+x'
 32 '1/2-y, 1/2+z, 1/2-x'
 33 '1/2-y, 1/2+z, 1/2+x'
 34 '1/2-z, 1/2-x, 1/2-y'
 35 '1/2-z, 1/2-x, 1/2+y'
 36 '1/2-z, 1/2+x, 1/2-y'
 37 '1/2-z, 1/2+x, 1/2+y'
 38 '1/2+x, 1/2-y, 1/2-z'
 39 '1/2+x, 1/2-y, 1/2+z'
 40 '1/2+x, 1/2+y, 1/2-z'
 41 '1/2+y, 1/2-z, 1/2-x'
 42 '1/2+y, 1/2-z, 1/2+x'
 43 '1/2+y, 1/2+z, 1/2-x'
 44 '1/2+y, 1/2+z, 1/2+x'
 45 '1/2+z, 1/2-x, 1/2-y'
 46 '1/2+z, 1/2-x, 1/2+y'
 47 '1/2+z, 1/2+x, 1/2-y'
 48 '1/2+z, 1/2+x, 1/2+y'
loop_
 _atom_type_symbol
 Sb
 Co
loop_
 _atom_site_label
 _atom_site_type_symbol
 _atom_site_symmetry_multiplicity
 _atom_site_Wyckoff_symbol
 _atom_site_fract_x
 _atom_site_fract_y
 _atom_site_fract_z
 _atom_site_occupancy
 Sb Sb 24 g 0 0.1585 0.3355 1
 Co Co 8 c 0.25 0.25 0.25 1


_exptl_crystal_colour                    ?
_exptl_crystal_density_meas              ?
_exptl_crystal_density_diffrn            7.62
_cell_measurement_temperature            ?
_cell_measurement_radiation              'X-rays, Cu Ka'
_cell_measurement_wavelength             1.5418
_pd_proc_wavelength                      1.5418
_cell_measurement_reflns_used            ?
_diffrn_ambient_temperature              ?
_diffrn_measurement_device               'automatic diffractometer'
_diffrn_measurement_device_type          'Rigaku MiniFlex'
_diffrn_radiation_type                   'X-rays, Cu Ka'
_diffrn_radiation_wavelength             1.5418
_diffrn_reflns_number                    ?
_exptl_absorpt_coefficient_mu            ?
_exptl_absorpt_correction_type           ?
_computing_structure_solution            'starting values from the literature'
_refine_ls_number_parameters             ?
_refine_ls_number_reflns                 ?
_refine_ls_R_factor_gt                   ?
_refine_ls_wR_factor_gt                  ?
_pd_proc_ls_proof_R_factor               0.0356
_pd_proc_ls_proof_wR_factor              ?
_refine_ls_R_I_factor                    ?

# End of data set 1633997

File: M-X-CIF/1635375.cif
##############################################################################
#                                                                            #
# Fe-Sb            # FeSb2                                         # 1635375 #
#                                                                            #
##############################################################################
#                                                                            #
#                           Pearson's Crystal Data                           #
#      Crystal Structure Database for Inorganic Compounds (on DVD)           #
#                              Release 2022/23                               #
#                  Editors: Pierre Villars and Karin Cenzual                 #
#                                                                            #
#   Copyright (c) ASM International & Material Phases Data System (MPDS),    #
# Switzerland & National Institute for Materials Science (NIMS), Japan, 2022 #
#                   All rights reserved. Version 2022.07                     #
#                                                                            #
#   This copy of Pearson's Crystal Data is licensed to:                      #
#   University of Alberta, Chemistry Department, 1-5 Installations License         #
#                                                                            #
##############################################################################

data_1635375
_audit_creation_date                     2023-07-09
_audit_creation_method
;
Pearson's Crystal Data browser
;
#_database_code_PCD                      1635375
_database_code_PDF                       04-022-3244

# Entry summary

_chemical_formula_structural             'Fe Sb~2~'
_chemical_formula_sum                    'Fe Sb2'
_chemical_name_mineral                   seinajokite
_chemical_compound_source                ?
_chemical_name_structure_type            FeAs~2~,oP6,58
_chemical_formula_weight                 299.3

# Bibliographic data

_publ_section_title
'Structural and optical studies of FeSb~2~ under high pressure'               
_journal_coden_ASTM                      PHYBE3
_journal_name_full                       'Phys. B (Amsterdam)'
_journal_year                            2012
_journal_volume                          407
_journal_page_first                      4686
_journal_page_last                       4694
_journal_language                        English
loop_
 _publ_author_name
 _publ_author_address
'Poffo C.M.'
;
Santa Catarina Federal University (UFSC)
Departamento de Engenharia Mecanica
Florianopolis
Brazil
;
'Souza S.M.'
;
Santa Catarina Federal University (UFSC)
Departamento de Engenharia Mecanica
Florianopolis
Brazil
;
'Triches D.M.'
;
Santa Catarina Federal University (UFSC)
Departamento de Engenharia Mecanica
Florianopolis
Brazil
;
'De Lima J.C.'
;
Santa Catarina Federal University (UFSC)
Departamento de Fisica
Florianopolis
Brazil
;
'Grandi T.A.'
;
Santa Catarina Federal University (UFSC)
Departamento de Fisica
Florianopolis
Brazil
;
'Polian A.'
;
Pierre and Marie Curie University (UPMC)
Institut de Mineralogie et Physique des Milieux Condenses (IMPMC)
Paris
France
;
'Gauthier M.'
;
Pierre and Marie Curie University (UPMC)
Institut de Mineralogie et Physique des Milieux Condenses (IMPMC)
Paris
France
;

# Standardized crystallographic data

_cell_length_a                           5.744
_cell_length_b                           6.4233
_cell_length_c                           3.1237
_cell_angle_alpha                        90
_cell_angle_beta                         90
_cell_angle_gamma                        90
_cell_volume                             115.3
_cell_formula_units_Z                    2
_space_group_IT_number                   58
_space_group_name_H-M_alt                'P n n m'
loop_
 _space_group_symop_id
 _space_group_symop_operation_xyz
 1 'x, y, z'
 2 '1/2-x, 1/2+y, 1/2-z'
 3 '1/2-x, 1/2+y, 1/2+z'
 4 '-x, -y, -z'
 5 '-x, -y, z'
 6 '1/2+x, 1/2-y, 1/2-z'
 7 '1/2+x, 1/2-y, 1/2+z'
 8 'x, y, -z'
loop_
 _atom_type_symbol
 Sb
 Fe
loop_
 _atom_site_label
 _atom_site_type_symbol
 _atom_site_symmetry_multiplicity
 _atom_site_Wyckoff_symbol
 _atom_site_fract_x
 _atom_site_fract_y
 _atom_site_fract_z
 _atom_site_occupancy
 Sb Sb 4 g 0.1865 0.3548 0 1
 Fe Fe 2 a 0 0 0 1


_exptl_crystal_colour                    ?
_exptl_crystal_density_meas              ?
_exptl_crystal_density_diffrn            8.63
_cell_measurement_temperature            ?
_cell_measurement_pressure               5.3e+06
_cell_measurement_radiation              'X-rays, synchrotron'
_cell_measurement_wavelength             0.68881
_pd_proc_wavelength                      0.68881
_cell_measurement_reflns_used            ?
_diffrn_ambient_pressure                 5.3e+06
_diffrn_ambient_temperature              ?
_diffrn_measurement_device               'automatic diffractometer'
_diffrn_measurement_device_type
'Italy, Trieste, Elettra Synchrotron Light Source, 5.2R-XRD1 beamline'        
_diffrn_radiation_type                   'X-rays, synchrotron'
_diffrn_radiation_wavelength             0.68881
_diffrn_reflns_number                    ?
_exptl_absorpt_coefficient_mu            ?
_exptl_absorpt_correction_type           ?
_computing_structure_solution            'starting values from the literature'
_refine_ls_number_parameters             ?
_refine_ls_number_reflns                 ?
_refine_ls_R_factor_gt                   ?
_refine_ls_wR_factor_gt                  ?
_pd_proc_ls_proof_R_factor               ?
_pd_proc_ls_proof_wR_factor              ?
_refine_ls_R_I_factor                    ?

# End of data set 1635375

File: M-X-CIF/1635384.cif
##############################################################################
#                                                                            #
# Fe-Sb            # FeSb2                                         # 1635384 #
#                                                                            #
##############################################################################
#                                                                            #
#                           Pearson's Crystal Data                           #
#      Crystal Structure Database for Inorganic Compounds (on DVD)           #
#                              Release 2022/23                               #
#                  Editors: Pierre Villars and Karin Cenzual                 #
#                                                                            #
#   Copyright (c) ASM International & Material Phases Data System (MPDS),    #
# Switzerland & National Institute for Materials Science (NIMS), Japan, 2022 #
#                   All rights reserved. Version 2022.07                     #
#                                                                            #
#   This copy of Pearson's Crystal Data is licensed to:                      #
#   University of Alberta, Chemistry Department, 1-5 Installations License         #
#                                                                            #
##############################################################################

data_1635384
_audit_creation_date                     2023-07-09
_audit_creation_method
;
Pearson's Crystal Data browser
;
#_database_code_PCD                      1635384
_database_code_PDF                       04-021-2903

# Entry summary

_chemical_formula_structural             'Fe Sb~2~'
_chemical_formula_sum                    'Fe Sb2'
_chemical_name_mineral                   seinajokite
_chemical_compound_source                ?
_chemical_name_structure_type            FeAs~2~,oP6,58
_chemical_formula_weight                 299.3

# Bibliographic data

_publ_section_title
'Structural and optical studies of FeSb~2~ under high pressure'               
_journal_coden_ASTM                      PHYBE3
_journal_name_full                       'Phys. B (Amsterdam)'
_journal_year                            2012
_journal_volume                          407
_journal_page_first                      4686
_journal_page_last                       4694
_journal_language                        English
loop_
 _publ_author_name
 _publ_author_address
'Poffo C.M.'
;
Santa Catarina Federal University (UFSC)
Departamento de Engenharia Mecanica
Florianopolis
Brazil
;
'Souza S.M.'
;
Santa Catarina Federal University (UFSC)
Departamento de Engenharia Mecanica
Florianopolis
Brazil
;
'Triches D.M.'
;
Santa Catarina Federal University (UFSC)
Departamento de Engenharia Mecanica
Florianopolis
Brazil
;
'De Lima J.C.'
;
Santa Catarina Federal University (UFSC)
Departamento de Fisica
Florianopolis
Brazil
;
'Grandi T.A.'
;
Santa Catarina Federal University (UFSC)
Departamento de Fisica
Florianopolis
Brazil
;
'Polian A.'
;
Pierre and Marie Curie University (UPMC)
Institut de Mineralogie et Physique des Milieux Condenses (IMPMC)
Paris
France
;
'Gauthier M.'
;
Pierre and Marie Curie University (UPMC)
Institut de Mineralogie et Physique des Milieux Condenses (IMPMC)
Paris
France
;

# Standardized crystallographic data

_cell_length_a                           5.5931
_cell_length_b                           6.2248
_cell_length_c                           2.9982
_cell_angle_alpha                        90
_cell_angle_beta                         90
_cell_angle_gamma                        90
_cell_volume                             104.4
_cell_formula_units_Z                    2
_space_group_IT_number                   58
_space_group_name_H-M_alt                'P n n m'
loop_
 _space_group_symop_id
 _space_group_symop_operation_xyz
 1 'x, y, z'
 2 '1/2-x, 1/2+y, 1/2-z'
 3 '1/2-x, 1/2+y, 1/2+z'
 4 '-x, -y, -z'
 5 '-x, -y, z'
 6 '1/2+x, 1/2-y, 1/2-z'
 7 '1/2+x, 1/2-y, 1/2+z'
 8 'x, y, -z'
loop_
 _atom_type_symbol
 Sb
 Fe
loop_
 _atom_site_label
 _atom_site_type_symbol
 _atom_site_symmetry_multiplicity
 _atom_site_Wyckoff_symbol
 _atom_site_fract_x
 _atom_site_fract_y
 _atom_site_fract_z
 _atom_site_occupancy
 Sb Sb 4 g 0.199 0.3525 0 1
 Fe Fe 2 a 0 0 0 1


_exptl_crystal_colour                    ?
_exptl_crystal_density_meas              ?
_exptl_crystal_density_diffrn            9.52
_cell_measurement_temperature            ?
_cell_measurement_pressure               2.1e+07
_cell_measurement_radiation              'X-rays, synchrotron'
_cell_measurement_wavelength             0.68881
_pd_proc_wavelength                      0.68881
_cell_measurement_reflns_used            ?
_diffrn_ambient_pressure                 2.1e+07
_diffrn_ambient_temperature              ?
_diffrn_measurement_device               'automatic diffractometer'
_diffrn_measurement_device_type
'Italy, Trieste, Elettra Synchrotron Light Source, 5.2R-XRD1 beamline'        
_diffrn_radiation_type                   'X-rays, synchrotron'
_diffrn_radiation_wavelength             0.68881
_diffrn_reflns_number                    ?
_exptl_absorpt_coefficient_mu            ?
_exptl_absorpt_correction_type           ?
_computing_structure_solution            'starting values from the literature'
_refine_ls_number_parameters             ?
_refine_ls_number_reflns                 ?
_refine_ls_R_factor_gt                   ?
_refine_ls_wR_factor_gt                  ?
_pd_proc_ls_proof_R_factor               ?
_pd_proc_ls_proof_wR_factor              ?
_refine_ls_R_I_factor                    ?

# End of data set 1635384

File: M-X-CIF/1635388.cif
##############################################################################
#                                                                            #
# Fe-Sb            # FeSb2 hp                                      # 1635388 #
#                                                                            #
##############################################################################
#                                                                            #
#                           Pearson's Crystal Data                           #
#      Crystal Structure Database for Inorganic Compounds (on DVD)           #
#                              Release 2022/23                               #
#                  Editors: Pierre Villars and Karin Cenzual                 #
#                                                                            #
#   Copyright (c) ASM International & Material Phases Data System (MPDS),    #
# Switzerland & National Institute for Materials Science (NIMS), Japan, 2022 #
#                   All rights reserved. Version 2022.07                     #
#                                                                            #
#   This copy of Pearson's Crystal Data is licensed to:                      #
#   University of Alberta, Chemistry Department, 1-5 Installations License         #
#                                                                            #
##############################################################################

data_1635388
_audit_creation_date                     2023-07-09
_audit_creation_method
;
Pearson's Crystal Data browser
;
#_database_code_PCD                      1635388
_database_code_PDF                       ?

# Entry summary

_chemical_formula_structural             'Fe Sb~2~'
_chemical_formula_sum                    'Fe Sb2'
_chemical_name_mineral                   ?
_chemical_compound_source                ?
_chemical_name_structure_type            CuAl~2~,tI12,140
_chemical_formula_weight                 299.3

# Bibliographic data

_publ_section_title
'Structural and optical studies of FeSb~2~ under high pressure'               
_journal_coden_ASTM                      PHYBE3
_journal_name_full                       'Phys. B (Amsterdam)'
_journal_year                            2012
_journal_volume                          407
_journal_page_first                      4686
_journal_page_last                       4694
_journal_language                        English
loop_
 _publ_author_name
 _publ_author_address
'Poffo C.M.'
;
Santa Catarina Federal University (UFSC)
Departamento de Engenharia Mecanica
Florianopolis
Brazil
;
'Souza S.M.'
;
Santa Catarina Federal University (UFSC)
Departamento de Engenharia Mecanica
Florianopolis
Brazil
;
'Triches D.M.'
;
Santa Catarina Federal University (UFSC)
Departamento de Engenharia Mecanica
Florianopolis
Brazil
;
'De Lima J.C.'
;
Santa Catarina Federal University (UFSC)
Departamento de Fisica
Florianopolis
Brazil
;
'Grandi T.A.'
;
Santa Catarina Federal University (UFSC)
Departamento de Fisica
Florianopolis
Brazil
;
'Polian A.'
;
Pierre and Marie Curie University (UPMC)
Institut de Mineralogie et Physique des Milieux Condenses (IMPMC)
Paris
France
;
'Gauthier M.'
;
Pierre and Marie Curie University (UPMC)
Institut de Mineralogie et Physique des Milieux Condenses (IMPMC)
Paris
France
;

# Standardized crystallographic data

_cell_length_a                           6.8315
_cell_length_b                           6.8315
_cell_length_c                           5.2328
_cell_angle_alpha                        90
_cell_angle_beta                         90
_cell_angle_gamma                        90
_cell_volume                             244.2
_cell_formula_units_Z                    4
_space_group_IT_number                   140
_space_group_name_H-M_alt                'I 4/m c m'
loop_
 _space_group_symop_id
 _space_group_symop_operation_xyz
 1 'x, y, z'
 2 '-x, -y, -z'
 3 '-x, -y, z'
 4 '-x, y, 1/2-z'
 5 '-x, y, 1/2+z'
 6 '-y, -x, 1/2-z'
 7 '-y, -x, 1/2+z'
 8 '-y, x, -z'
 9 '-y, x, z'
 10 'x, -y, 1/2-z'
 11 'x, -y, 1/2+z'
 12 'x, y, -z'
 13 'y, -x, -z'
 14 'y, -x, z'
 15 'y, x, 1/2-z'
 16 'y, x, 1/2+z'
 17 '1/2+x, 1/2+y, 1/2+z'
 18 '1/2-x, 1/2-y, 1/2-z'
 19 '1/2-x, 1/2-y, 1/2+z'
 20 '1/2-x, 1/2+y, 1-z'
 21 '1/2-x, 1/2+y, 1+z'
 22 '1/2-y, 1/2-x, 1-z'
 23 '1/2-y, 1/2-x, 1+z'
 24 '1/2-y, 1/2+x, 1/2-z'
 25 '1/2-y, 1/2+x, 1/2+z'
 26 '1/2+x, 1/2-y, 1-z'
 27 '1/2+x, 1/2-y, 1+z'
 28 '1/2+x, 1/2+y, 1/2-z'
 29 '1/2+y, 1/2-x, 1/2-z'
 30 '1/2+y, 1/2-x, 1/2+z'
 31 '1/2+y, 1/2+x, 1-z'
 32 '1/2+y, 1/2+x, 1+z'
loop_
 _atom_type_symbol
 Sb
 Fe
loop_
 _atom_site_label
 _atom_site_type_symbol
 _atom_site_symmetry_multiplicity
 _atom_site_Wyckoff_symbol
 _atom_site_fract_x
 _atom_site_fract_y
 _atom_site_fract_z
 _atom_site_occupancy
 Sb Sb 8 h 0.135 0.635 0 1
 Fe Fe 4 a 0 0 0.25 1


_exptl_crystal_colour                    ?
_exptl_crystal_density_meas              ?
_exptl_crystal_density_diffrn            8.14
_cell_measurement_temperature            ?
_cell_measurement_pressure               1.56e+07
_cell_measurement_radiation              'X-rays, synchrotron'
_cell_measurement_wavelength             0.68881
_pd_proc_wavelength                      0.68881
_cell_measurement_reflns_used            ?
_diffrn_ambient_pressure                 1.56e+07
_diffrn_ambient_temperature              ?
_diffrn_measurement_device               'automatic diffractometer'
_diffrn_measurement_device_type
'Italy, Trieste, Elettra Synchrotron Light Source, 5.2R-XRD1 beamline'        
_diffrn_radiation_type                   'X-rays, synchrotron'
_diffrn_radiation_wavelength             0.68881
_diffrn_reflns_number                    ?
_exptl_absorpt_coefficient_mu            ?
_exptl_absorpt_correction_type           ?
_computing_structure_solution            'starting values from the literature'
_refine_ls_number_parameters             ?
_refine_ls_number_reflns                 ?
_refine_ls_R_factor_gt                   ?
_refine_ls_wR_factor_gt                  ?
_pd_proc_ls_proof_R_factor               ?
_pd_proc_ls_proof_wR_factor              ?
_refine_ls_R_I_factor                    ?

# End of data set 1635388
