Repository: bobleesj/cif-filter-copy

## Overview
This Python toolkit provides a set of tools for processing Crystallographic Information File (CIF) files. It allows for moving files based on unsupported formats, unreasonable distances, and specific tags, copying files based on atomic occupancy and mixing, retrieving file information, and checking CIF folder content against an Excel file.

When you run `python main.py`, a prompt below will appear. 
```
Welcome! Please choose an option to proceed:
[1] Move files based on unsupported CIF format
[2] Move files based on unreasonable distance
[3] Move files based on tags
[4] Move files based on supercell atom count
[5] Copy files based on atomic occupancy and mixing

File: M-X-CIF/1638407.cif
##############################################################################
#                                                                            #
# Co-Sb            # CoSb3                                         # 1638407 #
#                                                                            #
##############################################################################
#                                                                            #
#                           Pearson's Crystal Data                           #
#      Crystal Structure Database for Inorganic Compounds (on DVD)           #
#                              Release 2022/23                               #
#                  Editors: Pierre Villars and Karin Cenzual                 #
#                                                                            #
#   Copyright (c) ASM International & Material Phases Data System (MPDS),    #
# Switzerland & National Institute for Materials Science (NIMS), Japan, 2022 #
#                   All rights reserved. Version 2022.07                     #
#                                                                            #
#   This copy of Pearson's Crystal Data is licensed to:                      #
#   University of Alberta, Chemistry Department, 1-5 Installations License         #
#                                                                            #
##############################################################################

data_1638407
_audit_creation_date                     2023-07-09
_audit_creation_method
;
Pearson's Crystal Data browser
;
#_database_code_PCD                      1638407
_database_code_PDF                       ?

# Entry summary

_chemical_formula_structural             'Co Sb~3~'
_chemical_formula_sum                    'Co Sb3'
_chemical_name_mineral                   kieftite
_chemical_compound_source                ?
_chemical_name_structure_type            CoAs~3~,cI32,204
_chemical_formula_weight                 424.2

# Bibliographic data

_publ_section_title
;
Electronic band structure, magnetic, transport and thermodynamic properties of In-filled skutterudites In~x~Co~4~Sb~12~
;
_journal_coden_ASTM                      JPAPBE
_journal_name_full                       'J. Phys. D: Appl. Phys.'
_journal_year                            2013
_journal_volume                          46
_journal_page_first                      1
_journal_page_last                       13
_journal_language                        English
loop_
 _publ_author_name
 _publ_author_address
'Leszczynski J.'
;
Lorraine University (UL)
Institut Jean Lamour (IJL)
Nancy
France
;
'Smith R.I.'
;
Science and Technology Facilities Council (STFC)
Rutherford Appleton Laboratory (STFC)
Chilton-Didcot
United Kingdom
;
'Stiewe C.'
;
German Aerospace Center (DLR)
Institut fur Werkstoff-Forschung
Cologne
Germany
;
'Muller E.'
;
German Aerospace Center (DLR)
Institut fur Werkstoff-Forschung
Cologne
Germany
;
'Da Ros V.'
;
Lorraine University (UL)
Institut Jean Lamour (IJL)
Nancy
France
;
'Lenoir B.'
;
Lorraine University (UL)
Institut Jean Lamour (IJL)
Nancy
France
;
'Dauscher A.'
;
Lorraine University (UL)
Institut Jean Lamour (IJL)
Nancy
France
;
'Candolfi C.'
;
Lorraine University (UL)
Institut Jean Lamour (IJL)
Nancy
France
;
'Masschelein P.'
;
Lorraine University (UL)
Institut Jean Lamour (IJL)
Nancy
France
;
'Hejtmanek J.'
;
Czech Academy of Sciences (AVCR)
Institute of Physics
Prague
Czech Republic
;
'Kutorasinski K.'
;
AGH University of Science and Technology
Faculty of Physics and Applied Computer Science
Cracow
Poland
;
'Tobola J.'
;
AGH University of Science and Technology
Faculty of Physics and Applied Computer Science
Cracow
Poland
;

# Standardized crystallographic data

_cell_length_a                           9.036
_cell_length_b                           9.036
_cell_length_c                           9.036
_cell_angle_alpha                        90
_cell_angle_beta                         90
_cell_angle_gamma                        90
_cell_volume                             737.8
_cell_formula_units_Z                    8
_space_group_IT_number                   204
_space_group_name_H-M_alt                'I m -3'
loop_
 _space_group_symop_id
 _space_group_symop_operation_xyz
 1 'x, y, z'
 2 '-x, -y, -z'
 3 '-x, -y, z'
 4 '-x, y, -z'
 5 '-x, y, z'
 6 '-y, -z, -x'
 7 '-y, -z, x'
 8 '-y, z, -x'
 9 '-y, z, x'
 10 '-z, -x, -y'
 11 '-z, -x, y'
 12 '-z, x, -y'
 13 '-z, x, y'
 14 'x, -y, -z'
 15 'x, -y, z'
 16 'x, y, -z'
 17 'y, -z, -x'
 18 'y, -z, x'
 19 'y, z, -x'
 20 'y, z, x'
 21 'z, -x, -y'
 22 'z, -x, y'
 23 'z, x, -y'
 24 'z, x, y'
 25 '1/2+x, 1/2+y, 1/2+z'
 26 '1/2-x, 1/2-y, 1/2-z'
 27 '1/2-x, 1/2-y, 1/2+z'
 28 '1/2-x, 1/2+y, 1/2-z'
 29 '1/2-x, 1/2+y, 1/2+z'
 30 '1/2-y, 1/2-z, 1/2-x'
 31 '1/2-y, 1/2-z, 1/2+x'
 32 '1/2-y, 1/2+z, 1/2-x'
 33 '1/2-y, 1/2+z, 1/2+x'
 34 '1/2-z, 1/2-x, 1/2-y'
 35 '1/2-z, 1/2-x, 1/2+y'
 36 '1/2-z, 1/2+x, 1/2-y'
 37 '1/2-z, 1/2+x, 1/2+y'
 38 '1/2+x, 1/2-y, 1/2-z'
 39 '1/2+x, 1/2-y, 1/2+z'
 40 '1/2+x, 1/2+y, 1/2-z'
 41 '1/2+y, 1/2-z, 1/2-x'
 42 '1/2+y, 1/2-z, 1/2+x'
 43 '1/2+y, 1/2+z, 1/2-x'
 44 '1/2+y, 1/2+z, 1/2+x'
 45 '1/2+z, 1/2-x, 1/2-y'
 46 '1/2+z, 1/2-x, 1/2+y'
 47 '1/2+z, 1/2+x, 1/2-y'
 48 '1/2+z, 1/2+x, 1/2+y'

# Atomic positions taken from type-defining entry

loop_
 _atom_type_symbol
 Sb
 Co
loop_
 _atom_site_label
 _atom_site_type_symbol
 _atom_site_symmetry_multiplicity
 _atom_site_Wyckoff_symbol
 _atom_site_fract_x
 _atom_site_fract_y
 _atom_site_fract_z
 _atom_site_occupancy
 Sb1 Sb 24 g 0 0.1514 0.3442 1
 Co1 Co 8 c 0.25 0.25 0.25 1


_exptl_crystal_colour                    ?
_exptl_crystal_density_meas              ?
_exptl_crystal_density_diffrn            7.64
_cell_measurement_temperature            ?
_cell_measurement_radiation              X-rays
_cell_measurement_reflns_used            ?
_diffrn_ambient_temperature              ?
_diffrn_measurement_device               'automatic diffractometer'
_diffrn_measurement_device_type          ?
_diffrn_radiation_type                   ?
_diffrn_reflns_number                    ?
_exptl_absorpt_coefficient_mu            ?
_exptl_absorpt_correction_type           ?
_computing_structure_solution            ?
_refine_ls_number_parameters             ?
_refine_ls_number_reflns                 ?
_refine_ls_R_factor_gt                   ?
_refine_ls_wR_factor_gt                  ?

# End of data set 1638407

File: M-X-CIF/1638936.cif
##############################################################################
#                                                                            #
# Co-Sb            # CoSb3                                         # 1638936 #
#                                                                            #
##############################################################################
#                                                                            #
#                           Pearson's Crystal Data                           #
#      Crystal Structure Database for Inorganic Compounds (on DVD)           #
#                              Release 2022/23                               #
#                  Editors: Pierre Villars and Karin Cenzual                 #
#                                                                            #
#   Copyright (c) ASM International & Material Phases Data System (MPDS),    #
# Switzerland & National Institute for Materials Science (NIMS), Japan, 2022 #
#                   All rights reserved. Version 2022.07                     #
#                                                                            #
#   This copy of Pearson's Crystal Data is licensed to:                      #
#   University of Alberta, Chemistry Department, 1-5 Installations License         #
#                                                                            #
##############################################################################

data_1638936
_audit_creation_date                     2023-07-09
_audit_creation_method
;
Pearson's Crystal Data browser
;
#_database_code_PCD                      1638936
_database_code_PDF                       ?

# Entry summary

_chemical_formula_structural             'Co Sb~3~'
_chemical_formula_sum                    'Co Sb3'
_chemical_name_mineral                   kieftite
_chemical_compound_source                ?
_chemical_name_structure_type            CoAs~3~,cI32,204
_chemical_formula_weight                 424.2

# Bibliographic data

_publ_section_title
;
Raman spectroscopy investigation of lanthanide-filled and unfilled skutterudites
;
_journal_coden_ASTM                      PRBMDO
_journal_name_full
'Phys. Rev. B: Condens. Matter Mater. Phys.'                                  
_journal_year                            1999
_journal_volume                          59
_journal_page_first                      6189
_journal_page_last                       6192
_journal_language                        English
loop_
 _publ_author_name
 _publ_author_address
'Nolas G.S.'
;
Marlow Industries Inc.
Research and Development Division
Dallas
U.S.A. Texas
;
'Kendziora C.A.'
;
U.S. Naval Research Laboratory (NRL)
Condensed Matter Division
Washington
U.S.A. Washington D.C.
;

# Standardized crystallographic data

_cell_length_a                           9.035
_cell_length_b                           9.035
_cell_length_c                           9.035
_cell_angle_alpha                        90
_cell_angle_beta                         90
_cell_angle_gamma                        90
_cell_volume                             737.5
_cell_formula_units_Z                    8
_space_group_IT_number                   204
_space_group_name_H-M_alt                'I m -3'
loop_
 _space_group_symop_id
 _space_group_symop_operation_xyz
 1 'x, y, z'
 2 '-x, -y, -z'
 3 '-x, -y, z'
 4 '-x, y, -z'
 5 '-x, y, z'
 6 '-y, -z, -x'
 7 '-y, -z, x'
 8 '-y, z, -x'
 9 '-y, z, x'
 10 '-z, -x, -y'
 11 '-z, -x, y'
 12 '-z, x, -y'
 13 '-z, x, y'
 14 'x, -y, -z'
 15 'x, -y, z'
 16 'x, y, -z'
 17 'y, -z, -x'
 18 'y, -z, x'
 19 'y, z, -x'
 20 'y, z, x'
 21 'z, -x, -y'
 22 'z, -x, y'
 23 'z, x, -y'
 24 'z, x, y'
 25 '1/2+x, 1/2+y, 1/2+z'
 26 '1/2-x, 1/2-y, 1/2-z'
 27 '1/2-x, 1/2-y, 1/2+z'
 28 '1/2-x, 1/2+y, 1/2-z'
 29 '1/2-x, 1/2+y, 1/2+z'
 30 '1/2-y, 1/2-z, 1/2-x'
 31 '1/2-y, 1/2-z, 1/2+x'
 32 '1/2-y, 1/2+z, 1/2-x'
 33 '1/2-y, 1/2+z, 1/2+x'
 34 '1/2-z, 1/2-x, 1/2-y'
 35 '1/2-z, 1/2-x, 1/2+y'
 36 '1/2-z, 1/2+x, 1/2-y'
 37 '1/2-z, 1/2+x, 1/2+y'
 38 '1/2+x, 1/2-y, 1/2-z'
 39 '1/2+x, 1/2-y, 1/2+z'
 40 '1/2+x, 1/2+y, 1/2-z'
 41 '1/2+y, 1/2-z, 1/2-x'
 42 '1/2+y, 1/2-z, 1/2+x'
 43 '1/2+y, 1/2+z, 1/2-x'
 44 '1/2+y, 1/2+z, 1/2+x'
 45 '1/2+z, 1/2-x, 1/2-y'
 46 '1/2+z, 1/2-x, 1/2+y'
 47 '1/2+z, 1/2+x, 1/2-y'
 48 '1/2+z, 1/2+x, 1/2+y'

# Atomic positions taken from type-defining entry

loop_
 _atom_type_symbol
 Sb
 Co
loop_
 _atom_site_label
 _atom_site_type_symbol
 _atom_site_symmetry_multiplicity
 _atom_site_Wyckoff_symbol
 _atom_site_fract_x
 _atom_site_fract_y
 _atom_site_fract_z
 _atom_site_occupancy
 Sb1 Sb 24 g 0 0.1514 0.3442 1
 Co1 Co 8 c 0.25 0.25 0.25 1


_exptl_crystal_colour                    ?
_exptl_crystal_density_meas              ?
_exptl_crystal_density_diffrn            7.64
_cell_measurement_temperature            ?
_cell_measurement_radiation              X-rays
_cell_measurement_reflns_used            ?
_diffrn_ambient_temperature              ?
_diffrn_measurement_device               ?
_diffrn_measurement_device_type          ?
_diffrn_radiation_type                   ?
_diffrn_reflns_number                    ?
_exptl_absorpt_coefficient_mu            ?
_exptl_absorpt_correction_type           ?
_computing_structure_solution            ?
_refine_ls_number_parameters             ?
_refine_ls_number_reflns                 ?
_refine_ls_R_factor_gt                   ?
_refine_ls_wR_factor_gt                  ?

# End of data set 1638936

File: M-X-CIF/1640544.cif
##############################################################################
#                                                                            #
# Ni-Si            # Ni3Si rt Ni+                                  # 1640544 #
#                                                                            #
##############################################################################
#                                                                            #
#                           Pearson's Crystal Data                           #
#      Crystal Structure Database for Inorganic Compounds (on DVD)           #
#                              Release 2022/23                               #
#                  Editors: Pierre Villars and Karin Cenzual                 #
#                                                                            #
#   Copyright (c) ASM International & Material Phases Data System (MPDS),    #
# Switzerland & National Institute for Materials Science (NIMS), Japan, 2022 #
#                   All rights reserved. Version 2022.07                     #
#                                                                            #
#   This copy of Pearson's Crystal Data is licensed to:                      #
#   University of Alberta, Chemistry Department, 1-5 Installations License         #
#                                                                            #
##############################################################################

data_1640544
_audit_creation_date                     2023-07-09
_audit_creation_method
;
Pearson's Crystal Data browser
;
#_database_code_PCD                      1640544
_database_code_PDF                       ?

# Entry summary

_chemical_formula_structural             'Ni~3~ Si'
_chemical_formula_sum                    'Ni3 Si'
_chemical_name_mineral                   ?
_chemical_compound_source                ?
_chemical_name_structure_type            Cu~3~Au,cP4,221
_chemical_formula_weight                 204.2

# Bibliographic data

_publ_section_title
;
The Dy-Ni-Si system as a representative of the rare earth-Ni-Si family: Its isothermal section and new rare-earth nickel silicides
;
_journal_coden_ASTM                      JSSCBI
_journal_name_full                       'J. Solid State Chem.'
_journal_year                            2014
_journal_volume                          219
_journal_page_first                      247
_journal_page_last                       258
_journal_language                        English
loop_
 _publ_author_name
 _publ_author_address
'Yuan F.'
;
McMaster University (Mac)
Department of Chemistry and Chemical Biology
Hamilton
Canada
;
'Mozharivskyj Y.A.'
;
McMaster University (Mac)
Department of Chemistry and Chemical Biology
Hamilton
Canada
;
'Morozkin A.V.'
;
Moscow M.V. Lomonosov State University (MSU)
Department of Chemistry
Moscow
Russia
;
'Knotko A.V.'
;
Moscow M.V. Lomonosov State University (MSU)
Department of Chemistry
Moscow
Russia
;
'Yapaskurt V.O.'
;
Moscow M.V. Lomonosov State University (MSU)
Faculty of Geology
Moscow
Russia
;
'Pani M.'
;
Genoa University (UniGe)
Dipartimento di Chimica e Chimica Industriale
Genoa
Italy
;
'Provino A.'
;
Genoa University (UniGe)
Dipartimento di Chimica e Chimica Industriale
Genoa
Italy
;
'Manfrinetti P.'
;
Genoa University (UniGe)
Dipartimento di Chimica e Chimica Industriale
Genoa
Italy
;

# Standardized crystallographic data

_cell_length_a                           3.506
_cell_length_b                           3.506
_cell_length_c                           3.506
_cell_angle_alpha                        90
_cell_angle_beta                         90
_cell_angle_gamma                        90
_cell_volume                             43.1
_cell_formula_units_Z                    1
_space_group_IT_number                   221
_space_group_name_H-M_alt                'P m -3 m'
loop_
 _space_group_symop_id
 _space_group_symop_operation_xyz
 1 'x, y, z'
 2 '-x, -y, -z'
 3 '-x, -y, z'
 4 '-x, -z, -y'
 5 '-x, -z, y'
 6 '-x, y, -z'
 7 '-x, y, z'
 8 '-x, z, -y'
 9 '-x, z, y'
 10 '-y, -x, -z'
 11 '-y, -x, z'
 12 '-y, -z, -x'
 13 '-y, -z, x'
 14 '-y, x, -z'
 15 '-y, x, z'
 16 '-y, z, -x'
 17 '-y, z, x'
 18 '-z, -x, -y'
 19 '-z, -x, y'
 20 '-z, -y, -x'
 21 '-z, -y, x'
 22 '-z, x, -y'
 23 '-z, x, y'
 24 '-z, y, -x'
 25 '-z, y, x'
 26 'x, -y, -z'
 27 'x, -y, z'
 28 'x, -z, -y'
 29 'x, -z, y'
 30 'x, y, -z'
 31 'x, z, -y'
 32 'x, z, y'
 33 'y, -x, -z'
 34 'y, -x, z'
 35 'y, -z, -x'
 36 'y, -z, x'
 37 'y, x, -z'
 38 'y, x, z'
 39 'y, z, -x'
 40 'y, z, x'
 41 'z, -x, -y'
 42 'z, -x, y'
 43 'z, -y, -x'
 44 'z, -y, x'
 45 'z, x, -y'
 46 'z, x, y'
 47 'z, y, -x'
 48 'z, y, x'
loop_
 _atom_type_symbol
 Ni
 Si
loop_
 _atom_site_label
 _atom_site_type_symbol
 _atom_site_symmetry_multiplicity
 _atom_site_Wyckoff_symbol
 _atom_site_fract_x
 _atom_site_fract_y
 _atom_site_fract_z
 _atom_site_occupancy
 Ni Ni 3 c 0 0.5 0.5 1
 Si Si 1 a 0 0 0 1


_exptl_crystal_colour                    ?
_exptl_crystal_density_meas              ?
_exptl_crystal_density_diffrn            7.87
_cell_measurement_temperature            ?
_cell_measurement_radiation              'X-rays, Cu Ka1'
_cell_measurement_reflns_used            ?
_diffrn_ambient_temperature              ?
_diffrn_measurement_device               'automatic diffractometer'
_diffrn_measurement_device_type          ?
_diffrn_radiation_type                   ?
_diffrn_reflns_number                    ?
_exptl_absorpt_coefficient_mu            ?
_exptl_absorpt_correction_type           ?
_computing_structure_solution            ?
_refine_ls_number_parameters             ?
_refine_ls_number_reflns                 ?
_refine_ls_R_factor_gt                   ?
_refine_ls_wR_factor_gt                  ?

# End of data set 1640544

File: M-X-CIF/1640546.cif
##############################################################################
#                                                                            #
# Ni-Si            # Ni2Si rt                                      # 1640546 #
#                                                                            #
##############################################################################
#                                                                            #
#                           Pearson's Crystal Data                           #
#      Crystal Structure Database for Inorganic Compounds (on DVD)           #
#                              Release 2022/23                               #
#                  Editors: Pierre Villars and Karin Cenzual                 #
#                                                                            #
#   Copyright (c) ASM International & Material Phases Data System (MPDS),    #
# Switzerland & National Institute for Materials Science (NIMS), Japan, 2022 #
#                   All rights reserved. Version 2022.07                     #
#                                                                            #
#   This copy of Pearson's Crystal Data is licensed to:                      #
#   University of Alberta, Chemistry Department, 1-5 Installations License         #
#                                                                            #
##############################################################################

data_1640546
_audit_creation_date                     2023-07-09
_audit_creation_method
;
Pearson's Crystal Data browser
;
#_database_code_PCD                      1640546
_database_code_PDF                       ?

# Entry summary

_chemical_formula_structural             'Ni~2~ Si'
_chemical_formula_sum                    'Ni2 Si'
_chemical_name_mineral                   ?
_chemical_compound_source                ?
_chemical_name_structure_type            Co~2~Si-b,oP12,62
_chemical_formula_weight                 145.5

# Bibliographic data

_publ_section_title
;
The Dy-Ni-Si system as a representative of the rare earth-Ni-Si family: Its isothermal section and new rare-earth nickel silicides
;
_journal_coden_ASTM                      JSSCBI
_journal_name_full                       'J. Solid State Chem.'
_journal_year                            2014
_journal_volume                          219
_journal_page_first                      247
_journal_page_last                       258
_journal_language                        English
loop_
 _publ_author_name
 _publ_author_address
'Yuan F.'
;
McMaster University (Mac)
Department of Chemistry and Chemical Biology
Hamilton
Canada
;
'Mozharivskyj Y.A.'
;
McMaster University (Mac)
Department of Chemistry and Chemical Biology
Hamilton
Canada
;
'Morozkin A.V.'
;
Moscow M.V. Lomonosov State University (MSU)
Department of Chemistry
Moscow
Russia
;
'Knotko A.V.'
;
Moscow M.V. Lomonosov State University (MSU)
Department of Chemistry
Moscow
Russia
;
'Yapaskurt V.O.'
;
Moscow M.V. Lomonosov State University (MSU)
Faculty of Geology
Moscow
Russia
;
'Pani M.'
;
Genoa University (UniGe)
Dipartimento di Chimica e Chimica Industriale
Genoa
Italy
;
'Provino A.'
;
Genoa University (UniGe)
Dipartimento di Chimica e Chimica Industriale
Genoa
Italy
;
'Manfrinetti P.'
;
Genoa University (UniGe)
Dipartimento di Chimica e Chimica Industriale
Genoa
Italy
;

# Standardized crystallographic data

_cell_length_a                           4.999
_cell_length_b                           3.724
_cell_length_c                           7.057
_cell_angle_alpha                        90
_cell_angle_beta                         90
_cell_angle_gamma                        90
_cell_volume                             131.4
_cell_formula_units_Z                    4
_space_group_IT_number                   62
_space_group_name_H-M_alt                'P n m a'
loop_
 _space_group_symop_id
 _space_group_symop_operation_xyz
 1 'x, y, z'
 2 '1/2-x, -y, 1/2+z'
 3 '1/2-x, 1/2+y, 1/2+z'
 4 '-x, -y, -z'
 5 '-x, 1/2+y, -z'
 6 '1/2+x, 1/2-y, 1/2-z'
 7 '1/2+x, y, 1/2-z'
 8 'x, 1/2-y, z'

# Atomic positions taken from type-defining entry

loop_
 _atom_type_symbol
 Ni
 Si
loop_
 _atom_site_label
 _atom_site_type_symbol
 _atom_site_symmetry_multiplicity
 _atom_site_Wyckoff_symbol
 _atom_site_fract_x
 _atom_site_fract_y
 _atom_site_fract_z
 _atom_site_occupancy
 Ni1 Ni 4 c 0.038 0.25 0.718 1
 Ni2 Ni 4 c 0.174 0.25 0.062 1
 Si1 Si 4 c 0.202 0.25 0.389 1


_exptl_crystal_colour                    ?
_exptl_crystal_density_meas              ?
_exptl_crystal_density_diffrn            7.36
_cell_measurement_temperature            ?
_cell_measurement_radiation              'X-rays, Cu Ka1'
_cell_measurement_reflns_used            ?
_diffrn_ambient_temperature              ?
_diffrn_measurement_device               'automatic diffractometer'
_diffrn_measurement_device_type          ?
_diffrn_radiation_type                   ?
_diffrn_reflns_number                    ?
_exptl_absorpt_coefficient_mu            ?
_exptl_absorpt_correction_type           ?
_computing_structure_solution            ?
_refine_ls_number_parameters             ?
_refine_ls_number_reflns                 ?
_refine_ls_R_factor_gt                   ?
_refine_ls_wR_factor_gt                  ?

# End of data set 1640546

File: M-X-CIF/1640547.cif
##############################################################################
#                                                                            #
# Ni-Si            # NiSi rt                                       # 1640547 #
#                                                                            #
##############################################################################
#                                                                            #
#                           Pearson's Crystal Data                           #
#      Crystal Structure Database for Inorganic Compounds (on DVD)           #
#                              Release 2022/23                               #
#                  Editors: Pierre Villars and Karin Cenzual                 #
#                                                                            #
#   Copyright (c) ASM International & Material Phases Data System (MPDS),    #
# Switzerland & National Institute for Materials Science (NIMS), Japan, 2022 #
#                   All rights reserved. Version 2022.07                     #
#                                                                            #
#   This copy of Pearson's Crystal Data is licensed to:                      #
#   University of Alberta, Chemistry Department, 1-5 Installations License         #
#                                                                            #
##############################################################################

data_1640547
_audit_creation_date                     2023-07-09
_audit_creation_method
;
Pearson's Crystal Data browser
;
#_database_code_PCD                      1640547
_database_code_PDF                       ?

# Entry summary

_chemical_formula_structural             'Ni Si'
_chemical_formula_sum                    'Ni Si'
_chemical_name_mineral                   ?
_chemical_compound_source                ?
_chemical_name_structure_type            FeAs,oP8,62
_chemical_formula_weight                 86.8

# Bibliographic data

_publ_section_title
;
The Dy-Ni-Si system as a representative of the rare earth-Ni-Si family: Its isothermal section and new rare-earth nickel silicides
;
_journal_coden_ASTM                      JSSCBI
_journal_name_full                       'J. Solid State Chem.'
_journal_year                            2014
_journal_volume                          219
_journal_page_first                      247
_journal_page_last                       258
_journal_language                        English
loop_
 _publ_author_name
 _publ_author_address
'Yuan F.'
;
McMaster University (Mac)
Department of Chemistry and Chemical Biology
Hamilton
Canada
;
'Mozharivskyj Y.A.'
;
McMaster University (Mac)
Department of Chemistry and Chemical Biology
Hamilton
Canada
;
'Morozkin A.V.'
;
Moscow M.V. Lomonosov State University (MSU)
Department of Chemistry
Moscow
Russia
;
'Knotko A.V.'
;
Moscow M.V. Lomonosov State University (MSU)
Department of Chemistry
Moscow
Russia
;
'Yapaskurt V.O.'
;
Moscow M.V. Lomonosov State University (MSU)
Faculty of Geology
Moscow
Russia
;
'Pani M.'
;
Genoa University (UniGe)
Dipartimento di Chimica e Chimica Industriale
Genoa
Italy
;
'Provino A.'
;
Genoa University (UniGe)
Dipartimento di Chimica e Chimica Industriale
Genoa
Italy
;
'Manfrinetti P.'
;
Genoa University (UniGe)
Dipartimento di Chimica e Chimica Industriale
Genoa
Italy
;

# Standardized crystallographic data

_cell_length_a                           5.193
_cell_length_b                           3.326
_cell_length_c                           5.614
_cell_angle_alpha                        90
_cell_angle_beta                         90
_cell_angle_gamma                        90
_cell_volume                             97
_cell_formula_units_Z                    4
_space_group_IT_number                   62
_space_group_name_H-M_alt                'P n m a'
loop_
 _space_group_symop_id
 _space_group_symop_operation_xyz
 1 'x, y, z'
 2 '1/2-x, -y, 1/2+z'
 3 '1/2-x, 1/2+y, 1/2+z'
 4 '-x, -y, -z'
 5 '-x, 1/2+y, -z'
 6 '1/2+x, 1/2-y, 1/2-z'
 7 '1/2+x, y, 1/2-z'
 8 'x, 1/2-y, z'

# Atomic positions taken from type-defining entry

loop_
 _atom_type_symbol
 Ni
 Si
loop_
 _atom_site_label
 _atom_site_type_symbol
 _atom_site_symmetry_multiplicity
 _atom_site_Wyckoff_symbol
 _atom_site_fract_x
 _atom_site_fract_y
 _atom_site_fract_z
 _atom_site_occupancy
 Ni1 Ni 4 c 0.0033 0.25 0.1993 1
 Si1 Si 4 c 0.1992 0.25 0.5773 1


_exptl_crystal_colour                    ?
_exptl_crystal_density_meas              ?
_exptl_crystal_density_diffrn            5.95
_cell_measurement_temperature            ?
_cell_measurement_radiation              'X-rays, Cu Ka1'
_cell_measurement_reflns_used            ?
_diffrn_ambient_temperature              ?
_diffrn_measurement_device               'automatic diffractometer'
_diffrn_measurement_device_type          ?
_diffrn_radiation_type                   ?
_diffrn_reflns_number                    ?
_exptl_absorpt_coefficient_mu            ?
_exptl_absorpt_correction_type           ?
_computing_structure_solution            ?
_refine_ls_number_parameters             ?
_refine_ls_number_reflns                 ?
_refine_ls_R_factor_gt                   ?
_refine_ls_wR_factor_gt                  ?

# End of data set 1640547

File: M-X-CIF/1642428.cif
##############################################################################
#                                                                            #
# Ge-Ni            # Ni1.4Ge ht                                    # 1642428 #
#                                                                            #
##############################################################################
#                                                                            #
#                           Pearson's Crystal Data                           #
#      Crystal Structure Database for Inorganic Compounds (on DVD)           #
#                              Release 2022/23                               #
#                  Editors: Pierre Villars and Karin Cenzual                 #
#                                                                            #
#   Copyright (c) ASM International & Material Phases Data System (MPDS),    #
# Switzerland & National Institute for Materials Science (NIMS), Japan, 2022 #
#                   All rights reserved. Version 2022.07                     #
#                                                                            #
#   This copy of Pearson's Crystal Data is licensed to:                      #
#   University of Alberta, Chemistry Department, 1-5 Installations License         #
#                                                                            #
##############################################################################

data_1642428
_audit_creation_date                     2023-07-09
_audit_creation_method
;
Pearson's Crystal Data browser
;
#_database_code_PCD                      1642428
_database_code_PDF                       04-021-4534

# Entry summary

_chemical_formula_structural             'Ni~1.33~ Ge'
_chemical_formula_sum                    'Ge Ni1.33'
_chemical_name_mineral                   ?
_chemical_compound_source                ?
_chemical_name_structure_type            Co~1.75~Ge,hP6,194
_chemical_formula_weight                 150.7

# Bibliographic data

_publ_section_title
'The Ho-Ni-Ge system: Isothermal section and new rare-earth nickel germanides'
_journal_coden_ASTM                      JSSCBI
_journal_name_full                       'J. Solid State Chem.'
_journal_year                            2015
_journal_volume                          225
_journal_page_first                      193
_journal_page_last                       201
_journal_language                        English
loop_
 _publ_author_name
 _publ_author_address
'Morozkin A.V.'
;
Moscow M.V. Lomonosov State University (MSU)
Department of Chemistry
Moscow
Russia
;
'Knotko A.V.'
;
Moscow M.V. Lomonosov State University (MSU)
Department of Chemistry
Moscow
Russia
;
'Yapaskurt V.O.'
;
Moscow M.V. Lomonosov State University (MSU)
Faculty of Geology
Moscow
Russia
;
'Yuan F.'
;
McMaster University (Mac)
Department of Chemistry and Chemical Biology
Hamilton
Canada
;
'Mozharivskyj Y.A.'
;
McMaster University (Mac)
Department of Chemistry and Chemical Biology
Hamilton
Canada
;
'Pani M.'
;
Genoa University (UniGe)
Dipartimento di Chimica e Chimica Industriale
Genoa
Italy
;
'Provino A.'
;
Genoa University (UniGe)
Dipartimento di Chimica e Chimica Industriale
Genoa
Italy
;
'Manfrinetti P.'
;
Genoa University (UniGe)
Dipartimento di Chimica e Chimica Industriale
Genoa
Italy
;

# Standardized crystallographic data

_cell_length_a                           3.8545
_cell_length_b                           3.8545
_cell_length_c                           4.9985
_cell_angle_alpha                        90
_cell_angle_beta                         90
_cell_angle_gamma                        120
_cell_volume                             64.3
_cell_formula_units_Z                    2
_space_group_IT_number                   194
_space_group_name_H-M_alt                'P 63/m m c'
loop_
 _space_group_symop_id
 _space_group_symop_operation_xyz
 1 'x, y, z'
 2 '-x+y, -x, 1/2-z'
 3 '-x+y, -x, z'
 4 '-x+y, y, 1/2-z'
 5 '-x+y, y, z'
 6 '-x, -x+y, -z'
 7 '-x, -x+y, 1/2+z'
 8 '-x, -y, -z'
 9 '-x, -y, 1/2+z'
 10 '-y, -x, 1/2-z'
 11 '-y, -x, z'
 12 '-y, x-y, 1/2-z'
 13 '-y, x-y, z'
 14 'x, x-y, 1/2-z'
 15 'x, x-y, z'
 16 'x, y, 1/2-z'
 17 'x-y, -y, -z'
 18 'x-y, -y, 1/2+z'
 19 'x-y, x, -z'
 20 'x-y, x, 1/2+z'
 21 'y, -x+y, -z'
 22 'y, -x+y, 1/2+z'
 23 'y, x, -z'
 24 'y, x, 1/2+z'
loop_
 _atom_type_symbol
 Ni
 Ge
loop_
 _atom_site_label
 _atom_site_type_symbol
 _atom_site_symmetry_multiplicity
 _atom_site_Wyckoff_symbol
 _atom_site_fract_x
 _atom_site_fract_y
 _atom_site_fract_z
 _atom_site_occupancy
 Ni2 Ni 2 d 0.333333 0.666667 0.75 0.325
 Ge Ge 2 c 0.333333 0.666667 0.25 1
 Ni1 Ni 2 a 0 0 0 1


_exptl_crystal_colour                    ?
_exptl_crystal_density_meas              ?
_exptl_crystal_density_diffrn            7.78
_cell_measurement_temperature            ?
_cell_measurement_radiation              'X-rays, Cu Ka'
_cell_measurement_reflns_used            ?
_diffrn_ambient_temperature              ?
_diffrn_measurement_device               'automatic diffractometer'
_diffrn_measurement_device_type          ?
_diffrn_radiation_type                   ?
_diffrn_reflns_number                    ?
_exptl_absorpt_coefficient_mu            ?
_exptl_absorpt_correction_type           ?
_computing_structure_solution            ?
_refine_ls_number_parameters             ?
_refine_ls_number_reflns                 ?
_refine_ls_R_factor_gt                   ?
_refine_ls_wR_factor_gt                  ?

# End of data set 1642428
