Repository: bobleesj/cif-filter-copy

## Overview
This Python toolkit provides a set of tools for processing Crystallographic Information File (CIF) files. It allows for moving files based on unsupported formats, unreasonable distances, and specific tags, copying files based on atomic occupancy and mixing, retrieving file information, and checking CIF folder content against an Excel file.

When you run `python main.py`, a prompt below will appear. 
```
Welcome! Please choose an option to proceed:
[1] Move files based on unsupported CIF format
[2] Move files based on unreasonable distance
[3] Move files based on tags
[4] Move files based on supercell atom count
[5] Copy files based on atomic occupancy and mixing

File: M-X-CIF/1643885.cif
##############################################################################
#                                                                            #
# Pd-Sb            # Pd5Sb2 syn                                    # 1643885 #
#                                                                            #
##############################################################################
#                                                                            #
#                           Pearson's Crystal Data                           #
#      Crystal Structure Database for Inorganic Compounds (on DVD)           #
#                              Release 2022/23                               #
#                  Editors: Pierre Villars and Karin Cenzual                 #
#                                                                            #
#   Copyright (c) ASM International & Material Phases Data System (MPDS),    #
# Switzerland & National Institute for Materials Science (NIMS), Japan, 2022 #
#                   All rights reserved. Version 2022.07                     #
#                                                                            #
#   This copy of Pearson's Crystal Data is licensed to:                      #
#   University of Alberta, Chemistry Department, 1-5 Installations License         #
#                                                                            #
##############################################################################

data_1643885
_audit_creation_date                     2023-07-09
_audit_creation_method
;
Pearson's Crystal Data browser
;
#_database_code_PCD                      1643885
_database_code_PDF                       ?

# Entry summary

_chemical_formula_structural             'Pd~5~ Sb~2~'
_chemical_formula_sum                    'Pd5 Sb2'
_chemical_name_mineral                   ?
_chemical_compound_source                ?
_chemical_name_structure_type            Pd~5~Sb~2~,hP42,185
_chemical_formula_weight                 775.5

# Bibliographic data

_publ_section_title
;
Crystal structures and hydrogenation properties of palladium-rich compounds with elements from groups 12-16
;
_journal_coden_ASTM                      ZNBSEN
_journal_name_full                       'Z. Naturforsch., B: J. Chem. Sci.'
_journal_year                            2016
_journal_volume                          71
_journal_page_first                      503
_journal_page_last                       508
_journal_language                        English
loop_
 _publ_author_name
 _publ_author_address
'Gotze A.'
;
Leipzig University
Institut fur Anorganische Chemie
Leipzig
Germany
;
'Sander J.M.'
;
Saarland University
Anorganische Festkorperchemie
Saarbrucken
Germany
;
'Kohlmann H.'
;
Leipzig University
Institut fur Anorganische Chemie
Leipzig
Germany
;

# Standardized crystallographic data

_cell_length_a                           7.6154
_cell_length_b                           7.6154
_cell_length_c                           13.8835
_cell_angle_alpha                        90
_cell_angle_beta                         90
_cell_angle_gamma                        120
_cell_volume                             697.3
_cell_formula_units_Z                    6
_space_group_IT_number                   185
_space_group_name_H-M_alt                'P 63 c m'
loop_
 _space_group_symop_id
 _space_group_symop_operation_xyz
 1 'x, y, z'
 2 '-x+y, -x, z'
 3 '-x+y, y, 1/2+z'
 4 '-x, -x+y, z'
 5 '-x, -y, 1/2+z'
 6 '-y, -x, 1/2+z'
 7 '-y, x-y, z'
 8 'x, x-y, 1/2+z'
 9 'x-y, -y, z'
 10 'x-y, x, 1/2+z'
 11 'y, -x+y, 1/2+z'
 12 'y, x, z'

# Atomic positions taken from type-defining entry

loop_
 _atom_type_symbol
 Pd
 Sb
loop_
 _atom_site_label
 _atom_site_type_symbol
 _atom_site_symmetry_multiplicity
 _atom_site_Wyckoff_symbol
 _atom_site_fract_x
 _atom_site_fract_y
 _atom_site_fract_z
 _atom_site_occupancy
 Pd1 Pd 6 c 0.259 0 0.620 1
 Pd2 Pd 6 c 0.306 0 0.415 1
 Sb1 Sb 6 c 0.339 0 0.217 1
 Pd3 Pd 6 c 0.370 0 0.023 1
 Pd4 Pd 6 c 0.624 0 0.310 1
 Pd5 Pd 4 b 0.333333 0.666667 0.142 1
 Sb2 Sb 4 b 0.333333 0.666667 0.447 1
 Sb3 Sb 2 a 0 0 0.000 1
 Pd6 Pd 2 a 0 0 0.284 1


_exptl_crystal_colour                    gray
_exptl_crystal_density_meas              ?
_exptl_crystal_density_diffrn            11.08
_cell_measurement_temperature            296(1)
_cell_measurement_radiation              'X-rays, Cu Ka'
_cell_measurement_reflns_used            ?
_diffrn_ambient_temperature              ?
_diffrn_measurement_device               'automatic diffractometer'
_diffrn_measurement_device_type          ?
_diffrn_radiation_type                   ?
_diffrn_reflns_number                    ?
_exptl_absorpt_coefficient_mu            ?
_exptl_absorpt_correction_type           ?
_computing_structure_solution            ?
_refine_ls_number_parameters             ?
_refine_ls_number_reflns                 ?
_refine_ls_R_factor_gt                   ?
_refine_ls_wR_factor_gt                  ?

# End of data set 1643885

File: M-X-CIF/1646373.cif
##############################################################################
#                                                                            #
# Ge-Rh            # RhGe hp                                       # 1646373 #
#                                                                            #
##############################################################################
#                                                                            #
#                           Pearson's Crystal Data                           #
#      Crystal Structure Database for Inorganic Compounds (on DVD)           #
#                              Release 2022/23                               #
#                  Editors: Pierre Villars and Karin Cenzual                 #
#                                                                            #
#   Copyright (c) ASM International & Material Phases Data System (MPDS),    #
# Switzerland & National Institute for Materials Science (NIMS), Japan, 2022 #
#                   All rights reserved. Version 2022.07                     #
#                                                                            #
#   This copy of Pearson's Crystal Data is licensed to:                      #
#   University of Alberta, Chemistry Department, 1-5 Installations License         #
#                                                                            #
##############################################################################

data_1646373
_audit_creation_date                     2023-07-09
_audit_creation_method
;
Pearson's Crystal Data browser
;
#_database_code_PCD                      1646373
_database_code_PDF                       ?

# Entry summary

_chemical_formula_structural             'Rh Ge'
_chemical_formula_sum                    'Ge Rh'
_chemical_name_mineral                   ?
_chemical_compound_source                ?
_chemical_name_structure_type            FeSi,cP8,198
_chemical_formula_weight                 175.5

# Bibliographic data

_publ_section_title
'Superconductivity and magnetism in noncentrosymmetric RhGe'                  
_journal_coden_ASTM                      JALCEU
_journal_name_full                       'J. Alloys Compd.'
_journal_year                            2016
_journal_volume                          686
_journal_page_first                      431
_journal_page_last                       437
_journal_language                        English
loop_
 _publ_author_name
 _publ_author_address
'Tsvyashchenko A.V.'
;
Russian Academy of Sciences (RAS)
Vereshchagin Institute of High Pressure Physics
Moscow-Troitsk
Russia
;
'Sidorov V.A.'
;
Russian Academy of Sciences (RAS)
Vereshchagin Institute of High Pressure Physics
Moscow-Troitsk
Russia
;
'Petrova A.E.'
;
Russian Academy of Sciences (RAS)
Vereshchagin Institute of High Pressure Physics
Moscow-Troitsk
Russia
;
'Fomicheva L.N.'
;
Russian Academy of Sciences (RAS)
Vereshchagin Institute of High Pressure Physics
Moscow-Troitsk
Russia
;
'Zibrov I.P.'
;
Russian Academy of Sciences (RAS)
Vereshchagin Institute of High Pressure Physics
Moscow-Troitsk
Russia
;
'Dmitrienko V.E.'
;
Russian Academy of Sciences (RAS)
A.V. Shubnikov Institute of Crystallography
Moscow
Russia
;

# Standardized crystallographic data

_cell_length_a                           4.8595
_cell_length_b                           4.8595
_cell_length_c                           4.8595
_cell_angle_alpha                        90
_cell_angle_beta                         90
_cell_angle_gamma                        90
_cell_volume                             114.8
_cell_formula_units_Z                    4
_space_group_IT_number                   198
_space_group_name_H-M_alt                'P 21 3'
loop_
 _space_group_symop_id
 _space_group_symop_operation_xyz
 1 'x, y, z'
 2 '1/2-x, -y, 1/2+z'
 3 '-x, 1/2+y, 1/2-z'
 4 '1/2-y, -z, 1/2+x'
 5 '-y, 1/2+z, 1/2-x'
 6 '1/2-z, -x, 1/2+y'
 7 '-z, 1/2+x, 1/2-y'
 8 '1/2+x, 1/2-y, -z'
 9 '1/2+y, 1/2-z, -x'
 10 'y, z, x'
 11 '1/2+z, 1/2-x, -y'
 12 'z, x, y'
loop_
 _atom_type_symbol
 Ge
 Rh
loop_
 _atom_site_label
 _atom_site_type_symbol
 _atom_site_symmetry_multiplicity
 _atom_site_Wyckoff_symbol
 _atom_site_fract_x
 _atom_site_fract_y
 _atom_site_fract_z
 _atom_site_occupancy
 Ge Ge 4 a 0.08368 0.08368 0.08368 1
 Rh Rh 4 a 0.37809 0.37809 0.37809 1


_exptl_crystal_colour                    ?
_exptl_crystal_density_meas              ?
_exptl_crystal_density_diffrn            10.16
_cell_measurement_temperature            ?
_cell_measurement_radiation              'X-rays, Cu Ka1'
_cell_measurement_wavelength             1.5406
_pd_proc_wavelength                      1.5406
_cell_measurement_reflns_used            ?
_diffrn_ambient_temperature              ?
_diffrn_measurement_device               'automatic diffractometer'
_diffrn_measurement_device_type          'Huber G670'
_diffrn_radiation_type                   'X-rays, Cu Ka1'
_diffrn_radiation_wavelength             1.5406
_diffrn_reflns_number                    ?
_exptl_absorpt_coefficient_mu            ?
_exptl_absorpt_correction_type           ?
_computing_structure_solution            'starting values from the literature'
_refine_ls_number_parameters             ?
_refine_ls_number_reflns                 ?
_refine_ls_R_factor_gt                   ?
_refine_ls_wR_factor_gt                  ?
_pd_proc_ls_proof_R_factor               0.0260
_pd_proc_ls_proof_wR_factor              0.0418
_refine_ls_R_I_factor                    ?

# End of data set 1646373

File: M-X-CIF/1715359.cif
##############################################################################
#                                                                            #
# Ni-Sb            # NiSb                                          # 1715359 #
#                                                                            #
##############################################################################
#                                                                            #
#                           Pearson's Crystal Data                           #
#      Crystal Structure Database for Inorganic Compounds (on DVD)           #
#                              Release 2022/23                               #
#                  Editors: Pierre Villars and Karin Cenzual                 #
#                                                                            #
#   Copyright (c) ASM International & Material Phases Data System (MPDS),    #
# Switzerland & National Institute for Materials Science (NIMS), Japan, 2022 #
#                   All rights reserved. Version 2022.07                     #
#                                                                            #
#   This copy of Pearson's Crystal Data is licensed to:                      #
#   University of Alberta, Chemistry Department, 1-5 Installations License         #
#                                                                            #
##############################################################################

data_1715359
_audit_creation_date                     2023-07-09
_audit_creation_method
;
Pearson's Crystal Data browser
;
#_database_code_PCD                      1715359
_database_code_PDF                       ?

# Entry summary

_chemical_formula_structural             'Ni Sb'
_chemical_formula_sum                    'Ni Sb'
_chemical_name_mineral                   breithauptite
_chemical_compound_source                ?
_chemical_name_structure_type            NiAs,hP4,194
_chemical_formula_weight                 180.4

# Bibliographic data

_publ_section_title
'Verbindingen met het tralietype van pyrrhotien (FeS)'                        
_journal_coden_ASTM                      PYSIA7
_journal_name_full                       'Physica (The Hague)'
_journal_year                            1927
_journal_volume                          7
_journal_page_first                      74
_journal_page_last                       79
_journal_language                        Dutch
loop_
 _publ_author_name
 _publ_author_address
'De Jong W.F.'
;
Delft University of Technology
Laboratory of Mineralogy
Delft
Netherlands
;
'Willems W.V.'
;
Delft University of Technology
Laboratory of Mineralogy
Delft
Netherlands
;

# Standardized crystallographic data

_cell_length_a                           3.94
_cell_length_b                           3.94
_cell_length_c                           5.14
_cell_angle_alpha                        90
_cell_angle_beta                         90
_cell_angle_gamma                        120
_cell_volume                             69.1
_cell_formula_units_Z                    2
_space_group_IT_number                   194
_space_group_name_H-M_alt                'P 63/m m c'
loop_
 _space_group_symop_id
 _space_group_symop_operation_xyz
 1 'x, y, z'
 2 '-x+y, -x, 1/2-z'
 3 '-x+y, -x, z'
 4 '-x+y, y, 1/2-z'
 5 '-x+y, y, z'
 6 '-x, -x+y, -z'
 7 '-x, -x+y, 1/2+z'
 8 '-x, -y, -z'
 9 '-x, -y, 1/2+z'
 10 '-y, -x, 1/2-z'
 11 '-y, -x, z'
 12 '-y, x-y, 1/2-z'
 13 '-y, x-y, z'
 14 'x, x-y, 1/2-z'
 15 'x, x-y, z'
 16 'x, y, 1/2-z'
 17 'x-y, -y, -z'
 18 'x-y, -y, 1/2+z'
 19 'x-y, x, -z'
 20 'x-y, x, 1/2+z'
 21 'y, -x+y, -z'
 22 'y, -x+y, 1/2+z'
 23 'y, x, -z'
 24 'y, x, 1/2+z'
loop_
 _atom_type_symbol
 Sb
 Ni
loop_
 _atom_site_label
 _atom_site_type_symbol
 _atom_site_symmetry_multiplicity
 _atom_site_Wyckoff_symbol
 _atom_site_fract_x
 _atom_site_fract_y
 _atom_site_fract_z
 _atom_site_occupancy
 Sb Sb 2 c 0.333333 0.666667 0.25 1
 Ni Ni 2 a 0 0 0 1


_exptl_crystal_colour                    ?
_exptl_crystal_density_meas              ?
_exptl_crystal_density_diffrn            8.67
_cell_measurement_temperature            ?
_cell_measurement_radiation              'X-rays, Fe Ka'
_cell_measurement_reflns_used            ?
_diffrn_ambient_temperature              ?
_diffrn_measurement_device               'Debye-Scherrer film'
_diffrn_measurement_device_type          ?
_diffrn_radiation_type                   'X-rays, Fe Ka'
_diffrn_reflns_number                    ?
_exptl_absorpt_coefficient_mu            ?
_exptl_absorpt_correction_type           ?
_computing_structure_solution            'starting values from the literature'
_refine_ls_number_parameters             ?
_refine_ls_number_reflns                 ?
_refine_ls_R_factor_gt                   ?
_refine_ls_wR_factor_gt                  ?
_pd_proc_ls_proof_R_factor               ?
_pd_proc_ls_proof_wR_factor              ?
_refine_ls_R_I_factor                    ?

# End of data set 1715359

File: M-X-CIF/1716305.cif
##############################################################################
#                                                                            #
# Fe-Si            # Fe0.95Si0.05 rt                               # 1716305 #
#                                                                            #
##############################################################################
#                                                                            #
#                           Pearson's Crystal Data                           #
#      Crystal Structure Database for Inorganic Compounds (on DVD)           #
#                              Release 2022/23                               #
#                  Editors: Pierre Villars and Karin Cenzual                 #
#                                                                            #
#   Copyright (c) ASM International & Material Phases Data System (MPDS),    #
# Switzerland & National Institute for Materials Science (NIMS), Japan, 2022 #
#                   All rights reserved. Version 2022.07                     #
#                                                                            #
#   This copy of Pearson's Crystal Data is licensed to:                      #
#   University of Alberta, Chemistry Department, 1-5 Installations License         #
#                                                                            #
##############################################################################

data_1716305
_audit_creation_date                     2023-07-09
_audit_creation_method
;
Pearson's Crystal Data browser
;
#_database_code_PCD                      1716305
_database_code_PDF                       04-021-4954

# Entry summary

_chemical_formula_structural             'Fe~0.905~ Si~0.095~'
_chemical_formula_sum                    'Fe0.91 Si0.10'
_chemical_name_mineral                   suessite
_chemical_compound_source                ?
_chemical_name_structure_type            W,cI2,229
_chemical_formula_weight                 53.2

# Bibliographic data

_publ_section_title
;
Rontgenographische Untersuchungen uber den Aufbau eisenreicher Eisen-Silizium-Legierungen
;
_journal_coden_ASTM                      AREIAT
_journal_name_full                       'Arch. Eisenhuettenwes.'
_journal_year                            1961
_journal_volume                          32
_journal_page_first                      489
_journal_page_last                       491
_journal_language                        German
loop_
 _publ_author_name
 _publ_author_address
'Lihl F.'
;
Vienna University of Technology
Institut fur Angewandte Physik
Vienna
Austria
;
'Ebel H.'
;
Vienna University of Technology
Institut fur Angewandte Physik
Vienna
Austria
;

# Standardized crystallographic data

_cell_length_a                           2.8599
_cell_length_b                           2.8599
_cell_length_c                           2.8599
_cell_angle_alpha                        90
_cell_angle_beta                         90
_cell_angle_gamma                        90
_cell_volume                             23.4
_cell_formula_units_Z                    2
_space_group_IT_number                   229
_space_group_name_H-M_alt                'I m -3 m'
loop_
 _space_group_symop_id
 _space_group_symop_operation_xyz
 1 'x, y, z'
 2 '-x, -y, -z'
 3 '-x, -y, z'
 4 '-x, -z, -y'
 5 '-x, -z, y'
 6 '-x, y, -z'
 7 '-x, y, z'
 8 '-x, z, -y'
 9 '-x, z, y'
 10 '-y, -x, -z'
 11 '-y, -x, z'
 12 '-y, -z, -x'
 13 '-y, -z, x'
 14 '-y, x, -z'
 15 '-y, x, z'
 16 '-y, z, -x'
 17 '-y, z, x'
 18 '-z, -x, -y'
 19 '-z, -x, y'
 20 '-z, -y, -x'
 21 '-z, -y, x'
 22 '-z, x, -y'
 23 '-z, x, y'
 24 '-z, y, -x'
 25 '-z, y, x'
 26 'x, -y, -z'
 27 'x, -y, z'
 28 'x, -z, -y'
 29 'x, -z, y'
 30 'x, y, -z'
 31 'x, z, -y'
 32 'x, z, y'
 33 'y, -x, -z'
 34 'y, -x, z'
 35 'y, -z, -x'
 36 'y, -z, x'
 37 'y, x, -z'
 38 'y, x, z'
 39 'y, z, -x'
 40 'y, z, x'
 41 'z, -x, -y'
 42 'z, -x, y'
 43 'z, -y, -x'
 44 'z, -y, x'
 45 'z, x, -y'
 46 'z, x, y'
 47 'z, y, -x'
 48 'z, y, x'
 49 '1/2+x, 1/2+y, 1/2+z'
 50 '1/2-x, 1/2-y, 1/2-z'
 51 '1/2-x, 1/2-y, 1/2+z'
 52 '1/2-x, 1/2-z, 1/2-y'
 53 '1/2-x, 1/2-z, 1/2+y'
 54 '1/2-x, 1/2+y, 1/2-z'
 55 '1/2-x, 1/2+y, 1/2+z'
 56 '1/2-x, 1/2+z, 1/2-y'
 57 '1/2-x, 1/2+z, 1/2+y'
 58 '1/2-y, 1/2-x, 1/2-z'
 59 '1/2-y, 1/2-x, 1/2+z'
 60 '1/2-y, 1/2-z, 1/2-x'
 61 '1/2-y, 1/2-z, 1/2+x'
 62 '1/2-y, 1/2+x, 1/2-z'
 63 '1/2-y, 1/2+x, 1/2+z'
 64 '1/2-y, 1/2+z, 1/2-x'
 65 '1/2-y, 1/2+z, 1/2+x'
 66 '1/2-z, 1/2-x, 1/2-y'
 67 '1/2-z, 1/2-x, 1/2+y'
 68 '1/2-z, 1/2-y, 1/2-x'
 69 '1/2-z, 1/2-y, 1/2+x'
 70 '1/2-z, 1/2+x, 1/2-y'
 71 '1/2-z, 1/2+x, 1/2+y'
 72 '1/2-z, 1/2+y, 1/2-x'
 73 '1/2-z, 1/2+y, 1/2+x'
 74 '1/2+x, 1/2-y, 1/2-z'
 75 '1/2+x, 1/2-y, 1/2+z'
 76 '1/2+x, 1/2-z, 1/2-y'
 77 '1/2+x, 1/2-z, 1/2+y'
 78 '1/2+x, 1/2+y, 1/2-z'
 79 '1/2+x, 1/2+z, 1/2-y'
 80 '1/2+x, 1/2+z, 1/2+y'
 81 '1/2+y, 1/2-x, 1/2-z'
 82 '1/2+y, 1/2-x, 1/2+z'
 83 '1/2+y, 1/2-z, 1/2-x'
 84 '1/2+y, 1/2-z, 1/2+x'
 85 '1/2+y, 1/2+x, 1/2-z'
 86 '1/2+y, 1/2+x, 1/2+z'
 87 '1/2+y, 1/2+z, 1/2-x'
 88 '1/2+y, 1/2+z, 1/2+x'
 89 '1/2+z, 1/2-x, 1/2-y'
 90 '1/2+z, 1/2-x, 1/2+y'
 91 '1/2+z, 1/2-y, 1/2-x'
 92 '1/2+z, 1/2-y, 1/2+x'
 93 '1/2+z, 1/2+x, 1/2-y'
 94 '1/2+z, 1/2+x, 1/2+y'
 95 '1/2+z, 1/2+y, 1/2-x'
 96 '1/2+z, 1/2+y, 1/2+x'
loop_
 _atom_type_symbol
 Fe
 Si
loop_
 _atom_site_label
 _atom_site_type_symbol
 _atom_site_symmetry_multiplicity
 _atom_site_Wyckoff_symbol
 _atom_site_fract_x
 _atom_site_fract_y
 _atom_site_fract_z
 _atom_site_occupancy
 Fe,Si1 Fe 2 a 0 0 0 0.905
 Fe,Si2 Si 2 a 0 0 0 0.095


_exptl_crystal_colour                    ?
_exptl_crystal_density_meas              ?
_exptl_crystal_density_diffrn            7.55
_cell_measurement_temperature            293
_cell_measurement_radiation              X-rays
_cell_measurement_reflns_used            ?
_diffrn_ambient_temperature              ?
_diffrn_measurement_device               ?
_diffrn_measurement_device_type          ?
_diffrn_radiation_type                   ?
_diffrn_reflns_number                    ?
_exptl_absorpt_coefficient_mu            ?
_exptl_absorpt_correction_type           ?
_computing_structure_solution            ?
_refine_ls_number_parameters             ?
_refine_ls_number_reflns                 ?
_refine_ls_R_factor_gt                   ?
_refine_ls_wR_factor_gt                  ?

# End of data set 1716305

File: M-X-CIF/1717644.cif
##############################################################################
#                                                                            #
# Pt-Si            # Pt3Si ht2                                     # 1717644 #
#                                                                            #
##############################################################################
#                                                                            #
#                           Pearson's Crystal Data                           #
#      Crystal Structure Database for Inorganic Compounds (on DVD)           #
#                              Release 2022/23                               #
#                  Editors: Pierre Villars and Karin Cenzual                 #
#                                                                            #
#   Copyright (c) ASM International & Material Phases Data System (MPDS),    #
# Switzerland & National Institute for Materials Science (NIMS), Japan, 2022 #
#                   All rights reserved. Version 2022.07                     #
#                                                                            #
#   This copy of Pearson's Crystal Data is licensed to:                      #
#   University of Alberta, Chemistry Department, 1-5 Installations License         #
#                                                                            #
##############################################################################

data_1717644
_audit_creation_date                     2023-07-09
_audit_creation_method
;
Pearson's Crystal Data browser
;
#_database_code_PCD                      1717644
_database_code_PDF                       04-017-4151

# Entry summary

_chemical_formula_structural             'Pt~3~ Si'
_chemical_formula_sum                    'Pt3 Si'
_chemical_name_mineral                   ?
_chemical_compound_source                ?
_chemical_name_structure_type            U~3~Si,tI16,140
_chemical_formula_weight                 613.4

# Bibliographic data

_publ_section_title
'Zum Aufbau des Systems Platin-Silizium'                                      
_journal_coden_ASTM                      ZEMTAE
_journal_name_full                       'Z. Metallkd.'
_journal_year                            1964
_journal_volume                          55
_journal_page_first                      503
_journal_page_last                       511
_journal_language                        German
loop_
 _publ_author_name
 _publ_author_address
'Gohle R.'
;
Max Planck Society (MPG)
Max Planck Institut (MPI) fur Metallforschung
Stuttgart
Germany
;
'Schubert K.'
;
Max Planck Society (MPG)
Max Planck Institut (MPI) fur Metallforschung
Stuttgart
Germany
;

# Standardized crystallographic data

_cell_length_a                           5.46
_cell_length_b                           5.46
_cell_length_c                           7.86
_cell_angle_alpha                        90
_cell_angle_beta                         90
_cell_angle_gamma                        90
_cell_volume                             234.3
_cell_formula_units_Z                    4
_space_group_IT_number                   140
_space_group_name_H-M_alt                'I 4/m c m'
loop_
 _space_group_symop_id
 _space_group_symop_operation_xyz
 1 'x, y, z'
 2 '-x, -y, -z'
 3 '-x, -y, z'
 4 '-x, y, 1/2-z'
 5 '-x, y, 1/2+z'
 6 '-y, -x, 1/2-z'
 7 '-y, -x, 1/2+z'
 8 '-y, x, -z'
 9 '-y, x, z'
 10 'x, -y, 1/2-z'
 11 'x, -y, 1/2+z'
 12 'x, y, -z'
 13 'y, -x, -z'
 14 'y, -x, z'
 15 'y, x, 1/2-z'
 16 'y, x, 1/2+z'
 17 '1/2+x, 1/2+y, 1/2+z'
 18 '1/2-x, 1/2-y, 1/2-z'
 19 '1/2-x, 1/2-y, 1/2+z'
 20 '1/2-x, 1/2+y, 1-z'
 21 '1/2-x, 1/2+y, 1+z'
 22 '1/2-y, 1/2-x, 1-z'
 23 '1/2-y, 1/2-x, 1+z'
 24 '1/2-y, 1/2+x, 1/2-z'
 25 '1/2-y, 1/2+x, 1/2+z'
 26 '1/2+x, 1/2-y, 1-z'
 27 '1/2+x, 1/2-y, 1+z'
 28 '1/2+x, 1/2+y, 1/2-z'
 29 '1/2+y, 1/2-x, 1/2-z'
 30 '1/2+y, 1/2-x, 1/2+z'
 31 '1/2+y, 1/2+x, 1-z'
 32 '1/2+y, 1/2+x, 1+z'

# Atomic positions taken from type-defining entry

loop_
 _atom_type_symbol
 Pt
 Si
loop_
 _atom_site_label
 _atom_site_type_symbol
 _atom_site_symmetry_multiplicity
 _atom_site_Wyckoff_symbol
 _atom_site_fract_x
 _atom_site_fract_y
 _atom_site_fract_z
 _atom_site_occupancy
 Pt1 Pt 8 h 0.2251 0.7251 0 1
 Pt2 Pt 4 b 0 0.5 0.25 1
 Si1 Si 4 a 0 0 0.25 1


_exptl_crystal_colour                    ?
_exptl_crystal_density_meas              ?
_exptl_crystal_density_diffrn            17.39
_cell_measurement_temperature            ?
_cell_measurement_radiation              X-rays
_cell_measurement_reflns_used            ?
_diffrn_ambient_temperature              ?
_diffrn_measurement_device               ?
_diffrn_measurement_device_type          ?
_diffrn_radiation_type                   ?
_diffrn_reflns_number                    ?
_exptl_absorpt_coefficient_mu            ?
_exptl_absorpt_correction_type           ?
_computing_structure_solution            ?
_refine_ls_number_parameters             ?
_refine_ls_number_reflns                 ?
_refine_ls_R_factor_gt                   ?
_refine_ls_wR_factor_gt                  ?

# End of data set 1717644

File: M-X-CIF/1717847.cif
##############################################################################
#                                                                            #
# Ge-Ir            # IrGe                                          # 1717847 #
#                                                                            #
##############################################################################
#                                                                            #
#                           Pearson's Crystal Data                           #
#      Crystal Structure Database for Inorganic Compounds (on DVD)           #
#                              Release 2022/23                               #
#                  Editors: Pierre Villars and Karin Cenzual                 #
#                                                                            #
#   Copyright (c) ASM International & Material Phases Data System (MPDS),    #
# Switzerland & National Institute for Materials Science (NIMS), Japan, 2022 #
#                   All rights reserved. Version 2022.07                     #
#                                                                            #
#   Irhis copy of Pearson's Crystal Data is licensed to:                      #
#   University of Alberta, Chemistry Department, 1-5 Installations License         #
#                                                                            #
##############################################################################

data_1717847
_audit_creation_date                     2023-07-09
_audit_creation_method
;
Pearson's Crystal Data browser
;
#_database_code_PCD                      1717847
_database_code_PDF                       ?

# Entry summary

_chemical_formula_structural             'Ir Ge'
_chemical_formula_sum                    'Ge Ir'
_chemical_name_mineral                   ?
_chemical_compound_source                ?
_chemical_name_structure_type            FeAs,oP8,62
_chemical_formula_weight                 264.8

# Geibliographic data

_publ_section_title                      'Neue Phasen vom MnP (Ge31)-Iryp'
_journal_coden_ASIrM                      NAIrWAY
_journal_name_full                       Naturwissenschaften
_journal_year                            1950
_journal_volume                          37
_journal_page_first                      112
_journal_page_last                       113
_journal_language                        German
loop_
 _publ_author_name
 _publ_author_address
'Pfisterer H.'
;
Max Planck Society (MPG)
Max Planck Institut (MPI) fur Festkorperforschung
Stuttgart
Germany
;
'Schubert K.'
;
Max Planck Society (MPG)
Max Planck Institut (MPI) fur Festkorperforschung
Stuttgart
Germany
;

# Standardized crystallographic data

_cell_length_a                           5.611
_cell_length_b                           3.49
_cell_length_c                           6.281
_cell_angle_alpha                        90
_cell_angle_beta                         90
_cell_angle_gamma                        90
_cell_volume                             123
_cell_formula_units_Z                    4
_space_group_IIr_number                   62
_space_group_name_H-M_alt                'P n m a'
loop_
 _space_group_symop_id
 _space_group_symop_operation_xyz
 1 'x, y, z'
 2 '1/2-x, -y, 1/2+z'
 3 '1/2-x, 1/2+y, 1/2+z'
 4 '-x, -y, -z'
 5 '-x, 1/2+y, -z'
 6 '1/2+x, 1/2-y, 1/2-z'
 7 '1/2+x, y, 1/2-z'
 8 'x, 1/2-y, z'
loop_
 _atom_type_symbol
 Ir
 Ge
loop_
 _atom_site_label
 _atom_site_type_symbol
 _atom_site_symmetry_multiplicity
 _atom_site_Wyckoff_symbol
 _atom_site_fract_x
 _atom_site_fract_y
 _atom_site_fract_z
 _atom_site_occupancy
 Ir Ir 4 c 0.01 0.25 0.192 1
 Ge Ge 4 c 0.185 0.25 0.59 1


_exptl_crystal_colour                    ?
_exptl_crystal_density_meas              ?
_exptl_crystal_density_diffrn            14.30
_cell_measurement_temperature            ?
_cell_measurement_radiation              X-rays
_cell_measurement_reflns_used            ?
_diffrn_ambient_temperature              ?
_diffrn_measurement_device               'Debye film'
_diffrn_measurement_device_type          ?
_diffrn_radiation_type                   X-rays
_diffrn_reflns_number                    ?
_exptl_absorpt_coefficient_mu            ?
_exptl_absorpt_correction_type           ?
_computing_structure_solution            'starting values from the literature'
_refine_ls_number_parameters             ?
_refine_ls_number_reflns                 ?
_refine_ls_R_factor_gt                   ?
_refine_ls_wR_factor_gt                  ?
_pd_proc_ls_proof_R_factor               ?
_pd_proc_ls_proof_wR_factor              ?
_refine_ls_R_I_factor                    ?

# End of data set 1717847

File: M-X-CIF/1717850.cif
##############################################################################
#                                                                            #
# Ge-Ni            # Ni3Ge                                         # 1717850 #
#                                                                            #
##############################################################################
#                                                                            #
#                           Pearson's Crystal Data                           #
#      Crystal Structure Database for Inorganic Compounds (on DVD)           #
#                              Release 2022/23                               #
#                  Editors: Pierre Villars and Karin Cenzual                 #
#                                                                            #
#   Copyright (c) ASM International & Material Phases Data System (MPDS),    #
# Switzerland & National Institute for Materials Science (NIMS), Japan, 2022 #
#                   All rights reserved. Version 2022.07                     #
#                                                                            #
#   This copy of Pearson's Crystal Data is licensed to:                      #
#   University of Alberta, Chemistry Department, 1-5 Installations License         #
#                                                                            #
##############################################################################

data_1717850
_audit_creation_date                     2023-07-09
_audit_creation_method
;
Pearson's Crystal Data browser
;
#_database_code_PCD                      1717850
_database_code_PDF                       ?

# Entry summary

_chemical_formula_structural             'Ni~3~ Ge'
_chemical_formula_sum                    'Ge Ni3'
_chemical_name_mineral                   ?
_chemical_compound_source                ?
_chemical_name_structure_type            Cu~3~Au,cP4,221
_chemical_formula_weight                 248.7

# Bibliographic data

_publ_section_title                      'Neue Phasen vom MnP (B31)-Typ'
_journal_coden_ASTM                      NATWAY
_journal_name_full                       Naturwissenschaften
_journal_year                            1950
_journal_volume                          37
_journal_page_first                      112
_journal_page_last                       113
_journal_language                        German
loop_
 _publ_author_name
 _publ_author_address
'Pfisterer H.'
;
Max Planck Society (MPG)
Max Planck Institut (MPI) fur Festkorperforschung
Stuttgart
Germany
;
'Schubert K.'
;
Max Planck Society (MPG)
Max Planck Institut (MPI) fur Festkorperforschung
Stuttgart
Germany
;

# Standardized crystallographic data

_cell_length_a                           3.567
_cell_length_b                           3.567
_cell_length_c                           3.567
_cell_angle_alpha                        90
_cell_angle_beta                         90
_cell_angle_gamma                        90
_cell_volume                             45.4
_cell_formula_units_Z                    1
_space_group_IT_number                   221
_space_group_name_H-M_alt                'P m -3 m'
loop_
 _space_group_symop_id
 _space_group_symop_operation_xyz
 1 'x, y, z'
 2 '-x, -y, -z'
 3 '-x, -y, z'
 4 '-x, -z, -y'
 5 '-x, -z, y'
 6 '-x, y, -z'
 7 '-x, y, z'
 8 '-x, z, -y'
 9 '-x, z, y'
 10 '-y, -x, -z'
 11 '-y, -x, z'
 12 '-y, -z, -x'
 13 '-y, -z, x'
 14 '-y, x, -z'
 15 '-y, x, z'
 16 '-y, z, -x'
 17 '-y, z, x'
 18 '-z, -x, -y'
 19 '-z, -x, y'
 20 '-z, -y, -x'
 21 '-z, -y, x'
 22 '-z, x, -y'
 23 '-z, x, y'
 24 '-z, y, -x'
 25 '-z, y, x'
 26 'x, -y, -z'
 27 'x, -y, z'
 28 'x, -z, -y'
 29 'x, -z, y'
 30 'x, y, -z'
 31 'x, z, -y'
 32 'x, z, y'
 33 'y, -x, -z'
 34 'y, -x, z'
 35 'y, -z, -x'
 36 'y, -z, x'
 37 'y, x, -z'
 38 'y, x, z'
 39 'y, z, -x'
 40 'y, z, x'
 41 'z, -x, -y'
 42 'z, -x, y'
 43 'z, -y, -x'
 44 'z, -y, x'
 45 'z, x, -y'
 46 'z, x, y'
 47 'z, y, -x'
 48 'z, y, x'
loop_
 _atom_type_symbol
 Ni
 Ge
loop_
 _atom_site_label
 _atom_site_type_symbol
 _atom_site_symmetry_multiplicity
 _atom_site_Wyckoff_symbol
 _atom_site_fract_x
 _atom_site_fract_y
 _atom_site_fract_z
 _atom_site_occupancy
 Ni Ni 3 c 0 0.5 0.5 1
 Ge Ge 1 a 0 0 0 1


_exptl_crystal_colour                    ?
_exptl_crystal_density_meas              ?
_exptl_crystal_density_diffrn            9.10
_cell_measurement_temperature            ?
_cell_measurement_radiation              X-rays
_cell_measurement_reflns_used            ?
_diffrn_ambient_temperature              ?
_diffrn_measurement_device               'Debye film'
_diffrn_measurement_device_type          ?
_diffrn_radiation_type                   X-rays
_diffrn_reflns_number                    ?
_exptl_absorpt_coefficient_mu            ?
_exptl_absorpt_correction_type           ?
_computing_structure_solution            'starting values from the literature'
_refine_ls_number_parameters             ?
_refine_ls_number_reflns                 ?
_refine_ls_R_factor_gt                   ?
_refine_ls_wR_factor_gt                  ?
_pd_proc_ls_proof_R_factor               ?
_pd_proc_ls_proof_wR_factor              ?
_refine_ls_R_I_factor                    ?

# End of data set 1717850

File: M-X-CIF/1717936.cif
##############################################################################
#                                                                            #
# Ni-Sn            # Ni3Sn rt                                      # 1717936 #
#                                                                            #
##############################################################################
#                                                                            #
#                           Pearson's Crystal Data                           #
#      Crystal Structure Database for Inorganic Compounds (on DVD)           #
#                              Release 2022/23                               #
#                  Editors: Pierre Villars and Karin Cenzual                 #
#                                                                            #
#   Copyright (c) ASM International & Material Phases Data System (MPDS),    #
# Switzerland & National Institute for Materials Science (NIMS), Japan, 2022 #
#                   All rights reserved. Version 2022.07                     #
#                                                                            #
#   This copy of Pearson's Crystal Data is licensed to:                      #
#   University of Alberta, Chemistry Department, 1-5 Installations License         #
#                                                                            #
##############################################################################

data_1717936
_audit_creation_date                     2023-07-09
_audit_creation_method
;
Pearson's Crystal Data browser
;
#_database_code_PCD                      1717936
_database_code_PDF                       ?

# Entry summary

_chemical_formula_structural             'Ni~3~ Sn'
_chemical_formula_sum                    'Ni3 Sn'
_chemical_name_mineral                   ?
_chemical_compound_source                ?
_chemical_name_structure_type            Mg~3~Cd,hP8,194
_chemical_formula_weight                 294.8

# Bibliographic data

_publ_section_title
;
Die Kristallstruktur des Ni~3~Sn (Mg~3~Cd-Typ= Uberstruktur der hexagonal dichtesten Kugelpackung)
;
_journal_coden_ASTM                      METWAH
_journal_name_full
'Metallwirtsch. Metallwiss. Metalltech.'                                      
_journal_year                            1937
_journal_volume                          16
_journal_page_first                      343
_journal_page_last                       345
_journal_language                        German
loop_
 _publ_author_name
 _publ_author_address
'Rahlfs P.'
;
Gottingen Georg August University
Institut fur Mineralogie
Gottingen
Germany
;

# Standardized crystallographic data

_cell_length_a                           5.275
_cell_length_b                           5.275
_cell_length_c                           4.234
_cell_angle_alpha                        90
_cell_angle_beta                         90
_cell_angle_gamma                        120
_cell_volume                             102
_cell_formula_units_Z                    2
_space_group_IT_number                   194
_space_group_name_H-M_alt                'P 63/m m c'
loop_
 _space_group_symop_id
 _space_group_symop_operation_xyz
 1 'x, y, z'
 2 '-x+y, -x, 1/2-z'
 3 '-x+y, -x, z'
 4 '-x+y, y, 1/2-z'
 5 '-x+y, y, z'
 6 '-x, -x+y, -z'
 7 '-x, -x+y, 1/2+z'
 8 '-x, -y, -z'
 9 '-x, -y, 1/2+z'
 10 '-y, -x, 1/2-z'
 11 '-y, -x, z'
 12 '-y, x-y, 1/2-z'
 13 '-y, x-y, z'
 14 'x, x-y, 1/2-z'
 15 'x, x-y, z'
 16 'x, y, 1/2-z'
 17 'x-y, -y, -z'
 18 'x-y, -y, 1/2+z'
 19 'x-y, x, -z'
 20 'x-y, x, 1/2+z'
 21 'y, -x+y, -z'
 22 'y, -x+y, 1/2+z'
 23 'y, x, -z'
 24 'y, x, 1/2+z'
loop_
 _atom_type_symbol
 Ni
 Sn
loop_
 _atom_site_label
 _atom_site_type_symbol
 _atom_site_symmetry_multiplicity
 _atom_site_Wyckoff_symbol
 _atom_site_fract_x
 _atom_site_fract_y
 _atom_site_fract_z
 _atom_site_occupancy
 Ni Ni 6 h 0.16667 0.33334 0.25 1
 Sn Sn 2 d 0.333333 0.666667 0.75 1


_exptl_crystal_colour                    ?
_exptl_crystal_density_meas              ?
_exptl_crystal_density_diffrn            9.60
_cell_measurement_temperature            ?
_cell_measurement_radiation              'X-rays, Cu Ka'
_cell_measurement_reflns_used            ?
_diffrn_ambient_temperature              ?
_diffrn_measurement_device               'Debye-Scherrer film'
_diffrn_measurement_device_type          ?
_diffrn_radiation_type                   'X-rays, Cu Ka'
_diffrn_reflns_number                    ?
_exptl_absorpt_coefficient_mu            ?
_exptl_absorpt_correction_type           ?
_computing_structure_solution            'starting values from the literature'
_refine_ls_number_parameters             ?
_refine_ls_number_reflns                 ?
_refine_ls_R_factor_gt                   ?
_refine_ls_wR_factor_gt                  ?
_pd_proc_ls_proof_R_factor               ?
_pd_proc_ls_proof_wR_factor              ?
_refine_ls_R_I_factor                    ?

# Published diffraction lines

loop_
 _refln_index_h
 _refln_index_k
 _refln_index_l
 _refln_d_spacing
 _refln_intensity_meas
 1 0 1 3.109 5
 1 1 0 2.629 3
 2 0 0 2.283 7
 0 0 2 2.122 7
 2 0 1 2.018 8
 2 1 0 1.734 3
 1 1 2 1.661 3
 2 1 1 1.6 3
 2 0 2 1.556 5
 3 0 0 1.525 2
 2 1 2 1.337 3
 2 2 0 1.322 7
 2 0 3 1.203 7
 4 0 0 1.142 3
 2 2 2 1.122 7
 4 0 1 1.106 7
 0 0 4 1.059 5

# End of data set 1717936
