Repository: bobleesj/cif-filter-copy

## Overview
This Python toolkit provides a set of tools for processing Crystallographic Information File (CIF) files. It allows for moving files based on unsupported formats, unreasonable distances, and specific tags, copying files based on atomic occupancy and mixing, retrieving file information, and checking CIF folder content against an Excel file.

When you run `python main.py`, a prompt below will appear. 
```
Welcome! Please choose an option to proceed:
[1] Move files based on unsupported CIF format
[2] Move files based on unreasonable distance
[3] Move files based on tags
[4] Move files based on supercell atom count
[5] Copy files based on atomic occupancy and mixing

File: M-X-CIF/1720269.cif
##############################################################################
#                                                                            #
# Pd-Sn            # Pd1.5Sn ht Pd+                                # 1720269 #
#                                                                            #
##############################################################################
#                                                                            #
#                           Pearson's Crystal Data                           #
#      Crystal Structure Database for Inorganic Compounds (on DVD)           #
#                              Release 2022/23                               #
#                  Editors: Pierre Villars and Karin Cenzual                 #
#                                                                            #
#   Copyright (c) ASM International & Material Phases Data System (MPDS),    #
# Switzerland & National Institute for Materials Science (NIMS), Japan, 2022 #
#                   All rights reserved. Version 2022.07                     #
#                                                                            #
#   This copy of Pearson's Crystal Data is licensed to:                      #
#   University of Alberta, Chemistry Department, 1-5 Installations License         #
#                                                                            #
##############################################################################

data_1720269
_audit_creation_date                     2023-07-09
_audit_creation_method
;
Pearson's Crystal Data browser
;
#_database_code_PCD                      1720269
_database_code_PDF                       04-020-5696

# Entry summary

_chemical_formula_structural             'Pd~1.74~ Sn'
_chemical_formula_sum                    'Pd1.74 Sn'
_chemical_name_mineral                   ?
_chemical_compound_source                ?
_chemical_name_structure_type            Co~1.75~Ge,hP6,194
_chemical_formula_weight                 303.8
_chemical_melting_point                  1560

# Bibliographic data

_publ_section_title
;
On the crystal parameters of some representatives of the NiAs family containing platinum group metals and gold
;
_journal_coden_ASTM                      ZEKRDZ
_journal_name_full                       'Z. Kristallogr.'
_journal_year                            2004
_journal_volume                          219
_journal_page_first                      537
_journal_page_last                       542
_journal_language                        English
loop_
 _publ_author_name
 _publ_author_address
'Ellner M.'
;
Max Planck Society (MPG)
Max Planck Institut (MPI) fur Metallforschung
Stuttgart
Germany
;

# Standardized crystallographic data

_cell_length_a                           4.4053
_cell_length_b                           4.4053
_cell_length_c                           5.6461
_cell_angle_alpha                        90
_cell_angle_beta                         90
_cell_angle_gamma                        120
_cell_volume                             94.9
_cell_formula_units_Z                    2
_space_group_IT_number                   194
_space_group_name_H-M_alt                'P 63/m m c'
loop_
 _space_group_symop_id
 _space_group_symop_operation_xyz
 1 'x, y, z'
 2 '-x+y, -x, 1/2-z'
 3 '-x+y, -x, z'
 4 '-x+y, y, 1/2-z'
 5 '-x+y, y, z'
 6 '-x, -x+y, -z'
 7 '-x, -x+y, 1/2+z'
 8 '-x, -y, -z'
 9 '-x, -y, 1/2+z'
 10 '-y, -x, 1/2-z'
 11 '-y, -x, z'
 12 '-y, x-y, 1/2-z'
 13 '-y, x-y, z'
 14 'x, x-y, 1/2-z'
 15 'x, x-y, z'
 16 'x, y, 1/2-z'
 17 'x-y, -y, -z'
 18 'x-y, -y, 1/2+z'
 19 'x-y, x, -z'
 20 'x-y, x, 1/2+z'
 21 'y, -x+y, -z'
 22 'y, -x+y, 1/2+z'
 23 'y, x, -z'
 24 'y, x, 1/2+z'
loop_
 _atom_type_symbol
 Pd
 Sn
loop_
 _atom_site_label
 _atom_site_type_symbol
 _atom_site_symmetry_multiplicity
 _atom_site_Wyckoff_symbol
 _atom_site_fract_x
 _atom_site_fract_y
 _atom_site_fract_z
 _atom_site_occupancy
 Pd2 Pd 2 d 0.333333 0.666667 0.75 0.74
 Sn Sn 2 c 0.333333 0.666667 0.25 1
 Pd1 Pd 2 a 0 0 0 1


_exptl_crystal_colour                    ?
_exptl_crystal_density_meas              10.90
_exptl_crystal_density_diffrn            10.63
_cell_measurement_temperature            ?
_cell_measurement_radiation              'X-rays, Cu Ka'
_cell_measurement_reflns_used            ?
_diffrn_ambient_temperature              ?
_diffrn_measurement_device               'Straumanis film'
_diffrn_measurement_device_type          ?
_diffrn_radiation_type                   ?
_diffrn_reflns_number                    ?
_exptl_absorpt_coefficient_mu            ?
_exptl_absorpt_correction_type           ?
_computing_structure_solution            ?
_refine_ls_number_parameters             ?
_refine_ls_number_reflns                 ?
_refine_ls_R_factor_gt                   ?
_refine_ls_wR_factor_gt                  ?

# End of data set 1720269

File: M-X-CIF/1720485.cif
##############################################################################
#                                                                            #
# Fe-Si            # FeSi                                          # 1720485 #
#                                                                            #
##############################################################################
#                                                                            #
#                           Pearson's Crystal Data                           #
#      Crystal Structure Database for Inorganic Compounds (on DVD)           #
#                              Release 2022/23                               #
#                  Editors: Pierre Villars and Karin Cenzual                 #
#                                                                            #
#   Copyright (c) ASM International & Material Phases Data System (MPDS),    #
# Switzerland & National Institute for Materials Science (NIMS), Japan, 2022 #
#                   All rights reserved. Version 2022.07                     #
#                                                                            #
#   This copy of Pearson's Crystal Data is licensed to:                      #
#   University of Alberta, Chemistry Department, 1-5 Installations License         #
#                                                                            #
##############################################################################

data_1720485
_audit_creation_date                     2023-07-09
_audit_creation_method
;
Pearson's Crystal Data browser
;
#_database_code_PCD                      1720485
_database_code_PDF                       04-021-5041

# Entry summary

_chemical_formula_structural             'Fe Si'
_chemical_formula_sum                    'Fe Si'
_chemical_name_mineral                   naquite
_chemical_compound_source                ?
_chemical_name_structure_type            FeSi,cP8,198
_chemical_formula_weight                 83.9

# Bibliographic data

_publ_section_title
;
Thermal expansion and crystal structure of FeSi between 4 and 1173 K determined by time-of-flight neutron powder diffraction
;
_journal_coden_ASTM                      PCMIDU
_journal_name_full                       'Phys. Chem. Miner.'
_journal_year                            2002
_journal_volume                          29
_journal_page_first                      132
_journal_page_last                       139
_journal_language                        English
loop_
 _publ_author_name
 _publ_author_address
'Vocadlo L.'
;
University College London (UCL)
Department of Geological Sciences
London
United Kingdom
;
'Knight K.S.'
;
Science and Technology Facilities Council (STFC)
Rutherford Appleton Laboratory (STFC)
Chilton-Didcot
United Kingdom
;
'Price G.D.'
;
University College London (UCL)
Department of Geological Sciences
London
United Kingdom
;
'Wood I.G.'
;
University College London (UCL)
Department of Geological Sciences
London
United Kingdom
;

# Standardized crystallographic data

_cell_length_a                           4.5502
_cell_length_b                           4.5502
_cell_length_c                           4.5502
_cell_angle_alpha                        90
_cell_angle_beta                         90
_cell_angle_gamma                        90
_cell_volume                             94.2
_cell_formula_units_Z                    4
_space_group_IT_number                   198
_space_group_name_H-M_alt                'P 21 3'
loop_
 _space_group_symop_id
 _space_group_symop_operation_xyz
 1 'x, y, z'
 2 '1/2-x, -y, 1/2+z'
 3 '-x, 1/2+y, 1/2-z'
 4 '1/2-y, -z, 1/2+x'
 5 '-y, 1/2+z, 1/2-x'
 6 '1/2-z, -x, 1/2+y'
 7 '-z, 1/2+x, 1/2-y'
 8 '1/2+x, 1/2-y, -z'
 9 '1/2+y, 1/2-z, -x'
 10 'y, z, x'
 11 '1/2+z, 1/2-x, -y'
 12 'z, x, y'
loop_
 _atom_type_symbol
 Si
 Fe
loop_
 _atom_site_label
 _atom_site_type_symbol
 _atom_site_symmetry_multiplicity
 _atom_site_Wyckoff_symbol
 _atom_site_fract_x
 _atom_site_fract_y
 _atom_site_fract_z
 _atom_site_occupancy
 Si Si 4 a 0.09399 0.09399 0.09399 1
 Fe Fe 4 a 0.38782 0.38782 0.38782 1


_exptl_crystal_colour                    ?
_exptl_crystal_density_meas              ?
_exptl_crystal_density_diffrn            5.92
_cell_measurement_temperature            1173
_cell_measurement_radiation              'neutrons, time-of-flight'
_cell_measurement_reflns_used            ?
_diffrn_ambient_temperature              1173
_diffrn_measurement_device               'automatic diffractometer'
_diffrn_measurement_device_type
;
United Kingdom, Chilton-Didcot, Rutherford Appleton Laboratory, ISIS Facility, POLARIS
;
_diffrn_radiation_type                   'neutrons, time-of-flight'
_diffrn_reflns_number                    ?
_exptl_absorpt_coefficient_mu            ?
_exptl_absorpt_correction_type           ?
_computing_structure_solution            'starting values from the literature'
_refine_ls_number_parameters             21
_refine_ls_number_reflns                 ?
_refine_ls_R_factor_gt                   ?
_refine_ls_wR_factor_gt                  ?
_pd_proc_ls_proof_R_factor               ?
_pd_proc_ls_proof_wR_factor              ?
_refine_ls_R_I_factor                    ?

# End of data set 1720485

File: M-X-CIF/1720505.cif
##############################################################################
#                                                                            #
# Fe-Si            # FeSi                                          # 1720505 #
#                                                                            #
##############################################################################
#                                                                            #
#                           Pearson's Crystal Data                           #
#      Crystal Structure Database for Inorganic Compounds (on DVD)           #
#                              Release 2022/23                               #
#                  Editors: Pierre Villars and Karin Cenzual                 #
#                                                                            #
#   Copyright (c) ASM International & Material Phases Data System (MPDS),    #
# Switzerland & National Institute for Materials Science (NIMS), Japan, 2022 #
#                   All rights reserved. Version 2022.07                     #
#                                                                            #
#   This copy of Pearson's Crystal Data is licensed to:                      #
#   University of Alberta, Chemistry Department, 1-5 Installations License         #
#                                                                            #
##############################################################################

data_1720505
_audit_creation_date                     2023-07-09
_audit_creation_method
;
Pearson's Crystal Data browser
;
#_database_code_PCD                      1720505
_database_code_PDF                       ?

# Entry summary

_chemical_formula_structural             'Fe Si'
_chemical_formula_sum                    'Fe Si'
_chemical_name_mineral                   naquite
_chemical_compound_source                ?
_chemical_name_structure_type            FeSi,cP8,198
_chemical_formula_weight                 83.9

# Bibliographic data

_publ_section_title
;
Thermal expansion and crystal structure of FeSi between 4 and 1173 K determined by time-of-flight neutron powder diffraction
;
_journal_coden_ASTM                      PCMIDU
_journal_name_full                       'Phys. Chem. Miner.'
_journal_year                            2002
_journal_volume                          29
_journal_page_first                      132
_journal_page_last                       139
_journal_language                        English
loop_
 _publ_author_name
 _publ_author_address
'Vocadlo L.'
;
University College London (UCL)
Department of Geological Sciences
London
United Kingdom
;
'Knight K.S.'
;
Science and Technology Facilities Council (STFC)
Rutherford Appleton Laboratory (STFC)
Chilton-Didcot
United Kingdom
;
'Price G.D.'
;
University College London (UCL)
Department of Geological Sciences
London
United Kingdom
;
'Wood I.G.'
;
University College London (UCL)
Department of Geological Sciences
London
United Kingdom
;

# Standardized crystallographic data

_cell_length_a                           4.5124
_cell_length_b                           4.5124
_cell_length_c                           4.5124
_cell_angle_alpha                        90
_cell_angle_beta                         90
_cell_angle_gamma                        90
_cell_volume                             91.9
_cell_formula_units_Z                    4
_space_group_IT_number                   198
_space_group_name_H-M_alt                'P 21 3'
loop_
 _space_group_symop_id
 _space_group_symop_operation_xyz
 1 'x, y, z'
 2 '1/2-x, -y, 1/2+z'
 3 '-x, 1/2+y, 1/2-z'
 4 '1/2-y, -z, 1/2+x'
 5 '-y, 1/2+z, 1/2-x'
 6 '1/2-z, -x, 1/2+y'
 7 '-z, 1/2+x, 1/2-y'
 8 '1/2+x, 1/2-y, -z'
 9 '1/2+y, 1/2-z, -x'
 10 'y, z, x'
 11 '1/2+z, 1/2-x, -y'
 12 'z, x, y'
loop_
 _atom_type_symbol
 Si
 Fe
loop_
 _atom_site_label
 _atom_site_type_symbol
 _atom_site_symmetry_multiplicity
 _atom_site_Wyckoff_symbol
 _atom_site_fract_x
 _atom_site_fract_y
 _atom_site_fract_z
 _atom_site_occupancy
 Si Si 4 a 0.09319 0.09319 0.09319 1
 Fe Fe 4 a 0.38716 0.38716 0.38716 1


_exptl_crystal_colour                    ?
_exptl_crystal_density_meas              ?
_exptl_crystal_density_diffrn            6.07
_cell_measurement_temperature            680
_cell_measurement_radiation              'neutrons, time-of-flight'
_cell_measurement_reflns_used            ?
_diffrn_ambient_temperature              680
_diffrn_measurement_device               'automatic diffractometer'
_diffrn_measurement_device_type
;
United Kingdom, Chilton-Didcot, Rutherford Appleton Laboratory, ISIS Facility, POLARIS
;
_diffrn_radiation_type                   'neutrons, time-of-flight'
_diffrn_reflns_number                    ?
_exptl_absorpt_coefficient_mu            ?
_exptl_absorpt_correction_type           ?
_computing_structure_solution            'starting values from the literature'
_refine_ls_number_parameters             21
_refine_ls_number_reflns                 ?
_refine_ls_R_factor_gt                   ?
_refine_ls_wR_factor_gt                  ?
_pd_proc_ls_proof_R_factor               ?
_pd_proc_ls_proof_wR_factor              ?
_refine_ls_R_I_factor                    ?

# End of data set 1720505

File: M-X-CIF/1720506.cif
##############################################################################
#                                                                            #
# Fe-Si            # FeSi                                          # 1720506 #
#                                                                            #
##############################################################################
#                                                                            #
#                           Pearson's Crystal Data                           #
#      Crystal Structure Database for Inorganic Compounds (on DVD)           #
#                              Release 2022/23                               #
#                  Editors: Pierre Villars and Karin Cenzual                 #
#                                                                            #
#   Copyright (c) ASM International & Material Phases Data System (MPDS),    #
# Switzerland & National Institute for Materials Science (NIMS), Japan, 2022 #
#                   All rights reserved. Version 2022.07                     #
#                                                                            #
#   This copy of Pearson's Crystal Data is licensed to:                      #
#   University of Alberta, Chemistry Department, 1-5 Installations License         #
#                                                                            #
##############################################################################

data_1720506
_audit_creation_date                     2023-07-09
_audit_creation_method
;
Pearson's Crystal Data browser
;
#_database_code_PCD                      1720506
_database_code_PDF                       ?

# Entry summary

_chemical_formula_structural             'Fe Si'
_chemical_formula_sum                    'Fe Si'
_chemical_name_mineral                   naquite
_chemical_compound_source                ?
_chemical_name_structure_type            FeSi,cP8,198
_chemical_formula_weight                 83.9

# Bibliographic data

_publ_section_title
;
Thermal expansion and crystal structure of FeSi between 4 and 1173 K determined by time-of-flight neutron powder diffraction
;
_journal_coden_ASTM                      PCMIDU
_journal_name_full                       'Phys. Chem. Miner.'
_journal_year                            2002
_journal_volume                          29
_journal_page_first                      132
_journal_page_last                       139
_journal_language                        English
loop_
 _publ_author_name
 _publ_author_address
'Vocadlo L.'
;
University College London (UCL)
Department of Geological Sciences
London
United Kingdom
;
'Knight K.S.'
;
Science and Technology Facilities Council (STFC)
Rutherford Appleton Laboratory (STFC)
Chilton-Didcot
United Kingdom
;
'Price G.D.'
;
University College London (UCL)
Department of Geological Sciences
London
United Kingdom
;
'Wood I.G.'
;
University College London (UCL)
Department of Geological Sciences
London
United Kingdom
;

# Standardized crystallographic data

_cell_length_a                           4.5108
_cell_length_b                           4.5108
_cell_length_c                           4.5108
_cell_angle_alpha                        90
_cell_angle_beta                         90
_cell_angle_gamma                        90
_cell_volume                             91.8
_cell_formula_units_Z                    4
_space_group_IT_number                   198
_space_group_name_H-M_alt                'P 21 3'
loop_
 _space_group_symop_id
 _space_group_symop_operation_xyz
 1 'x, y, z'
 2 '1/2-x, -y, 1/2+z'
 3 '-x, 1/2+y, 1/2-z'
 4 '1/2-y, -z, 1/2+x'
 5 '-y, 1/2+z, 1/2-x'
 6 '1/2-z, -x, 1/2+y'
 7 '-z, 1/2+x, 1/2-y'
 8 '1/2+x, 1/2-y, -z'
 9 '1/2+y, 1/2-z, -x'
 10 'y, z, x'
 11 '1/2+z, 1/2-x, -y'
 12 'z, x, y'
loop_
 _atom_type_symbol
 Si
 Fe
loop_
 _atom_site_label
 _atom_site_type_symbol
 _atom_site_symmetry_multiplicity
 _atom_site_Wyckoff_symbol
 _atom_site_fract_x
 _atom_site_fract_y
 _atom_site_fract_z
 _atom_site_occupancy
 Si Si 4 a 0.09304 0.09304 0.09304 1
 Fe Fe 4 a 0.38717 0.38717 0.38717 1


_exptl_crystal_colour                    ?
_exptl_crystal_density_meas              ?
_exptl_crystal_density_diffrn            6.07
_cell_measurement_temperature            655
_cell_measurement_radiation              'neutrons, time-of-flight'
_cell_measurement_reflns_used            ?
_diffrn_ambient_temperature              655
_diffrn_measurement_device               'automatic diffractometer'
_diffrn_measurement_device_type
;
United Kingdom, Chilton-Didcot, Rutherford Appleton Laboratory, ISIS Facility, POLARIS
;
_diffrn_radiation_type                   'neutrons, time-of-flight'
_diffrn_reflns_number                    ?
_exptl_absorpt_coefficient_mu            ?
_exptl_absorpt_correction_type           ?
_computing_structure_solution            'starting values from the literature'
_refine_ls_number_parameters             21
_refine_ls_number_reflns                 ?
_refine_ls_R_factor_gt                   ?
_refine_ls_wR_factor_gt                  ?
_pd_proc_ls_proof_R_factor               ?
_pd_proc_ls_proof_wR_factor              ?
_refine_ls_R_I_factor                    ?

# End of data set 1720506

File: M-X-CIF/1720510.cif
##############################################################################
#                                                                            #
# Fe-Si            # FeSi                                          # 1720510 #
#                                                                            #
##############################################################################
#                                                                            #
#                           Pearson's Crystal Data                           #
#      Crystal Structure Database for Inorganic Compounds (on DVD)           #
#                              Release 2022/23                               #
#                  Editors: Pierre Villars and Karin Cenzual                 #
#                                                                            #
#   Copyright (c) ASM International & Material Phases Data System (MPDS),    #
# Switzerland & National Institute for Materials Science (NIMS), Japan, 2022 #
#                   All rights reserved. Version 2022.07                     #
#                                                                            #
#   This copy of Pearson's Crystal Data is licensed to:                      #
#   University of Alberta, Chemistry Department, 1-5 Installations License         #
#                                                                            #
##############################################################################

data_1720510
_audit_creation_date                     2023-07-09
_audit_creation_method
;
Pearson's Crystal Data browser
;
#_database_code_PCD                      1720510
_database_code_PDF                       ?

# Entry summary

_chemical_formula_structural             'Fe Si'
_chemical_formula_sum                    'Fe Si'
_chemical_name_mineral                   naquite
_chemical_compound_source                ?
_chemical_name_structure_type            FeSi,cP8,198
_chemical_formula_weight                 83.9

# Bibliographic data

_publ_section_title
;
Thermal expansion and crystal structure of FeSi between 4 and 1173 K determined by time-of-flight neutron powder diffraction
;
_journal_coden_ASTM                      PCMIDU
_journal_name_full                       'Phys. Chem. Miner.'
_journal_year                            2002
_journal_volume                          29
_journal_page_first                      132
_journal_page_last                       139
_journal_language                        English
loop_
 _publ_author_name
 _publ_author_address
'Vocadlo L.'
;
University College London (UCL)
Department of Geological Sciences
London
United Kingdom
;
'Knight K.S.'
;
Science and Technology Facilities Council (STFC)
Rutherford Appleton Laboratory (STFC)
Chilton-Didcot
United Kingdom
;
'Price G.D.'
;
University College London (UCL)
Department of Geological Sciences
London
United Kingdom
;
'Wood I.G.'
;
University College London (UCL)
Department of Geological Sciences
London
United Kingdom
;

# Standardized crystallographic data

_cell_length_a                           4.5039
_cell_length_b                           4.5039
_cell_length_c                           4.5039
_cell_angle_alpha                        90
_cell_angle_beta                         90
_cell_angle_gamma                        90
_cell_volume                             91.4
_cell_formula_units_Z                    4
_space_group_IT_number                   198
_space_group_name_H-M_alt                'P 21 3'
loop_
 _space_group_symop_id
 _space_group_symop_operation_xyz
 1 'x, y, z'
 2 '1/2-x, -y, 1/2+z'
 3 '-x, 1/2+y, 1/2-z'
 4 '1/2-y, -z, 1/2+x'
 5 '-y, 1/2+z, 1/2-x'
 6 '1/2-z, -x, 1/2+y'
 7 '-z, 1/2+x, 1/2-y'
 8 '1/2+x, 1/2-y, -z'
 9 '1/2+y, 1/2-z, -x'
 10 'y, z, x'
 11 '1/2+z, 1/2-x, -y'
 12 'z, x, y'
loop_
 _atom_type_symbol
 Si
 Fe
loop_
 _atom_site_label
 _atom_site_type_symbol
 _atom_site_symmetry_multiplicity
 _atom_site_Wyckoff_symbol
 _atom_site_fract_x
 _atom_site_fract_y
 _atom_site_fract_z
 _atom_site_occupancy
 Si Si 4 a 0.09295 0.09295 0.09295 1
 Fe Fe 4 a 0.38705 0.38705 0.38705 1


_exptl_crystal_colour                    ?
_exptl_crystal_density_meas              ?
_exptl_crystal_density_diffrn            6.10
_cell_measurement_temperature            558
_cell_measurement_radiation              'neutrons, time-of-flight'
_cell_measurement_reflns_used            ?
_diffrn_ambient_temperature              558
_diffrn_measurement_device               'automatic diffractometer'
_diffrn_measurement_device_type
;
United Kingdom, Chilton-Didcot, Rutherford Appleton Laboratory, ISIS Facility, POLARIS
;
_diffrn_radiation_type                   'neutrons, time-of-flight'
_diffrn_reflns_number                    ?
_exptl_absorpt_coefficient_mu            ?
_exptl_absorpt_correction_type           ?
_computing_structure_solution            'starting values from the literature'
_refine_ls_number_parameters             21
_refine_ls_number_reflns                 ?
_refine_ls_R_factor_gt                   ?
_refine_ls_wR_factor_gt                  ?
_pd_proc_ls_proof_R_factor               ?
_pd_proc_ls_proof_wR_factor              ?
_refine_ls_R_I_factor                    ?

# End of data set 1720510

File: M-X-CIF/1720511.cif
##############################################################################
#                                                                            #
# Fe-Si            # FeSi                                          # 1720511 #
#                                                                            #
##############################################################################
#                                                                            #
#                           Pearson's Crystal Data                           #
#      Crystal Structure Database for Inorganic Compounds (on DVD)           #
#                              Release 2022/23                               #
#                  Editors: Pierre Villars and Karin Cenzual                 #
#                                                                            #
#   Copyright (c) ASM International & Material Phases Data System (MPDS),    #
# Switzerland & National Institute for Materials Science (NIMS), Japan, 2022 #
#                   All rights reserved. Version 2022.07                     #
#                                                                            #
#   This copy of Pearson's Crystal Data is licensed to:                      #
#   University of Alberta, Chemistry Department, 1-5 Installations License         #
#                                                                            #
##############################################################################

data_1720511
_audit_creation_date                     2023-07-09
_audit_creation_method
;
Pearson's Crystal Data browser
;
#_database_code_PCD                      1720511
_database_code_PDF                       ?

# Entry summary

_chemical_formula_structural             'Fe Si'
_chemical_formula_sum                    'Fe Si'
_chemical_name_mineral                   naquite
_chemical_compound_source                ?
_chemical_name_structure_type            FeSi,cP8,198
_chemical_formula_weight                 83.9

# Bibliographic data

_publ_section_title
;
Thermal expansion and crystal structure of FeSi between 4 and 1173 K determined by time-of-flight neutron powder diffraction
;
_journal_coden_ASTM                      PCMIDU
_journal_name_full                       'Phys. Chem. Miner.'
_journal_year                            2002
_journal_volume                          29
_journal_page_first                      132
_journal_page_last                       139
_journal_language                        English
loop_
 _publ_author_name
 _publ_author_address
'Vocadlo L.'
;
University College London (UCL)
Department of Geological Sciences
London
United Kingdom
;
'Knight K.S.'
;
Science and Technology Facilities Council (STFC)
Rutherford Appleton Laboratory (STFC)
Chilton-Didcot
United Kingdom
;
'Price G.D.'
;
University College London (UCL)
Department of Geological Sciences
London
United Kingdom
;
'Wood I.G.'
;
University College London (UCL)
Department of Geological Sciences
London
United Kingdom
;

# Standardized crystallographic data

_cell_length_a                           4.5024
_cell_length_b                           4.5024
_cell_length_c                           4.5024
_cell_angle_alpha                        90
_cell_angle_beta                         90
_cell_angle_gamma                        90
_cell_volume                             91.3
_cell_formula_units_Z                    4
_space_group_IT_number                   198
_space_group_name_H-M_alt                'P 21 3'
loop_
 _space_group_symop_id
 _space_group_symop_operation_xyz
 1 'x, y, z'
 2 '1/2-x, -y, 1/2+z'
 3 '-x, 1/2+y, 1/2-z'
 4 '1/2-y, -z, 1/2+x'
 5 '-y, 1/2+z, 1/2-x'
 6 '1/2-z, -x, 1/2+y'
 7 '-z, 1/2+x, 1/2-y'
 8 '1/2+x, 1/2-y, -z'
 9 '1/2+y, 1/2-z, -x'
 10 'y, z, x'
 11 '1/2+z, 1/2-x, -y'
 12 'z, x, y'
loop_
 _atom_type_symbol
 Si
 Fe
loop_
 _atom_site_label
 _atom_site_type_symbol
 _atom_site_symmetry_multiplicity
 _atom_site_Wyckoff_symbol
 _atom_site_fract_x
 _atom_site_fract_y
 _atom_site_fract_z
 _atom_site_occupancy
 Si Si 4 a 0.093 0.093 0.093 1
 Fe Fe 4 a 0.38707 0.38707 0.38707 1


_exptl_crystal_colour                    ?
_exptl_crystal_density_meas              ?
_exptl_crystal_density_diffrn            6.11
_cell_measurement_temperature            537
_cell_measurement_radiation              'neutrons, time-of-flight'
_cell_measurement_reflns_used            ?
_diffrn_ambient_temperature              537
_diffrn_measurement_device               'automatic diffractometer'
_diffrn_measurement_device_type
;
United Kingdom, Chilton-Didcot, Rutherford Appleton Laboratory, ISIS Facility, POLARIS
;
_diffrn_radiation_type                   'neutrons, time-of-flight'
_diffrn_reflns_number                    ?
_exptl_absorpt_coefficient_mu            ?
_exptl_absorpt_correction_type           ?
_computing_structure_solution            'starting values from the literature'
_refine_ls_number_parameters             21
_refine_ls_number_reflns                 ?
_refine_ls_R_factor_gt                   ?
_refine_ls_wR_factor_gt                  ?
_pd_proc_ls_proof_R_factor               ?
_pd_proc_ls_proof_wR_factor              ?
_refine_ls_R_I_factor                    ?

# End of data set 1720511

File: M-X-CIF/1720515.cif
##############################################################################
#                                                                            #
# Fe-Si            # FeSi                                          # 1720515 #
#                                                                            #
##############################################################################
#                                                                            #
#                           Pearson's Crystal Data                           #
#      Crystal Structure Database for Inorganic Compounds (on DVD)           #
#                              Release 2022/23                               #
#                  Editors: Pierre Villars and Karin Cenzual                 #
#                                                                            #
#   Copyright (c) ASM International & Material Phases Data System (MPDS),    #
# Switzerland & National Institute for Materials Science (NIMS), Japan, 2022 #
#                   All rights reserved. Version 2022.07                     #
#                                                                            #
#   This copy of Pearson's Crystal Data is licensed to:                      #
#   University of Alberta, Chemistry Department, 1-5 Installations License         #
#                                                                            #
##############################################################################

data_1720515
_audit_creation_date                     2023-07-09
_audit_creation_method
;
Pearson's Crystal Data browser
;
#_database_code_PCD                      1720515
_database_code_PDF                       ?

# Entry summary

_chemical_formula_structural             'Fe Si'
_chemical_formula_sum                    'Fe Si'
_chemical_name_mineral                   naquite
_chemical_compound_source                ?
_chemical_name_structure_type            FeSi,cP8,198
_chemical_formula_weight                 83.9

# Bibliographic data

_publ_section_title
;
Thermal expansion and crystal structure of FeSi between 4 and 1173 K determined by time-of-flight neutron powder diffraction
;
_journal_coden_ASTM                      PCMIDU
_journal_name_full                       'Phys. Chem. Miner.'
_journal_year                            2002
_journal_volume                          29
_journal_page_first                      132
_journal_page_last                       139
_journal_language                        English
loop_
 _publ_author_name
 _publ_author_address
'Vocadlo L.'
;
University College London (UCL)
Department of Geological Sciences
London
United Kingdom
;
'Knight K.S.'
;
Science and Technology Facilities Council (STFC)
Rutherford Appleton Laboratory (STFC)
Chilton-Didcot
United Kingdom
;
'Price G.D.'
;
University College London (UCL)
Department of Geological Sciences
London
United Kingdom
;
'Wood I.G.'
;
University College London (UCL)
Department of Geological Sciences
London
United Kingdom
;

# Standardized crystallographic data

_cell_length_a                           4.4956
_cell_length_b                           4.4956
_cell_length_c                           4.4956
_cell_angle_alpha                        90
_cell_angle_beta                         90
_cell_angle_gamma                        90
_cell_volume                             90.9
_cell_formula_units_Z                    4
_space_group_IT_number                   198
_space_group_name_H-M_alt                'P 21 3'
loop_
 _space_group_symop_id
 _space_group_symop_operation_xyz
 1 'x, y, z'
 2 '1/2-x, -y, 1/2+z'
 3 '-x, 1/2+y, 1/2-z'
 4 '1/2-y, -z, 1/2+x'
 5 '-y, 1/2+z, 1/2-x'
 6 '1/2-z, -x, 1/2+y'
 7 '-z, 1/2+x, 1/2-y'
 8 '1/2+x, 1/2-y, -z'
 9 '1/2+y, 1/2-z, -x'
 10 'y, z, x'
 11 '1/2+z, 1/2-x, -y'
 12 'z, x, y'
loop_
 _atom_type_symbol
 Si
 Fe
loop_
 _atom_site_label
 _atom_site_type_symbol
 _atom_site_symmetry_multiplicity
 _atom_site_Wyckoff_symbol
 _atom_site_fract_x
 _atom_site_fract_y
 _atom_site_fract_z
 _atom_site_occupancy
 Si Si 4 a 0.0928 0.0928 0.0928 1
 Fe Fe 4 a 0.38681 0.38681 0.38681 1


_exptl_crystal_colour                    ?
_exptl_crystal_density_meas              ?
_exptl_crystal_density_diffrn            6.14
_cell_measurement_temperature            441
_cell_measurement_radiation              'neutrons, time-of-flight'
_cell_measurement_reflns_used            ?
_diffrn_ambient_temperature              441
_diffrn_measurement_device               'automatic diffractometer'
_diffrn_measurement_device_type
;
United Kingdom, Chilton-Didcot, Rutherford Appleton Laboratory, ISIS Facility, POLARIS
;
_diffrn_radiation_type                   'neutrons, time-of-flight'
_diffrn_reflns_number                    ?
_exptl_absorpt_coefficient_mu            ?
_exptl_absorpt_correction_type           ?
_computing_structure_solution            'starting values from the literature'
_refine_ls_number_parameters             21
_refine_ls_number_reflns                 ?
_refine_ls_R_factor_gt                   ?
_refine_ls_wR_factor_gt                  ?
_pd_proc_ls_proof_R_factor               ?
_pd_proc_ls_proof_wR_factor              ?
_refine_ls_R_I_factor                    ?

# End of data set 1720515
