Repository: bobleesj/cif-filter-copy

## Overview
This Python toolkit provides a set of tools for processing Crystallographic Information File (CIF) files. It allows for moving files based on unsupported formats, unreasonable distances, and specific tags, copying files based on atomic occupancy and mixing, retrieving file information, and checking CIF folder content against an Excel file.

When you run `python main.py`, a prompt below will appear. 
```
Welcome! Please choose an option to proceed:
[1] Move files based on unsupported CIF format
[2] Move files based on unreasonable distance
[3] Move files based on tags
[4] Move files based on supercell atom count
[5] Copy files based on atomic occupancy and mixing

File: M-X-CIF/1720534.cif
##############################################################################
#                                                                            #
# Fe-Si            # FeSi                                          # 1720534 #
#                                                                            #
##############################################################################
#                                                                            #
#                           Pearson's Crystal Data                           #
#      Crystal Structure Database for Inorganic Compounds (on DVD)           #
#                              Release 2022/23                               #
#                  Editors: Pierre Villars and Karin Cenzual                 #
#                                                                            #
#   Copyright (c) ASM International & Material Phases Data System (MPDS),    #
# Switzerland & National Institute for Materials Science (NIMS), Japan, 2022 #
#                   All rights reserved. Version 2022.07                     #
#                                                                            #
#   This copy of Pearson's Crystal Data is licensed to:                      #
#   University of Alberta, Chemistry Department, 1-5 Installations License         #
#                                                                            #
##############################################################################

data_1720534
_audit_creation_date                     2023-07-09
_audit_creation_method
;
Pearson's Crystal Data browser
;
#_database_code_PCD                      1720534
_database_code_PDF                       ?

# Entry summary

_chemical_formula_structural             'Fe Si'
_chemical_formula_sum                    'Fe Si'
_chemical_name_mineral                   naquite
_chemical_compound_source                ?
_chemical_name_structure_type            FeSi,cP8,198
_chemical_formula_weight                 83.9

# Bibliographic data

_publ_section_title
;
Thermal expansion and crystal structure of FeSi between 4 and 1173 K determined by time-of-flight neutron powder diffraction
;
_journal_coden_ASTM                      PCMIDU
_journal_name_full                       'Phys. Chem. Miner.'
_journal_year                            2002
_journal_volume                          29
_journal_page_first                      132
_journal_page_last                       139
_journal_language                        English
loop_
 _publ_author_name
 _publ_author_address
'Vocadlo L.'
;
University College London (UCL)
Department of Geological Sciences
London
United Kingdom
;
'Knight K.S.'
;
Science and Technology Facilities Council (STFC)
Rutherford Appleton Laboratory (STFC)
Chilton-Didcot
United Kingdom
;
'Price G.D.'
;
University College London (UCL)
Department of Geological Sciences
London
United Kingdom
;
'Wood I.G.'
;
University College London (UCL)
Department of Geological Sciences
London
United Kingdom
;

# Standardized crystallographic data

_cell_length_a                           4.4765
_cell_length_b                           4.4765
_cell_length_c                           4.4765
_cell_angle_alpha                        90
_cell_angle_beta                         90
_cell_angle_gamma                        90
_cell_volume                             89.7
_cell_formula_units_Z                    4
_space_group_IT_number                   198
_space_group_name_H-M_alt                'P 21 3'
loop_
 _space_group_symop_id
 _space_group_symop_operation_xyz
 1 'x, y, z'
 2 '1/2-x, -y, 1/2+z'
 3 '-x, 1/2+y, 1/2-z'
 4 '1/2-y, -z, 1/2+x'
 5 '-y, 1/2+z, 1/2-x'
 6 '1/2-z, -x, 1/2+y'
 7 '-z, 1/2+x, 1/2-y'
 8 '1/2+x, 1/2-y, -z'
 9 '1/2+y, 1/2-z, -x'
 10 'y, z, x'
 11 '1/2+z, 1/2-x, -y'
 12 'z, x, y'
loop_
 _atom_type_symbol
 Si
 Fe
loop_
 _atom_site_label
 _atom_site_type_symbol
 _atom_site_symmetry_multiplicity
 _atom_site_Wyckoff_symbol
 _atom_site_fract_x
 _atom_site_fract_y
 _atom_site_fract_z
 _atom_site_occupancy
 Si Si 4 a 0.09188 0.09188 0.09188 1
 Fe Fe 4 a 0.38585 0.38585 0.38585 1


_exptl_crystal_colour                    ?
_exptl_crystal_density_meas              ?
_exptl_crystal_density_diffrn            6.21
_cell_measurement_temperature            132
_cell_measurement_radiation              'neutrons, time-of-flight'
_cell_measurement_reflns_used            ?
_diffrn_ambient_temperature              132
_diffrn_measurement_device               'automatic diffractometer'
_diffrn_measurement_device_type
;
United Kingdom, Chilton-Didcot, Rutherford Appleton Laboratory, ISIS Facility, POLARIS
;
_diffrn_radiation_type                   'neutrons, time-of-flight'
_diffrn_reflns_number                    ?
_exptl_absorpt_coefficient_mu            ?
_exptl_absorpt_correction_type           ?
_computing_structure_solution            'starting values from the literature'
_refine_ls_number_parameters             21
_refine_ls_number_reflns                 ?
_refine_ls_R_factor_gt                   ?
_refine_ls_wR_factor_gt                  ?
_pd_proc_ls_proof_R_factor               ?
_pd_proc_ls_proof_wR_factor              ?
_refine_ls_R_I_factor                    ?

# End of data set 1720534

File: M-X-CIF/1720535.cif
##############################################################################
#                                                                            #
# Fe-Si            # FeSi                                          # 1720535 #
#                                                                            #
##############################################################################
#                                                                            #
#                           Pearson's Crystal Data                           #
#      Crystal Structure Database for Inorganic Compounds (on DVD)           #
#                              Release 2022/23                               #
#                  Editors: Pierre Villars and Karin Cenzual                 #
#                                                                            #
#   Copyright (c) ASM International & Material Phases Data System (MPDS),    #
# Switzerland & National Institute for Materials Science (NIMS), Japan, 2022 #
#                   All rights reserved. Version 2022.07                     #
#                                                                            #
#   This copy of Pearson's Crystal Data is licensed to:                      #
#   University of Alberta, Chemistry Department, 1-5 Installations License         #
#                                                                            #
##############################################################################

data_1720535
_audit_creation_date                     2023-07-09
_audit_creation_method
;
Pearson's Crystal Data browser
;
#_database_code_PCD                      1720535
_database_code_PDF                       ?

# Entry summary

_chemical_formula_structural             'Fe Si'
_chemical_formula_sum                    'Fe Si'
_chemical_name_mineral                   naquite
_chemical_compound_source                ?
_chemical_name_structure_type            FeSi,cP8,198
_chemical_formula_weight                 83.9

# Bibliographic data

_publ_section_title
;
Thermal expansion and crystal structure of FeSi between 4 and 1173 K determined by time-of-flight neutron powder diffraction
;
_journal_coden_ASTM                      PCMIDU
_journal_name_full                       'Phys. Chem. Miner.'
_journal_year                            2002
_journal_volume                          29
_journal_page_first                      132
_journal_page_last                       139
_journal_language                        English
loop_
 _publ_author_name
 _publ_author_address
'Vocadlo L.'
;
University College London (UCL)
Department of Geological Sciences
London
United Kingdom
;
'Knight K.S.'
;
Science and Technology Facilities Council (STFC)
Rutherford Appleton Laboratory (STFC)
Chilton-Didcot
United Kingdom
;
'Price G.D.'
;
University College London (UCL)
Department of Geological Sciences
London
United Kingdom
;
'Wood I.G.'
;
University College London (UCL)
Department of Geological Sciences
London
United Kingdom
;

# Standardized crystallographic data

_cell_length_a                           4.4762
_cell_length_b                           4.4762
_cell_length_c                           4.4762
_cell_angle_alpha                        90
_cell_angle_beta                         90
_cell_angle_gamma                        90
_cell_volume                             89.7
_cell_formula_units_Z                    4
_space_group_IT_number                   198
_space_group_name_H-M_alt                'P 21 3'
loop_
 _space_group_symop_id
 _space_group_symop_operation_xyz
 1 'x, y, z'
 2 '1/2-x, -y, 1/2+z'
 3 '-x, 1/2+y, 1/2-z'
 4 '1/2-y, -z, 1/2+x'
 5 '-y, 1/2+z, 1/2-x'
 6 '1/2-z, -x, 1/2+y'
 7 '-z, 1/2+x, 1/2-y'
 8 '1/2+x, 1/2-y, -z'
 9 '1/2+y, 1/2-z, -x'
 10 'y, z, x'
 11 '1/2+z, 1/2-x, -y'
 12 'z, x, y'
loop_
 _atom_type_symbol
 Si
 Fe
loop_
 _atom_site_label
 _atom_site_type_symbol
 _atom_site_symmetry_multiplicity
 _atom_site_Wyckoff_symbol
 _atom_site_fract_x
 _atom_site_fract_y
 _atom_site_fract_z
 _atom_site_occupancy
 Si Si 4 a 0.09198 0.09198 0.09198 1
 Fe Fe 4 a 0.38586 0.38586 0.38586 1


_exptl_crystal_colour                    ?
_exptl_crystal_density_meas              ?
_exptl_crystal_density_diffrn            6.22
_cell_measurement_temperature            123
_cell_measurement_radiation              'neutrons, time-of-flight'
_cell_measurement_reflns_used            ?
_diffrn_ambient_temperature              123
_diffrn_measurement_device               'automatic diffractometer'
_diffrn_measurement_device_type
;
United Kingdom, Chilton-Didcot, Rutherford Appleton Laboratory, ISIS Facility, POLARIS
;
_diffrn_radiation_type                   'neutrons, time-of-flight'
_diffrn_reflns_number                    ?
_exptl_absorpt_coefficient_mu            ?
_exptl_absorpt_correction_type           ?
_computing_structure_solution            'starting values from the literature'
_refine_ls_number_parameters             21
_refine_ls_number_reflns                 ?
_refine_ls_R_factor_gt                   ?
_refine_ls_wR_factor_gt                  ?
_pd_proc_ls_proof_R_factor               ?
_pd_proc_ls_proof_wR_factor              ?
_refine_ls_R_I_factor                    ?

# End of data set 1720535

File: M-X-CIF/1720542.cif
##############################################################################
#                                                                            #
# Fe-Si            # FeSi                                          # 1720542 #
#                                                                            #
##############################################################################
#                                                                            #
#                           Pearson's Crystal Data                           #
#      Crystal Structure Database for Inorganic Compounds (on DVD)           #
#                              Release 2022/23                               #
#                  Editors: Pierre Villars and Karin Cenzual                 #
#                                                                            #
#   Copyright (c) ASM International & Material Phases Data System (MPDS),    #
# Switzerland & National Institute for Materials Science (NIMS), Japan, 2022 #
#                   All rights reserved. Version 2022.07                     #
#                                                                            #
#   This copy of Pearson's Crystal Data is licensed to:                      #
#   University of Alberta, Chemistry Department, 1-5 Installations License         #
#                                                                            #
##############################################################################

data_1720542
_audit_creation_date                     2023-07-09
_audit_creation_method
;
Pearson's Crystal Data browser
;
#_database_code_PCD                      1720542
_database_code_PDF                       ?

# Entry summary

_chemical_formula_structural             'Fe Si'
_chemical_formula_sum                    'Fe Si'
_chemical_name_mineral                   naquite
_chemical_compound_source                ?
_chemical_name_structure_type            FeSi,cP8,198
_chemical_formula_weight                 83.9

# Bibliographic data

_publ_section_title
;
Thermal expansion and crystal structure of FeSi between 4 and 1173 K determined by time-of-flight neutron powder diffraction
;
_journal_coden_ASTM                      PCMIDU
_journal_name_full                       'Phys. Chem. Miner.'
_journal_year                            2002
_journal_volume                          29
_journal_page_first                      132
_journal_page_last                       139
_journal_language                        English
loop_
 _publ_author_name
 _publ_author_address
'Vocadlo L.'
;
University College London (UCL)
Department of Geological Sciences
London
United Kingdom
;
'Knight K.S.'
;
Science and Technology Facilities Council (STFC)
Rutherford Appleton Laboratory (STFC)
Chilton-Didcot
United Kingdom
;
'Price G.D.'
;
University College London (UCL)
Department of Geological Sciences
London
United Kingdom
;
'Wood I.G.'
;
University College London (UCL)
Department of Geological Sciences
London
United Kingdom
;

# Standardized crystallographic data

_cell_length_a                           4.475
_cell_length_b                           4.475
_cell_length_c                           4.475
_cell_angle_alpha                        90
_cell_angle_beta                         90
_cell_angle_gamma                        90
_cell_volume                             89.6
_cell_formula_units_Z                    4
_space_group_IT_number                   198
_space_group_name_H-M_alt                'P 21 3'
loop_
 _space_group_symop_id
 _space_group_symop_operation_xyz
 1 'x, y, z'
 2 '1/2-x, -y, 1/2+z'
 3 '-x, 1/2+y, 1/2-z'
 4 '1/2-y, -z, 1/2+x'
 5 '-y, 1/2+z, 1/2-x'
 6 '1/2-z, -x, 1/2+y'
 7 '-z, 1/2+x, 1/2-y'
 8 '1/2+x, 1/2-y, -z'
 9 '1/2+y, 1/2-z, -x'
 10 'y, z, x'
 11 '1/2+z, 1/2-x, -y'
 12 'z, x, y'
loop_
 _atom_type_symbol
 Si
 Fe
loop_
 _atom_site_label
 _atom_site_type_symbol
 _atom_site_symmetry_multiplicity
 _atom_site_Wyckoff_symbol
 _atom_site_fract_x
 _atom_site_fract_y
 _atom_site_fract_z
 _atom_site_occupancy
 Si Si 4 a 0.09186 0.09186 0.09186 1
 Fe Fe 4 a 0.38579 0.38579 0.38579 1


_exptl_crystal_colour                    ?
_exptl_crystal_density_meas              ?
_exptl_crystal_density_diffrn            6.22
_cell_measurement_temperature            77
_cell_measurement_radiation              'neutrons, time-of-flight'
_cell_measurement_reflns_used            ?
_diffrn_ambient_temperature              77
_diffrn_measurement_device               'automatic diffractometer'
_diffrn_measurement_device_type
;
United Kingdom, Chilton-Didcot, Rutherford Appleton Laboratory, ISIS Facility, POLARIS
;
_diffrn_radiation_type                   'neutrons, time-of-flight'
_diffrn_reflns_number                    ?
_exptl_absorpt_coefficient_mu            ?
_exptl_absorpt_correction_type           ?
_computing_structure_solution            'starting values from the literature'
_refine_ls_number_parameters             21
_refine_ls_number_reflns                 ?
_refine_ls_R_factor_gt                   ?
_refine_ls_wR_factor_gt                  ?
_pd_proc_ls_proof_R_factor               ?
_pd_proc_ls_proof_wR_factor              ?
_refine_ls_R_I_factor                    ?

# End of data set 1720542

File: M-X-CIF/1720543.cif
##############################################################################
#                                                                            #
# Fe-Si            # FeSi                                          # 1720543 #
#                                                                            #
##############################################################################
#                                                                            #
#                           Pearson's Crystal Data                           #
#      Crystal Structure Database for Inorganic Compounds (on DVD)           #
#                              Release 2022/23                               #
#                  Editors: Pierre Villars and Karin Cenzual                 #
#                                                                            #
#   Copyright (c) ASM International & Material Phases Data System (MPDS),    #
# Switzerland & National Institute for Materials Science (NIMS), Japan, 2022 #
#                   All rights reserved. Version 2022.07                     #
#                                                                            #
#   This copy of Pearson's Crystal Data is licensed to:                      #
#   University of Alberta, Chemistry Department, 1-5 Installations License         #
#                                                                            #
##############################################################################

data_1720543
_audit_creation_date                     2023-07-09
_audit_creation_method
;
Pearson's Crystal Data browser
;
#_database_code_PCD                      1720543
_database_code_PDF                       ?

# Entry summary

_chemical_formula_structural             'Fe Si'
_chemical_formula_sum                    'Fe Si'
_chemical_name_mineral                   naquite
_chemical_compound_source                ?
_chemical_name_structure_type            FeSi,cP8,198
_chemical_formula_weight                 83.9

# Bibliographic data

_publ_section_title
;
Thermal expansion and crystal structure of FeSi between 4 and 1173 K determined by time-of-flight neutron powder diffraction
;
_journal_coden_ASTM                      PCMIDU
_journal_name_full                       'Phys. Chem. Miner.'
_journal_year                            2002
_journal_volume                          29
_journal_page_first                      132
_journal_page_last                       139
_journal_language                        English
loop_
 _publ_author_name
 _publ_author_address
'Vocadlo L.'
;
University College London (UCL)
Department of Geological Sciences
London
United Kingdom
;
'Knight K.S.'
;
Science and Technology Facilities Council (STFC)
Rutherford Appleton Laboratory (STFC)
Chilton-Didcot
United Kingdom
;
'Price G.D.'
;
University College London (UCL)
Department of Geological Sciences
London
United Kingdom
;
'Wood I.G.'
;
University College London (UCL)
Department of Geological Sciences
London
United Kingdom
;

# Standardized crystallographic data

_cell_length_a                           4.4749
_cell_length_b                           4.4749
_cell_length_c                           4.4749
_cell_angle_alpha                        90
_cell_angle_beta                         90
_cell_angle_gamma                        90
_cell_volume                             89.6
_cell_formula_units_Z                    4
_space_group_IT_number                   198
_space_group_name_H-M_alt                'P 21 3'
loop_
 _space_group_symop_id
 _space_group_symop_operation_xyz
 1 'x, y, z'
 2 '1/2-x, -y, 1/2+z'
 3 '-x, 1/2+y, 1/2-z'
 4 '1/2-y, -z, 1/2+x'
 5 '-y, 1/2+z, 1/2-x'
 6 '1/2-z, -x, 1/2+y'
 7 '-z, 1/2+x, 1/2-y'
 8 '1/2+x, 1/2-y, -z'
 9 '1/2+y, 1/2-z, -x'
 10 'y, z, x'
 11 '1/2+z, 1/2-x, -y'
 12 'z, x, y'
loop_
 _atom_type_symbol
 Si
 Fe
loop_
 _atom_site_label
 _atom_site_type_symbol
 _atom_site_symmetry_multiplicity
 _atom_site_Wyckoff_symbol
 _atom_site_fract_x
 _atom_site_fract_y
 _atom_site_fract_z
 _atom_site_occupancy
 Si Si 4 a 0.09185 0.09185 0.09185 1
 Fe Fe 4 a 0.38572 0.38572 0.38572 1


_exptl_crystal_colour                    ?
_exptl_crystal_density_meas              ?
_exptl_crystal_density_diffrn            6.22
_cell_measurement_temperature            73
_cell_measurement_radiation              'neutrons, time-of-flight'
_cell_measurement_reflns_used            ?
_diffrn_ambient_temperature              73
_diffrn_measurement_device               'automatic diffractometer'
_diffrn_measurement_device_type
;
United Kingdom, Chilton-Didcot, Rutherford Appleton Laboratory, ISIS Facility, POLARIS
;
_diffrn_radiation_type                   'neutrons, time-of-flight'
_diffrn_reflns_number                    ?
_exptl_absorpt_coefficient_mu            ?
_exptl_absorpt_correction_type           ?
_computing_structure_solution            'starting values from the literature'
_refine_ls_number_parameters             21
_refine_ls_number_reflns                 ?
_refine_ls_R_factor_gt                   ?
_refine_ls_wR_factor_gt                  ?
_pd_proc_ls_proof_R_factor               ?
_pd_proc_ls_proof_wR_factor              ?
_refine_ls_R_I_factor                    ?

# End of data set 1720543

File: M-X-CIF/1720549.cif
##############################################################################
#                                                                            #
# Fe-Si            # FeSi                                          # 1720549 #
#                                                                            #
##############################################################################
#                                                                            #
#                           Pearson's Crystal Data                           #
#      Crystal Structure Database for Inorganic Compounds (on DVD)           #
#                              Release 2022/23                               #
#                  Editors: Pierre Villars and Karin Cenzual                 #
#                                                                            #
#   Copyright (c) ASM International & Material Phases Data System (MPDS),    #
# Switzerland & National Institute for Materials Science (NIMS), Japan, 2022 #
#                   All rights reserved. Version 2022.07                     #
#                                                                            #
#   This copy of Pearson's Crystal Data is licensed to:                      #
#   University of Alberta, Chemistry Department, 1-5 Installations License         #
#                                                                            #
##############################################################################

data_1720549
_audit_creation_date                     2023-07-09
_audit_creation_method
;
Pearson's Crystal Data browser
;
#_database_code_PCD                      1720549
_database_code_PDF                       ?

# Entry summary

_chemical_formula_structural             'Fe Si'
_chemical_formula_sum                    'Fe Si'
_chemical_name_mineral                   naquite
_chemical_compound_source                ?
_chemical_name_structure_type            FeSi,cP8,198
_chemical_formula_weight                 83.9

# Bibliographic data

_publ_section_title
;
Thermal expansion and crystal structure of FeSi between 4 and 1173 K determined by time-of-flight neutron powder diffraction
;
_journal_coden_ASTM                      PCMIDU
_journal_name_full                       'Phys. Chem. Miner.'
_journal_year                            2002
_journal_volume                          29
_journal_page_first                      132
_journal_page_last                       139
_journal_language                        English
loop_
 _publ_author_name
 _publ_author_address
'Vocadlo L.'
;
University College London (UCL)
Department of Geological Sciences
London
United Kingdom
;
'Knight K.S.'
;
Science and Technology Facilities Council (STFC)
Rutherford Appleton Laboratory (STFC)
Chilton-Didcot
United Kingdom
;
'Price G.D.'
;
University College London (UCL)
Department of Geological Sciences
London
United Kingdom
;
'Wood I.G.'
;
University College London (UCL)
Department of Geological Sciences
London
United Kingdom
;

# Standardized crystallographic data

_cell_length_a                           4.4748
_cell_length_b                           4.4748
_cell_length_c                           4.4748
_cell_angle_alpha                        90
_cell_angle_beta                         90
_cell_angle_gamma                        90
_cell_volume                             89.6
_cell_formula_units_Z                    4
_space_group_IT_number                   198
_space_group_name_H-M_alt                'P 21 3'
loop_
 _space_group_symop_id
 _space_group_symop_operation_xyz
 1 'x, y, z'
 2 '1/2-x, -y, 1/2+z'
 3 '-x, 1/2+y, 1/2-z'
 4 '1/2-y, -z, 1/2+x'
 5 '-y, 1/2+z, 1/2-x'
 6 '1/2-z, -x, 1/2+y'
 7 '-z, 1/2+x, 1/2-y'
 8 '1/2+x, 1/2-y, -z'
 9 '1/2+y, 1/2-z, -x'
 10 'y, z, x'
 11 '1/2+z, 1/2-x, -y'
 12 'z, x, y'
loop_
 _atom_type_symbol
 Si
 Fe
loop_
 _atom_site_label
 _atom_site_type_symbol
 _atom_site_symmetry_multiplicity
 _atom_site_Wyckoff_symbol
 _atom_site_fract_x
 _atom_site_fract_y
 _atom_site_fract_z
 _atom_site_occupancy
 Si Si 4 a 0.09177 0.09177 0.09177 1
 Fe Fe 4 a 0.38576 0.38576 0.38576 1


_exptl_crystal_colour                    ?
_exptl_crystal_density_meas              ?
_exptl_crystal_density_diffrn            6.22
_cell_measurement_temperature            47
_cell_measurement_radiation              'neutrons, time-of-flight'
_cell_measurement_reflns_used            ?
_diffrn_ambient_temperature              47
_diffrn_measurement_device               'automatic diffractometer'
_diffrn_measurement_device_type
;
United Kingdom, Chilton-Didcot, Rutherford Appleton Laboratory, ISIS Facility, POLARIS
;
_diffrn_radiation_type                   'neutrons, time-of-flight'
_diffrn_reflns_number                    ?
_exptl_absorpt_coefficient_mu            ?
_exptl_absorpt_correction_type           ?
_computing_structure_solution            'starting values from the literature'
_refine_ls_number_parameters             21
_refine_ls_number_reflns                 ?
_refine_ls_R_factor_gt                   ?
_refine_ls_wR_factor_gt                  ?
_pd_proc_ls_proof_R_factor               ?
_pd_proc_ls_proof_wR_factor              ?
_refine_ls_R_I_factor                    ?

# End of data set 1720549

File: M-X-CIF/1720558.cif
##############################################################################
#                                                                            #
# Fe-Si            # FeSi                                          # 1720558 #
#                                                                            #
##############################################################################
#                                                                            #
#                           Pearson's Crystal Data                           #
#      Crystal Structure Database for Inorganic Compounds (on DVD)           #
#                              Release 2022/23                               #
#                  Editors: Pierre Villars and Karin Cenzual                 #
#                                                                            #
#   Copyright (c) ASM International & Material Phases Data System (MPDS),    #
# Switzerland & National Institute for Materials Science (NIMS), Japan, 2022 #
#                   All rights reserved. Version 2022.07                     #
#                                                                            #
#   This copy of Pearson's Crystal Data is licensed to:                      #
#   University of Alberta, Chemistry Department, 1-5 Installations License         #
#                                                                            #
##############################################################################

data_1720558
_audit_creation_date                     2023-07-09
_audit_creation_method
;
Pearson's Crystal Data browser
;
#_database_code_PCD                      1720558
_database_code_PDF                       ?

# Entry summary

_chemical_formula_structural             'Fe Si'
_chemical_formula_sum                    'Fe Si'
_chemical_name_mineral                   naquite
_chemical_compound_source                ?
_chemical_name_structure_type            FeSi,cP8,198
_chemical_formula_weight                 83.9

# Bibliographic data

_publ_section_title
;
Thermal expansion and crystal structure of FeSi between 4 and 1173 K determined by time-of-flight neutron powder diffraction
;
_journal_coden_ASTM                      PCMIDU
_journal_name_full                       'Phys. Chem. Miner.'
_journal_year                            2002
_journal_volume                          29
_journal_page_first                      132
_journal_page_last                       139
_journal_language                        English
loop_
 _publ_author_name
 _publ_author_address
'Vocadlo L.'
;
University College London (UCL)
Department of Geological Sciences
London
United Kingdom
;
'Knight K.S.'
;
Science and Technology Facilities Council (STFC)
Rutherford Appleton Laboratory (STFC)
Chilton-Didcot
United Kingdom
;
'Price G.D.'
;
University College London (UCL)
Department of Geological Sciences
London
United Kingdom
;
'Wood I.G.'
;
University College London (UCL)
Department of Geological Sciences
London
United Kingdom
;

# Standardized crystallographic data

_cell_length_a                           4.4747
_cell_length_b                           4.4747
_cell_length_c                           4.4747
_cell_angle_alpha                        90
_cell_angle_beta                         90
_cell_angle_gamma                        90
_cell_volume                             89.6
_cell_formula_units_Z                    4
_space_group_IT_number                   198
_space_group_name_H-M_alt                'P 21 3'
loop_
 _space_group_symop_id
 _space_group_symop_operation_xyz
 1 'x, y, z'
 2 '1/2-x, -y, 1/2+z'
 3 '-x, 1/2+y, 1/2-z'
 4 '1/2-y, -z, 1/2+x'
 5 '-y, 1/2+z, 1/2-x'
 6 '1/2-z, -x, 1/2+y'
 7 '-z, 1/2+x, 1/2-y'
 8 '1/2+x, 1/2-y, -z'
 9 '1/2+y, 1/2-z, -x'
 10 'y, z, x'
 11 '1/2+z, 1/2-x, -y'
 12 'z, x, y'
loop_
 _atom_type_symbol
 Si
 Fe
loop_
 _atom_site_label
 _atom_site_type_symbol
 _atom_site_symmetry_multiplicity
 _atom_site_Wyckoff_symbol
 _atom_site_fract_x
 _atom_site_fract_y
 _atom_site_fract_z
 _atom_site_occupancy
 Si Si 4 a 0.09184 0.09184 0.09184 1
 Fe Fe 4 a 0.38578 0.38578 0.38578 1


_exptl_crystal_colour                    ?
_exptl_crystal_density_meas              ?
_exptl_crystal_density_diffrn            6.22
_cell_measurement_temperature            4
_cell_measurement_radiation              'neutrons, time-of-flight'
_cell_measurement_reflns_used            ?
_diffrn_ambient_temperature              4
_diffrn_measurement_device               'automatic diffractometer'
_diffrn_measurement_device_type
;
United Kingdom, Chilton-Didcot, Rutherford Appleton Laboratory, ISIS Facility, POLARIS
;
_diffrn_radiation_type                   'neutrons, time-of-flight'
_diffrn_reflns_number                    ?
_exptl_absorpt_coefficient_mu            ?
_exptl_absorpt_correction_type           ?
_computing_structure_solution            'starting values from the literature'
_refine_ls_number_parameters             21
_refine_ls_number_reflns                 ?
_refine_ls_R_factor_gt                   ?
_refine_ls_wR_factor_gt                  ?
_pd_proc_ls_proof_R_factor               ?
_pd_proc_ls_proof_wR_factor              ?
_refine_ls_R_I_factor                    ?

# End of data set 1720558

File: M-X-CIF/1722027.cif
##############################################################################
#                                                                            #
# Co-Sb            # CoSb3                                         # 1722027 #
#                                                                            #
##############################################################################
#                                                                            #
#                           Pearson's Crystal Data                           #
#      Crystal Structure Database for Inorganic Compounds (on DVD)           #
#                              Release 2022/23                               #
#                  Editors: Pierre Villars and Karin Cenzual                 #
#                                                                            #
#   Copyright (c) ASM International & Material Phases Data System (MPDS),    #
# Switzerland & National Institute for Materials Science (NIMS), Japan, 2022 #
#                   All rights reserved. Version 2022.07                     #
#                                                                            #
#   This copy of Pearson's Crystal Data is licensed to:                      #
#   University of Alberta, Chemistry Department, 1-5 Installations License         #
#                                                                            #
##############################################################################

data_1722027
_audit_creation_date                     2023-07-09
_audit_creation_method
;
Pearson's Crystal Data browser
;
#_database_code_PCD                      1722027
_database_code_PDF                       ?

# Entry summary

_chemical_formula_structural             'Co Sb~3~'
_chemical_formula_sum                    'Co Sb3'
_chemical_name_mineral                   kieftite
_chemical_compound_source                ?
_chemical_name_structure_type            CoAs~3~,cI32,204
_chemical_formula_weight                 424.2

# Bibliographic data

_publ_section_title
;
X-ray study with synchrotron radiation for P- and Sb-based skutterudite compounds at high presures
;
_journal_coden_ASTM                      JCOMEL
_journal_name_full                       'J. Phys.: Condens. Matter'
_journal_year                            2004
_journal_volume                          16
_journal_page_first                      7853
_journal_page_last                       7862
_journal_language                        English
loop_
 _publ_author_name
 _publ_author_address
'Shirotani I.'
;
Muroran Institute of Technology
Muroran / Hokkaido
Japan
;
'Noro T.'
;
Muroran Institute of Technology
Muroran / Hokkaido
Japan
;
'Hayashi J.'
;
Muroran Institute of Technology
Muroran / Hokkaido
Japan
;
'Sekine C.'
;
Muroran Institute of Technology
Muroran / Hokkaido
Japan
;
'Giri R.'
;
Muroran Institute of Technology
Muroran / Hokkaido
Japan
;
'Kikegawa T.'
;
High Energy Accelerator Research Organization (KEK)
Institute of Materials Structure Science (IMSS)
Tsukuba / Ibaraki
Japan
;

# Standardized crystallographic data

_cell_length_a                           9.0451
_cell_length_b                           9.0451
_cell_length_c                           9.0451
_cell_angle_alpha                        90
_cell_angle_beta                         90
_cell_angle_gamma                        90
_cell_volume                             740
_cell_formula_units_Z                    8
_space_group_IT_number                   204
_space_group_name_H-M_alt                'I m -3'
loop_
 _space_group_symop_id
 _space_group_symop_operation_xyz
 1 'x, y, z'
 2 '-x, -y, -z'
 3 '-x, -y, z'
 4 '-x, y, -z'
 5 '-x, y, z'
 6 '-y, -z, -x'
 7 '-y, -z, x'
 8 '-y, z, -x'
 9 '-y, z, x'
 10 '-z, -x, -y'
 11 '-z, -x, y'
 12 '-z, x, -y'
 13 '-z, x, y'
 14 'x, -y, -z'
 15 'x, -y, z'
 16 'x, y, -z'
 17 'y, -z, -x'
 18 'y, -z, x'
 19 'y, z, -x'
 20 'y, z, x'
 21 'z, -x, -y'
 22 'z, -x, y'
 23 'z, x, -y'
 24 'z, x, y'
 25 '1/2+x, 1/2+y, 1/2+z'
 26 '1/2-x, 1/2-y, 1/2-z'
 27 '1/2-x, 1/2-y, 1/2+z'
 28 '1/2-x, 1/2+y, 1/2-z'
 29 '1/2-x, 1/2+y, 1/2+z'
 30 '1/2-y, 1/2-z, 1/2-x'
 31 '1/2-y, 1/2-z, 1/2+x'
 32 '1/2-y, 1/2+z, 1/2-x'
 33 '1/2-y, 1/2+z, 1/2+x'
 34 '1/2-z, 1/2-x, 1/2-y'
 35 '1/2-z, 1/2-x, 1/2+y'
 36 '1/2-z, 1/2+x, 1/2-y'
 37 '1/2-z, 1/2+x, 1/2+y'
 38 '1/2+x, 1/2-y, 1/2-z'
 39 '1/2+x, 1/2-y, 1/2+z'
 40 '1/2+x, 1/2+y, 1/2-z'
 41 '1/2+y, 1/2-z, 1/2-x'
 42 '1/2+y, 1/2-z, 1/2+x'
 43 '1/2+y, 1/2+z, 1/2-x'
 44 '1/2+y, 1/2+z, 1/2+x'
 45 '1/2+z, 1/2-x, 1/2-y'
 46 '1/2+z, 1/2-x, 1/2+y'
 47 '1/2+z, 1/2+x, 1/2-y'
 48 '1/2+z, 1/2+x, 1/2+y'

# Atomic positions taken from type-defining entry

loop_
 _atom_type_symbol
 Sb
 Co
loop_
 _atom_site_label
 _atom_site_type_symbol
 _atom_site_symmetry_multiplicity
 _atom_site_Wyckoff_symbol
 _atom_site_fract_x
 _atom_site_fract_y
 _atom_site_fract_z
 _atom_site_occupancy
 Sb1 Sb 24 g 0 0.1514 0.3442 1
 Co1 Co 8 c 0.25 0.25 0.25 1


_exptl_crystal_colour                    ?
_exptl_crystal_density_meas              ?
_exptl_crystal_density_diffrn            7.61
_cell_measurement_temperature            ?
_cell_measurement_radiation              'X-rays, Cu Ka'
_cell_measurement_reflns_used            ?
_diffrn_ambient_temperature              ?
_diffrn_measurement_device               'automatic diffractometer'
_diffrn_measurement_device_type          ?
_diffrn_radiation_type                   ?
_diffrn_reflns_number                    ?
_exptl_absorpt_coefficient_mu            ?
_exptl_absorpt_correction_type           ?
_computing_structure_solution            ?
_refine_ls_number_parameters             ?
_refine_ls_number_reflns                 ?
_refine_ls_R_factor_gt                   ?
_refine_ls_wR_factor_gt                  ?

# End of data set 1722027

File: M-X-CIF/1726117.cif
##############################################################################
#                                                                            #
# Co-Sb            # CoSb3                                         # 1726117 #
#                                                                            #
##############################################################################
#                                                                            #
#                           Pearson's Crystal Data                           #
#      Crystal Structure Database for Inorganic Compounds (on DVD)           #
#                              Release 2022/23                               #
#                  Editors: Pierre Villars and Karin Cenzual                 #
#                                                                            #
#   Copyright (c) ASM International & Material Phases Data System (MPDS),    #
# Switzerland & National Institute for Materials Science (NIMS), Japan, 2022 #
#                   All rights reserved. Version 2022.07                     #
#                                                                            #
#   This copy of Pearson's Crystal Data is licensed to:                      #
#   University of Alberta, Chemistry Department, 1-5 Installations License         #
#                                                                            #
##############################################################################

data_1726117
_audit_creation_date                     2023-07-09
_audit_creation_method
;
Pearson's Crystal Data browser
;
#_database_code_PCD                      1726117
_database_code_PDF                       ?

# Entry summary

_chemical_formula_structural             'Co Sb~3~'
_chemical_formula_sum                    'Co Sb3'
_chemical_name_mineral                   kieftite
_chemical_compound_source                ?
_chemical_name_structure_type            CoAs~3~,cI32,204
_chemical_formula_weight                 424.2

# Bibliographic data

_publ_section_title
;
Experimental determination of phase equilibrium in the Fe-Co-Sb ternary system
;
_journal_coden_ASTM                      IERME5
_journal_name_full                       Intermetallics
_journal_year                            2007
_journal_volume                          15
_journal_page_first                      475
_journal_page_last                       478
_journal_language                        English
loop_
 _publ_author_name
 _publ_author_address
'Amornpitoksuk P.'
;
Montpellier 2 University (UM2)
Laboratoire de Physicochimie de la Matiere Condensee (LPMC)
Montpellier
France
;
'Li H.'
;
Montpellier 2 University (UM2)
Laboratoire de Physicochimie de la Matiere Condensee (LPMC)
Montpellier
France
;
'Tedenac J.C.'
;
Montpellier 2 University (UM2)
Laboratoire de Physicochimie de la Matiere Condensee (LPMC)
Montpellier
France
;
'Fries S.G.'
;
ACCESS e.V.
Aachen
Germany
;
'Ravot D.'
;
Montpellier 2 University (UM2)
Laboratoire de Physicochimie de la Matiere Condensee (LPMC)
Montpellier
France
;

# Standardized crystallographic data

_cell_length_a                           9.0372
_cell_length_b                           9.0372
_cell_length_c                           9.0372
_cell_angle_alpha                        90
_cell_angle_beta                         90
_cell_angle_gamma                        90
_cell_volume                             738.1
_cell_formula_units_Z                    8
_space_group_IT_number                   204
_space_group_name_H-M_alt                'I m -3'
loop_
 _space_group_symop_id
 _space_group_symop_operation_xyz
 1 'x, y, z'
 2 '-x, -y, -z'
 3 '-x, -y, z'
 4 '-x, y, -z'
 5 '-x, y, z'
 6 '-y, -z, -x'
 7 '-y, -z, x'
 8 '-y, z, -x'
 9 '-y, z, x'
 10 '-z, -x, -y'
 11 '-z, -x, y'
 12 '-z, x, -y'
 13 '-z, x, y'
 14 'x, -y, -z'
 15 'x, -y, z'
 16 'x, y, -z'
 17 'y, -z, -x'
 18 'y, -z, x'
 19 'y, z, -x'
 20 'y, z, x'
 21 'z, -x, -y'
 22 'z, -x, y'
 23 'z, x, -y'
 24 'z, x, y'
 25 '1/2+x, 1/2+y, 1/2+z'
 26 '1/2-x, 1/2-y, 1/2-z'
 27 '1/2-x, 1/2-y, 1/2+z'
 28 '1/2-x, 1/2+y, 1/2-z'
 29 '1/2-x, 1/2+y, 1/2+z'
 30 '1/2-y, 1/2-z, 1/2-x'
 31 '1/2-y, 1/2-z, 1/2+x'
 32 '1/2-y, 1/2+z, 1/2-x'
 33 '1/2-y, 1/2+z, 1/2+x'
 34 '1/2-z, 1/2-x, 1/2-y'
 35 '1/2-z, 1/2-x, 1/2+y'
 36 '1/2-z, 1/2+x, 1/2-y'
 37 '1/2-z, 1/2+x, 1/2+y'
 38 '1/2+x, 1/2-y, 1/2-z'
 39 '1/2+x, 1/2-y, 1/2+z'
 40 '1/2+x, 1/2+y, 1/2-z'
 41 '1/2+y, 1/2-z, 1/2-x'
 42 '1/2+y, 1/2-z, 1/2+x'
 43 '1/2+y, 1/2+z, 1/2-x'
 44 '1/2+y, 1/2+z, 1/2+x'
 45 '1/2+z, 1/2-x, 1/2-y'
 46 '1/2+z, 1/2-x, 1/2+y'
 47 '1/2+z, 1/2+x, 1/2-y'
 48 '1/2+z, 1/2+x, 1/2+y'

# Atomic positions taken from type-defining entry

loop_
 _atom_type_symbol
 Sb
 Co
loop_
 _atom_site_label
 _atom_site_type_symbol
 _atom_site_symmetry_multiplicity
 _atom_site_Wyckoff_symbol
 _atom_site_fract_x
 _atom_site_fract_y
 _atom_site_fract_z
 _atom_site_occupancy
 Sb1 Sb 24 g 0 0.1514 0.3442 1
 Co1 Co 8 c 0.25 0.25 0.25 1


_exptl_crystal_colour                    ?
_exptl_crystal_density_meas              ?
_exptl_crystal_density_diffrn            7.63
_cell_measurement_temperature            ?
_cell_measurement_radiation              X-rays
_cell_measurement_reflns_used            ?
_diffrn_ambient_temperature              ?
_diffrn_measurement_device               ?
_diffrn_measurement_device_type          ?
_diffrn_radiation_type                   ?
_diffrn_reflns_number                    ?
_exptl_absorpt_coefficient_mu            ?
_exptl_absorpt_correction_type           ?
_computing_structure_solution            ?
_refine_ls_number_parameters             ?
_refine_ls_number_reflns                 ?
_refine_ls_R_factor_gt                   ?
_refine_ls_wR_factor_gt                  ?

# End of data set 1726117
