Repository: bobleesj/cif-filter-copy

## Overview
This Python toolkit provides a set of tools for processing Crystallographic Information File (CIF) files. It allows for moving files based on unsupported formats, unreasonable distances, and specific tags, copying files based on atomic occupancy and mixing, retrieving file information, and checking CIF folder content against an Excel file.

When you run `python main.py`, a prompt below will appear. 
```
Welcome! Please choose an option to proceed:
[1] Move files based on unsupported CIF format
[2] Move files based on unreasonable distance
[3] Move files based on tags
[4] Move files based on supercell atom count
[5] Copy files based on atomic occupancy and mixing

File: M-X-CIF/1730793.cif
##############################################################################
#                                                                            #
# Ni-Si            # Ni2Si rt                                      # 1730793 #
#                                                                            #
##############################################################################
#                                                                            #
#                           Pearson's Crystal Data                           #
#      Crystal Structure Database for Inorganic Compounds (on DVD)           #
#                              Release 2022/23                               #
#                  Editors: Pierre Villars and Karin Cenzual                 #
#                                                                            #
#   Copyright (c) ASM International & Material Phases Data System (MPDS),    #
# Switzerland & National Institute for Materials Science (NIMS), Japan, 2022 #
#                   All rights reserved. Version 2022.07                     #
#                                                                            #
#   This copy of Pearson's Crystal Data is licensed to:                      #
#   University of Alberta, Chemistry Department, 1-5 Installations License         #
#                                                                            #
##############################################################################

data_1730793
_audit_creation_date                     2023-07-09
_audit_creation_method
;
Pearson's Crystal Data browser
;
#_database_code_PCD                      1730793
_database_code_PDF                       ?

# Entry summary

_chemical_formula_structural             'Ni~2~ Si'
_chemical_formula_sum                    'Ni2 Si'
_chemical_name_mineral                   ?
_chemical_compound_source                ?
_chemical_name_structure_type            Co~2~Si-b,oP12,62
_chemical_formula_weight                 145.5

# Bibliographic data

_publ_section_title
;
Investigation on the 773 K isothermal section of the Er-Ni-Si ternary phase diagram by X-ray powder diffraction
;
_journal_coden_ASTM                      JPEDAV
_journal_name_full                       'J. Phase Equilib. Diffus.'
_journal_year                            2020
_journal_volume                          41
_journal_page_first                      138
_journal_page_last                       147
_journal_language                        English
loop_
 _publ_author_name
 _publ_author_address
'Chen X.'
;
Neijiang Normal University
College of Physics and Electronic Information Engineering
Neijiang / Sichuan
China
;
'Ni C.'
;
Neijiang Normal University
College of Physics and Electronic Information Engineering
Neijiang / Sichuan
China
;
'Wang D.C.'
;
Neijiang Normal University
College of Physics and Electronic Information Engineering
Neijiang / Sichuan
China
;

# Standardized crystallographic data

_cell_length_a                           4.9989
_cell_length_b                           3.7299
_cell_length_c                           7.0632
_cell_angle_alpha                        90
_cell_angle_beta                         90
_cell_angle_gamma                        90
_cell_volume                             131.7
_cell_formula_units_Z                    4
_space_group_IT_number                   62
_space_group_name_H-M_alt                'P n m a'
loop_
 _space_group_symop_id
 _space_group_symop_operation_xyz
 1 'x, y, z'
 2 '1/2-x, -y, 1/2+z'
 3 '1/2-x, 1/2+y, 1/2+z'
 4 '-x, -y, -z'
 5 '-x, 1/2+y, -z'
 6 '1/2+x, 1/2-y, 1/2-z'
 7 '1/2+x, y, 1/2-z'
 8 'x, 1/2-y, z'

# Atomic positions taken from type-defining entry

loop_
 _atom_type_symbol
 Ni
 Si
loop_
 _atom_site_label
 _atom_site_type_symbol
 _atom_site_symmetry_multiplicity
 _atom_site_Wyckoff_symbol
 _atom_site_fract_x
 _atom_site_fract_y
 _atom_site_fract_z
 _atom_site_occupancy
 Ni1 Ni 4 c 0.038 0.25 0.718 1
 Ni2 Ni 4 c 0.174 0.25 0.062 1
 Si1 Si 4 c 0.202 0.25 0.389 1


_exptl_crystal_colour                    ?
_exptl_crystal_density_meas              ?
_exptl_crystal_density_diffrn            7.34
_cell_measurement_temperature            ?
_cell_measurement_radiation              'X-rays, Cu Ka1'
_cell_measurement_reflns_used            ?
_diffrn_ambient_temperature              ?
_diffrn_measurement_device               'automatic diffractometer'
_diffrn_measurement_device_type          ?
_diffrn_radiation_type                   ?
_diffrn_reflns_number                    ?
_exptl_absorpt_coefficient_mu            ?
_exptl_absorpt_correction_type           ?
_computing_structure_solution            ?
_refine_ls_number_parameters             ?
_refine_ls_number_reflns                 ?
_refine_ls_R_factor_gt                   ?
_refine_ls_wR_factor_gt                  ?

# End of data set 1730793

File: M-X-CIF/1802683.cif
##############################################################################
#                                                                            #
# Pd-Si            # Pd3Si                                         # 1802683 #
#                                                                            #
##############################################################################
#                                                                            #
#                           Pearson's Crystal Data                           #
#      Crystal Structure Database for Inorganic Compounds (on DVD)           #
#                              Release 2022/23                               #
#                  Editors: Pierre Villars and Karin Cenzual                 #
#                                                                            #
#   Copyright (c) ASM International & Material Phases Data System (MPDS),    #
# Switzerland & National Institute for Materials Science (NIMS), Japan, 2022 #
#                   All rights reserved. Version 2022.07                     #
#                                                                            #
#   This copy of Pearson's Crystal Data is licensed to:                      #
#   University of Alberta, Chemistry Department, 1-5 Installations License         #
#                                                                            #
##############################################################################

data_1802683
_audit_creation_date                     2023-07-09
_audit_creation_method
;
Pearson's Crystal Data browser
;
#_database_code_PCD                      1802683
_database_code_PDF                       04-008-5008

# Entry summary

_chemical_formula_structural             'Pd~3~ Si'
_chemical_formula_sum                    'Pd3 Si'
_chemical_name_mineral                   ?
_chemical_compound_source                ?
_chemical_name_structure_type            Fe~3~C-b,oP16,62
_chemical_formula_weight                 347.3

# Bibliographic data

_publ_section_title
;
Transmission electron microscopy investigation of metastable phases in PdAgSi alloy films
;
_journal_coden_ASTM                      JALCEU
_journal_name_full                       'J. Alloys Compd.'
_journal_year                            1997
_journal_volume                          248
_journal_page_first                      220
_journal_page_last                       223
_journal_language                        English
loop_
 _publ_author_name
 _publ_author_address
'Qin Y.'
;
Chinese Academy of Sciences
Institute of Solid State Physics
Hefei / Anhui
China
;

# Standardized crystallographic data

_cell_length_a                           5.74
_cell_length_b                           7.56
_cell_length_c                           5.26
_cell_angle_alpha                        90
_cell_angle_beta                         90
_cell_angle_gamma                        90
_cell_volume                             228.3
_cell_formula_units_Z                    4
_space_group_IT_number                   62
_space_group_name_H-M_alt                'P n m a'
loop_
 _space_group_symop_id
 _space_group_symop_operation_xyz
 1 'x, y, z'
 2 '1/2-x, -y, 1/2+z'
 3 '1/2-x, 1/2+y, 1/2+z'
 4 '-x, -y, -z'
 5 '-x, 1/2+y, -z'
 6 '1/2+x, 1/2-y, 1/2-z'
 7 '1/2+x, y, 1/2-z'
 8 'x, 1/2-y, z'

# Atomic positions taken from type-defining entry

loop_
 _atom_type_symbol
 Pd
 Si
loop_
 _atom_site_label
 _atom_site_type_symbol
 _atom_site_symmetry_multiplicity
 _atom_site_Wyckoff_symbol
 _atom_site_fract_x
 _atom_site_fract_y
 _atom_site_fract_z
 _atom_site_occupancy
 Pd1 Pd 8 d 0.1834 0.0689 0.1656 1
 Pd2 Pd 4 c 0.0388 0.25 0.6578 1
 Si1 Si 4 c 0.3764 0.25 0.4426 1


_exptl_crystal_colour                    ?
_exptl_crystal_density_meas              ?
_exptl_crystal_density_diffrn            10.11
_cell_measurement_temperature            ?
_cell_measurement_radiation              electrons
_cell_measurement_reflns_used            ?
_diffrn_ambient_temperature              ?
_diffrn_measurement_device               'automatic diffractometer'
_diffrn_measurement_device_type          ?
_diffrn_radiation_type                   ?
_diffrn_reflns_number                    ?
_exptl_absorpt_coefficient_mu            ?
_exptl_absorpt_correction_type           ?
_computing_structure_solution            ?
_refine_ls_number_parameters             ?
_refine_ls_number_reflns                 ?
_refine_ls_R_factor_gt                   ?
_refine_ls_wR_factor_gt                  ?

# End of data set 1802683

File: M-X-CIF/1804241.cif
##############################################################################
#                                                                            #
# Co-Sb            # CoSb3                                         # 1804241 #
#                                                                            #
##############################################################################
#                                                                            #
#                           Pearson's Crystal Data                           #
#      Crystal Structure Database for Inorganic Compounds (on DVD)           #
#                              Release 2022/23                               #
#                  Editors: Pierre Villars and Karin Cenzual                 #
#                                                                            #
#   Copyright (c) ASM International & Material Phases Data System (MPDS),    #
# Switzerland & National Institute for Materials Science (NIMS), Japan, 2022 #
#                   All rights reserved. Version 2022.07                     #
#                                                                            #
#   This copy of Pearson's Crystal Data is licensed to:                      #
#   University of Alberta, Chemistry Department, 1-5 Installations License         #
#                                                                            #
##############################################################################

data_1804241
_audit_creation_date                     2023-07-09
_audit_creation_method
;
Pearson's Crystal Data browser
;
#_database_code_PCD                      1804241
_database_code_PDF                       04-008-5993

# Entry summary

_chemical_formula_structural             'Co Sb~3~'
_chemical_formula_sum                    'Co Sb3'
_chemical_name_mineral                   kieftite
_chemical_compound_source                ?
_chemical_name_structure_type            CoAs~3~,cI32,204
_chemical_formula_weight                 424.2

# Bibliographic data

_publ_section_title
'Atom insertion into the CoSb~3~ skutterudite host lattice under high pressure'
_journal_coden_ASTM                      JALCEU
_journal_name_full                       'J. Alloys Compd.'
_journal_year                            1999
_journal_volume                          282
_journal_page_first                      79
_journal_page_last                       83
_journal_language                        English
loop_
 _publ_author_name
 _publ_author_address
'Takizawa H.'
;
Tohoku University
Department of Materials Chemistry
Sendai / Miyagi
Japan
;
'Miura K.'
;
Chichibu Onoda Cement Corp.
Central Research Laboratory
Sakura / Chiba
Japan
;
'Ito M.'
;
Tohoku University
Department of Materials Chemistry
Sendai / Miyagi
Japan
;
'Suzuki T.'
;
Chichibu Onoda Cement Corp.
Central Research Laboratory
Sakura / Chiba
Japan
;
'Endo T.'
;
Tohoku University
Department of Materials Chemistry
Sendai / Miyagi
Japan
;

# Standardized crystallographic data

_cell_length_a                           9.035
_cell_length_b                           9.035
_cell_length_c                           9.035
_cell_angle_alpha                        90
_cell_angle_beta                         90
_cell_angle_gamma                        90
_cell_volume                             737.5
_cell_formula_units_Z                    8
_space_group_IT_number                   204
_space_group_name_H-M_alt                'I m -3'
loop_
 _space_group_symop_id
 _space_group_symop_operation_xyz
 1 'x, y, z'
 2 '-x, -y, -z'
 3 '-x, -y, z'
 4 '-x, y, -z'
 5 '-x, y, z'
 6 '-y, -z, -x'
 7 '-y, -z, x'
 8 '-y, z, -x'
 9 '-y, z, x'
 10 '-z, -x, -y'
 11 '-z, -x, y'
 12 '-z, x, -y'
 13 '-z, x, y'
 14 'x, -y, -z'
 15 'x, -y, z'
 16 'x, y, -z'
 17 'y, -z, -x'
 18 'y, -z, x'
 19 'y, z, -x'
 20 'y, z, x'
 21 'z, -x, -y'
 22 'z, -x, y'
 23 'z, x, -y'
 24 'z, x, y'
 25 '1/2+x, 1/2+y, 1/2+z'
 26 '1/2-x, 1/2-y, 1/2-z'
 27 '1/2-x, 1/2-y, 1/2+z'
 28 '1/2-x, 1/2+y, 1/2-z'
 29 '1/2-x, 1/2+y, 1/2+z'
 30 '1/2-y, 1/2-z, 1/2-x'
 31 '1/2-y, 1/2-z, 1/2+x'
 32 '1/2-y, 1/2+z, 1/2-x'
 33 '1/2-y, 1/2+z, 1/2+x'
 34 '1/2-z, 1/2-x, 1/2-y'
 35 '1/2-z, 1/2-x, 1/2+y'
 36 '1/2-z, 1/2+x, 1/2-y'
 37 '1/2-z, 1/2+x, 1/2+y'
 38 '1/2+x, 1/2-y, 1/2-z'
 39 '1/2+x, 1/2-y, 1/2+z'
 40 '1/2+x, 1/2+y, 1/2-z'
 41 '1/2+y, 1/2-z, 1/2-x'
 42 '1/2+y, 1/2-z, 1/2+x'
 43 '1/2+y, 1/2+z, 1/2-x'
 44 '1/2+y, 1/2+z, 1/2+x'
 45 '1/2+z, 1/2-x, 1/2-y'
 46 '1/2+z, 1/2-x, 1/2+y'
 47 '1/2+z, 1/2+x, 1/2-y'
 48 '1/2+z, 1/2+x, 1/2+y'

# Atomic positions taken from type-defining entry

loop_
 _atom_type_symbol
 Sb
 Co
loop_
 _atom_site_label
 _atom_site_type_symbol
 _atom_site_symmetry_multiplicity
 _atom_site_Wyckoff_symbol
 _atom_site_fract_x
 _atom_site_fract_y
 _atom_site_fract_z
 _atom_site_occupancy
 Sb1 Sb 24 g 0 0.1514 0.3442 1
 Co1 Co 8 c 0.25 0.25 0.25 1


_exptl_crystal_colour                    ?
_exptl_crystal_density_meas              ?
_exptl_crystal_density_diffrn            7.64
_cell_measurement_temperature            ?
_cell_measurement_radiation              'X-rays, Cu Ka'
_cell_measurement_reflns_used            ?
_diffrn_ambient_temperature              ?
_diffrn_measurement_device               'automatic diffractometer'
_diffrn_measurement_device_type          ?
_diffrn_radiation_type                   ?
_diffrn_reflns_number                    ?
_exptl_absorpt_coefficient_mu            ?
_exptl_absorpt_correction_type           ?
_computing_structure_solution            ?
_refine_ls_number_parameters             ?
_refine_ls_number_reflns                 ?
_refine_ls_R_factor_gt                   ?
_refine_ls_wR_factor_gt                  ?

# End of data set 1804241

File: M-X-CIF/1804395.cif
##############################################################################
#                                                                            #
# Ru-Si            # RuSi Ru+                                      # 1804395 #
#                                                                            #
##############################################################################
#                                                                            #
#                           Pearson's Crystal Data                           #
#      Crystal Structure Database for Inorganic Compounds (on DVD)           #
#                              Release 2022/23                               #
#                  Editors: Pierre Villars and Karin Cenzual                 #
#                                                                            #
#   Copyright (c) ASM International & Material Phases Data System (MPDS),    #
# Switzerland & National Institute for Materials Science (NIMS), Japan, 2022 #
#                   All rights reserved. Version 2022.07                     #
#                                                                            #
#   This copy of Pearson's Crystal Data is licensed to:                      #
#   University of Alberta, Chemistry Department, 1-5 Installations License         #
#                                                                            #
##############################################################################

data_1804395
_audit_creation_date                     2023-07-09
_audit_creation_method
;
Pearson's Crystal Data browser
;
#_database_code_PCD                      1804395
_database_code_PDF                       04-008-6107

# Entry summary

_chemical_formula_structural             'Ru~1.088~ Si~0.942~'
_chemical_formula_sum                    'Ru1.06 Si0.94'
_chemical_name_mineral                   ?
_chemical_compound_source                ?
_chemical_name_structure_type            CsCl,cP2,221
_chemical_formula_weight                 136.4

# Bibliographic data

_publ_section_title                      'The Ruthenium-Silicon system'
_journal_coden_ASTM                      JALCEU
_journal_name_full                       'J. Alloys Compd.'
_journal_year                            1999
_journal_volume                          284
_journal_page_first                      198
_journal_page_last                       205
_journal_language                        English
loop_
 _publ_author_name
 _publ_author_address
'Perring L.'
;
Lausanne University (UNIL)
Institut de Chimie Minerale et Analytique (ICMA)
Lausanne
Switzerland
;
'Bussy F.'
;
Lausanne University (UNIL)
Institut de Mineralogie et de Petrographie
Lausanne
Switzerland
;
'Gachon J.C.'
;
Nancy I Henri Poincare University
Laboratoire de Chimie du Solide Mineral (LCSM)
Vandoeuvre-les-Nancy
France
;
'Feschotte P.'
;
Lausanne University (UNIL)
Institut de Chimie Minerale et Analytique (ICMA)
Lausanne
Switzerland
;

# Standardized crystallographic data

_cell_length_a                           2.902
_cell_length_b                           2.902
_cell_length_c                           2.902
_cell_angle_alpha                        90
_cell_angle_beta                         90
_cell_angle_gamma                        90
_cell_volume                             24.4
_cell_formula_units_Z                    1
_space_group_IT_number                   221
_space_group_name_H-M_alt                'P m -3 m'
loop_
 _space_group_symop_id
 _space_group_symop_operation_xyz
 1 'x, y, z'
 2 '-x, -y, -z'
 3 '-x, -y, z'
 4 '-x, -z, -y'
 5 '-x, -z, y'
 6 '-x, y, -z'
 7 '-x, y, z'
 8 '-x, z, -y'
 9 '-x, z, y'
 10 '-y, -x, -z'
 11 '-y, -x, z'
 12 '-y, -z, -x'
 13 '-y, -z, x'
 14 '-y, x, -z'
 15 '-y, x, z'
 16 '-y, z, -x'
 17 '-y, z, x'
 18 '-z, -x, -y'
 19 '-z, -x, y'
 20 '-z, -y, -x'
 21 '-z, -y, x'
 22 '-z, x, -y'
 23 '-z, x, y'
 24 '-z, y, -x'
 25 '-z, y, x'
 26 'x, -y, -z'
 27 'x, -y, z'
 28 'x, -z, -y'
 29 'x, -z, y'
 30 'x, y, -z'
 31 'x, z, -y'
 32 'x, z, y'
 33 'y, -x, -z'
 34 'y, -x, z'
 35 'y, -z, -x'
 36 'y, -z, x'
 37 'y, x, -z'
 38 'y, x, z'
 39 'y, z, -x'
 40 'y, z, x'
 41 'z, -x, -y'
 42 'z, -x, y'
 43 'z, -y, -x'
 44 'z, -y, x'
 45 'z, x, -y'
 46 'z, x, y'
 47 'z, y, -x'
 48 'z, y, x'
loop_
 _atom_type_symbol
 Ru
 Si
loop_
 _atom_site_label
 _atom_site_type_symbol
 _atom_site_symmetry_multiplicity
 _atom_site_Wyckoff_symbol
 _atom_site_fract_x
 _atom_site_fract_y
 _atom_site_fract_z
 _atom_site_occupancy
 Ru2A Ru 1 b 0.5 0.5 0.5 0.529
 Si2B Si 1 b 0.5 0.5 0.5 0.471
 Ru1A Ru 1 a 0 0 0 0.529
 Si1B Si 1 a 0 0 0 0.471


_exptl_crystal_colour                    ?
_exptl_crystal_density_meas              ?
_exptl_crystal_density_diffrn            9.27
_cell_measurement_temperature            ?
_cell_measurement_radiation              X-rays
_cell_measurement_reflns_used            ?
_diffrn_ambient_temperature              ?
_diffrn_measurement_device               'automatic diffractometer'
_diffrn_measurement_device_type          ?
_diffrn_radiation_type                   ?
_diffrn_reflns_number                    ?
_exptl_absorpt_coefficient_mu            ?
_exptl_absorpt_correction_type           ?
_computing_structure_solution            ?
_refine_ls_number_parameters             ?
_refine_ls_number_reflns                 ?
_refine_ls_R_factor_gt                   ?
_refine_ls_wR_factor_gt                  ?

# End of data set 1804395

File: M-X-CIF/1810929.cif
##############################################################################
#                                                                            #
# Fe-Si            # Fe3Si                                         # 1810929 #
#                                                                            #
##############################################################################
#                                                                            #
#                           Pearson's Crystal Data                           #
#      Crystal Structure Database for Inorganic Compounds (on DVD)           #
#                              Release 2022/23                               #
#                  Editors: Pierre Villars and Karin Cenzual                 #
#                                                                            #
#   Copyright (c) ASM International & Material Phases Data System (MPDS),    #
# Switzerland & National Institute for Materials Science (NIMS), Japan, 2022 #
#                   All rights reserved. Version 2022.07                     #
#                                                                            #
#   This copy of Pearson's Crystal Data is licensed to:                      #
#   University of Alberta, Chemistry Department, 1-5 Installations License         #
#                                                                            #
##############################################################################

data_1810929
_audit_creation_date                     2023-07-09
_audit_creation_method
;
Pearson's Crystal Data browser
;
#_database_code_PCD                      1810929
_database_code_PDF                       04-015-3937

# Entry summary

_chemical_formula_structural             'Fe~2.86~ Si~0.99~'
_chemical_formula_sum                    'Fe2.87 Si0.99'
_chemical_name_mineral                   gupeiite
_chemical_compound_source                ?
_chemical_name_structure_type            Cu~2~MnAl,cF16,225
_chemical_formula_weight                 187.5

# Bibliographic data

_publ_section_title
;
Shape Controlling Synthesis - Formation of Fe~3~Si by the Reaction of Iron with Silicon Tetrachloride and Crystal Structure Refinement
;
_journal_coden_ASTM                      ZAACAB
_journal_name_full                       'Z. Anorg. Allg. Chem.'
_journal_year                            2003
_journal_volume                          629
_journal_page_first                      1846
_journal_page_last                       1850
_journal_language                        English
loop_
 _publ_author_name
 _publ_author_address
'Schutte M.'
;
Hannover Gottfried Wilhelm Leibniz University
Institut fur Anorganische Chemie
Hannover
Germany
;
'Wartchow R.'
;
Hannover Gottfried Wilhelm Leibniz University
Institut fur Anorganische Chemie
Hannover
Germany
;
'Binnewies M.'
;
Hannover Gottfried Wilhelm Leibniz University
Institut fur Anorganische Chemie
Hannover
Germany
;

# Standardized crystallographic data

_cell_length_a                           5.652
_cell_length_b                           5.652
_cell_length_c                           5.652
_cell_angle_alpha                        90
_cell_angle_beta                         90
_cell_angle_gamma                        90
_cell_volume                             180.6
_cell_formula_units_Z                    4
_space_group_IT_number                   225
_space_group_name_H-M_alt                'F m -3 m'
loop_
 _space_group_symop_id
 _space_group_symop_operation_xyz
 1 'x, y, z'
 2 '-x, -y, -z'
 3 '-x, -y, z'
 4 '-x, -z, -y'
 5 '-x, -z, y'
 6 '-x, y, -z'
 7 '-x, y, z'
 8 '-x, z, -y'
 9 '-x, z, y'
 10 '-y, -x, -z'
 11 '-y, -x, z'
 12 '-y, -z, -x'
 13 '-y, -z, x'
 14 '-y, x, -z'
 15 '-y, x, z'
 16 '-y, z, -x'
 17 '-y, z, x'
 18 '-z, -x, -y'
 19 '-z, -x, y'
 20 '-z, -y, -x'
 21 '-z, -y, x'
 22 '-z, x, -y'
 23 '-z, x, y'
 24 '-z, y, -x'
 25 '-z, y, x'
 26 'x, -y, -z'
 27 'x, -y, z'
 28 'x, -z, -y'
 29 'x, -z, y'
 30 'x, y, -z'
 31 'x, z, -y'
 32 'x, z, y'
 33 'y, -x, -z'
 34 'y, -x, z'
 35 'y, -z, -x'
 36 'y, -z, x'
 37 'y, x, -z'
 38 'y, x, z'
 39 'y, z, -x'
 40 'y, z, x'
 41 'z, -x, -y'
 42 'z, -x, y'
 43 'z, -y, -x'
 44 'z, -y, x'
 45 'z, x, -y'
 46 'z, x, y'
 47 'z, y, -x'
 48 'z, y, x'
 49 'x, 1/2+y, 1/2+z'
 50 '-x, 1/2-y, 1/2-z'
 51 '-x, 1/2-y, 1/2+z'
 52 '-x, 1/2-z, 1/2-y'
 53 '-x, 1/2-z, 1/2+y'
 54 '-x, 1/2+y, 1/2-z'
 55 '-x, 1/2+y, 1/2+z'
 56 '-x, 1/2+z, 1/2-y'
 57 '-x, 1/2+z, 1/2+y'
 58 '-y, 1/2-x, 1/2-z'
 59 '-y, 1/2-x, 1/2+z'
 60 '-y, 1/2-z, 1/2-x'
 61 '-y, 1/2-z, 1/2+x'
 62 '-y, 1/2+x, 1/2-z'
 63 '-y, 1/2+x, 1/2+z'
 64 '-y, 1/2+z, 1/2-x'
 65 '-y, 1/2+z, 1/2+x'
 66 '-z, 1/2-x, 1/2-y'
 67 '-z, 1/2-x, 1/2+y'
 68 '-z, 1/2-y, 1/2-x'
 69 '-z, 1/2-y, 1/2+x'
 70 '-z, 1/2+x, 1/2-y'
 71 '-z, 1/2+x, 1/2+y'
 72 '-z, 1/2+y, 1/2-x'
 73 '-z, 1/2+y, 1/2+x'
 74 'x, 1/2-y, 1/2-z'
 75 'x, 1/2-y, 1/2+z'
 76 'x, 1/2-z, 1/2-y'
 77 'x, 1/2-z, 1/2+y'
 78 'x, 1/2+y, 1/2-z'
 79 'x, 1/2+z, 1/2-y'
 80 'x, 1/2+z, 1/2+y'
 81 'y, 1/2-x, 1/2-z'
 82 'y, 1/2-x, 1/2+z'
 83 'y, 1/2-z, 1/2-x'
 84 'y, 1/2-z, 1/2+x'
 85 'y, 1/2+x, 1/2-z'
 86 'y, 1/2+x, 1/2+z'
 87 'y, 1/2+z, 1/2-x'
 88 'y, 1/2+z, 1/2+x'
 89 'z, 1/2-x, 1/2-y'
 90 'z, 1/2-x, 1/2+y'
 91 'z, 1/2-y, 1/2-x'
 92 'z, 1/2-y, 1/2+x'
 93 'z, 1/2+x, 1/2-y'
 94 'z, 1/2+x, 1/2+y'
 95 'z, 1/2+y, 1/2-x'
 96 'z, 1/2+y, 1/2+x'
 97 '1/2+x, y, 1/2+z'
 98 '1/2-x, -y, 1/2-z'
 99 '1/2-x, -y, 1/2+z'
 100 '1/2-x, -z, 1/2-y'
 101 '1/2-x, -z, 1/2+y'
 102 '1/2-x, y, 1/2-z'
 103 '1/2-x, y, 1/2+z'
 104 '1/2-x, z, 1/2-y'
 105 '1/2-x, z, 1/2+y'
 106 '1/2-y, -x, 1/2-z'
 107 '1/2-y, -x, 1/2+z'
 108 '1/2-y, -z, 1/2-x'
 109 '1/2-y, -z, 1/2+x'
 110 '1/2-y, x, 1/2-z'
 111 '1/2-y, x, 1/2+z'
 112 '1/2-y, z, 1/2-x'
 113 '1/2-y, z, 1/2+x'
 114 '1/2-z, -x, 1/2-y'
 115 '1/2-z, -x, 1/2+y'
 116 '1/2-z, -y, 1/2-x'
 117 '1/2-z, -y, 1/2+x'
 118 '1/2-z, x, 1/2-y'
 119 '1/2-z, x, 1/2+y'
 120 '1/2-z, y, 1/2-x'
 121 '1/2-z, y, 1/2+x'
 122 '1/2+x, -y, 1/2-z'
 123 '1/2+x, -y, 1/2+z'
 124 '1/2+x, -z, 1/2-y'
 125 '1/2+x, -z, 1/2+y'
 126 '1/2+x, y, 1/2-z'
 127 '1/2+x, z, 1/2-y'
 128 '1/2+x, z, 1/2+y'
 129 '1/2+y, -x, 1/2-z'
 130 '1/2+y, -x, 1/2+z'
 131 '1/2+y, -z, 1/2-x'
 132 '1/2+y, -z, 1/2+x'
 133 '1/2+y, x, 1/2-z'
 134 '1/2+y, x, 1/2+z'
 135 '1/2+y, z, 1/2-x'
 136 '1/2+y, z, 1/2+x'
 137 '1/2+z, -x, 1/2-y'
 138 '1/2+z, -x, 1/2+y'
 139 '1/2+z, -y, 1/2-x'
 140 '1/2+z, -y, 1/2+x'
 141 '1/2+z, x, 1/2-y'
 142 '1/2+z, x, 1/2+y'
 143 '1/2+z, y, 1/2-x'
 144 '1/2+z, y, 1/2+x'
 145 '1/2+x, 1/2+y, z'
 146 '1/2-x, 1/2-y, -z'
 147 '1/2-x, 1/2-y, z'
 148 '1/2-x, 1/2-z, -y'
 149 '1/2-x, 1/2-z, y'
 150 '1/2-x, 1/2+y, -z'
 151 '1/2-x, 1/2+y, z'
 152 '1/2-x, 1/2+z, -y'
 153 '1/2-x, 1/2+z, y'
 154 '1/2-y, 1/2-x, -z'
 155 '1/2-y, 1/2-x, z'
 156 '1/2-y, 1/2-z, -x'
 157 '1/2-y, 1/2-z, x'
 158 '1/2-y, 1/2+x, -z'
 159 '1/2-y, 1/2+x, z'
 160 '1/2-y, 1/2+z, -x'
 161 '1/2-y, 1/2+z, x'
 162 '1/2-z, 1/2-x, -y'
 163 '1/2-z, 1/2-x, y'
 164 '1/2-z, 1/2-y, -x'
 165 '1/2-z, 1/2-y, x'
 166 '1/2-z, 1/2+x, -y'
 167 '1/2-z, 1/2+x, y'
 168 '1/2-z, 1/2+y, -x'
 169 '1/2-z, 1/2+y, x'
 170 '1/2+x, 1/2-y, -z'
 171 '1/2+x, 1/2-y, z'
 172 '1/2+x, 1/2-z, -y'
 173 '1/2+x, 1/2-z, y'
 174 '1/2+x, 1/2+y, -z'
 175 '1/2+x, 1/2+z, -y'
 176 '1/2+x, 1/2+z, y'
 177 '1/2+y, 1/2-x, -z'
 178 '1/2+y, 1/2-x, z'
 179 '1/2+y, 1/2-z, -x'
 180 '1/2+y, 1/2-z, x'
 181 '1/2+y, 1/2+x, -z'
 182 '1/2+y, 1/2+x, z'
 183 '1/2+y, 1/2+z, -x'
 184 '1/2+y, 1/2+z, x'
 185 '1/2+z, 1/2-x, -y'
 186 '1/2+z, 1/2-x, y'
 187 '1/2+z, 1/2-y, -x'
 188 '1/2+z, 1/2-y, x'
 189 '1/2+z, 1/2+x, -y'
 190 '1/2+z, 1/2+x, y'
 191 '1/2+z, 1/2+y, -x'
 192 '1/2+z, 1/2+y, x'
loop_
 _atom_type_symbol
 Fe
 Si
loop_
 _atom_site_label
 _atom_site_type_symbol
 _atom_site_symmetry_multiplicity
 _atom_site_Wyckoff_symbol
 _atom_site_fract_x
 _atom_site_fract_y
 _atom_site_fract_z
 _atom_site_occupancy
 Fe2 Fe 8 c 0.25 0.25 0.25 1
 Si Si 4 b 0.5 0.5 0.5 0.86
 Fe1,Si2A Fe 4 a 0 0 0 0.87(1)
 Fe1,Si2B Si 4 a 0 0 0 0.13(1)


_exptl_crystal_colour                    ?
_exptl_crystal_density_meas              ?
_exptl_crystal_density_diffrn            6.90
_cell_measurement_temperature            300
_cell_measurement_radiation              'X-rays, Mo Ka'
_cell_measurement_reflns_used            ?
_diffrn_ambient_temperature              300
_diffrn_measurement_device               'automatic diffractometer'
_diffrn_measurement_device_type          'STOE AED2'
_diffrn_radiation_type                   'X-rays, Mo Ka'
_diffrn_radiation_wavelength             0.71073
_diffrn_reflns_number                    ?
_exptl_absorpt_coefficient_mu            ?
_exptl_absorpt_correction_type           yes
_computing_structure_solution            'direct methods'
_refine_ls_number_parameters             7
_refine_ls_number_reflns                 ?
_refine_ls_R_factor_gt                   0.019
_refine_ls_wR_factor_gt                  0.021

# End of data set 1810929

File: M-X-CIF/1815120.cif
##############################################################################
#                                                                            #
# Co-Si            # CoSi                                          # 1815120 #
#                                                                            #
##############################################################################
#                                                                            #
#                           Pearson's Crystal Data                           #
#      Crystal Structure Database for Inorganic Compounds (on DVD)           #
#                              Release 2022/23                               #
#                  Editors: Pierre Villars and Karin Cenzual                 #
#                                                                            #
#   Copyright (c) ASM International & Material Phases Data System (MPDS),    #
# Switzerland & National Institute for Materials Science (NIMS), Japan, 2022 #
#                   All rights reserved. Version 2022.07                     #
#                                                                            #
#   This copy of Pearson's Crystal Data is licensed to:                      #
#   University of Alberta, Chemistry Department, 1-5 Installations License         #
#                                                                            #
##############################################################################

data_1815120
_audit_creation_date                     2023-07-09
_audit_creation_method
;
Pearson's Crystal Data browser
;
#_database_code_PCD                      1815120
_database_code_PDF                       04-012-6364

# Entry summary

_chemical_formula_structural             'Co Si'
_chemical_formula_sum                    'Co Si'
_chemical_name_mineral                   ?
_chemical_compound_source                ?
_chemical_name_structure_type            CsCl,cP2,221
_chemical_formula_weight                 87.0

# Bibliographic data

_publ_section_title
;
Synthesis and Characterization of Cobalt Monosilicide (CoSi) with CsCl Structure Stabilized by a \b-SiC Matrix
;
_journal_coden_ASTM                      ZAACAB
_journal_name_full                       'Z. Anorg. Allg. Chem.'
_journal_year                            2005
_journal_volume                          631
_journal_page_first                      1285
_journal_page_last                       1288
_journal_language                        English
loop_
 _publ_author_name
 _publ_author_address
'Walter D.'
;
Berlin Technical University (TU Berlin)
Institut fur Chemie
Berlin
Germany
;
'Karyasa I.W.'
;
Berlin Technical University (TU Berlin)
Institut fur Chemie
Berlin
Germany
;

# Standardized crystallographic data

_cell_length_a                           2.8162
_cell_length_b                           2.8162
_cell_length_c                           2.8162
_cell_angle_alpha                        90
_cell_angle_beta                         90
_cell_angle_gamma                        90
_cell_volume                             22.3
_cell_formula_units_Z                    1
_space_group_IT_number                   221
_space_group_name_H-M_alt                'P m -3 m'
loop_
 _space_group_symop_id
 _space_group_symop_operation_xyz
 1 'x, y, z'
 2 '-x, -y, -z'
 3 '-x, -y, z'
 4 '-x, -z, -y'
 5 '-x, -z, y'
 6 '-x, y, -z'
 7 '-x, y, z'
 8 '-x, z, -y'
 9 '-x, z, y'
 10 '-y, -x, -z'
 11 '-y, -x, z'
 12 '-y, -z, -x'
 13 '-y, -z, x'
 14 '-y, x, -z'
 15 '-y, x, z'
 16 '-y, z, -x'
 17 '-y, z, x'
 18 '-z, -x, -y'
 19 '-z, -x, y'
 20 '-z, -y, -x'
 21 '-z, -y, x'
 22 '-z, x, -y'
 23 '-z, x, y'
 24 '-z, y, -x'
 25 '-z, y, x'
 26 'x, -y, -z'
 27 'x, -y, z'
 28 'x, -z, -y'
 29 'x, -z, y'
 30 'x, y, -z'
 31 'x, z, -y'
 32 'x, z, y'
 33 'y, -x, -z'
 34 'y, -x, z'
 35 'y, -z, -x'
 36 'y, -z, x'
 37 'y, x, -z'
 38 'y, x, z'
 39 'y, z, -x'
 40 'y, z, x'
 41 'z, -x, -y'
 42 'z, -x, y'
 43 'z, -y, -x'
 44 'z, -y, x'
 45 'z, x, -y'
 46 'z, x, y'
 47 'z, y, -x'
 48 'z, y, x'
loop_
 _atom_type_symbol
 Si
 Co
loop_
 _atom_site_label
 _atom_site_type_symbol
 _atom_site_symmetry_multiplicity
 _atom_site_Wyckoff_symbol
 _atom_site_fract_x
 _atom_site_fract_y
 _atom_site_fract_z
 _atom_site_occupancy
 Si Si 1 b 0.5 0.5 0.5 1
 Co Co 1 a 0 0 0 1


_exptl_crystal_colour                    ?
_exptl_crystal_density_meas              ?
_exptl_crystal_density_diffrn            6.47
_cell_measurement_temperature            ?
_cell_measurement_radiation              'X-rays, Cu Ka1'
_cell_measurement_reflns_used            ?
_diffrn_ambient_temperature              ?
_diffrn_measurement_device               'automatic diffractometer'
_diffrn_measurement_device_type          'Siemens D5000'
_diffrn_radiation_type                   'X-rays, Cu Ka1'
_diffrn_radiation_wavelength             1.5406
_diffrn_reflns_number                    22
_diffrn_reflns_theta_min                 5
_diffrn_reflns_theta_max                 42.5
_pd_proc_2theta_range_min                10
_pd_proc_2theta_range_max                85
_exptl_absorpt_coefficient_mu            ?
_exptl_absorpt_correction_type           ?
_computing_structure_solution            'starting values from the literature'
_refine_ls_number_parameters             25
_refine_ls_number_reflns                 ?
_refine_ls_R_factor_gt                   ?
_refine_ls_wR_factor_gt                  ?
_pd_proc_ls_proof_R_factor               0.005
_pd_proc_ls_proof_wR_factor              0.007
_refine_ls_R_I_factor                    ?

# End of data set 1815120

File: M-X-CIF/1815331.cif
##############################################################################
#                                                                            #
# Co-Si            # CoSi                                          # 1815331 #
#                                                                            #
##############################################################################
#                                                                            #
#                           Pearson's Crystal Data                           #
#      Crystal Structure Database for Inorganic Compounds (on DVD)           #
#                              Release 2022/23                               #
#                  Editors: Pierre Villars and Karin Cenzual                 #
#                                                                            #
#   Copyright (c) ASM International & Material Phases Data System (MPDS),    #
# Switzerland & National Institute for Materials Science (NIMS), Japan, 2022 #
#                   All rights reserved. Version 2022.07                     #
#                                                                            #
#   This copy of Pearson's Crystal Data is licensed to:                      #
#   University of Alberta, Chemistry Department, 1-5 Installations License         #
#                                                                            #
##############################################################################

data_1815331
_audit_creation_date                     2023-07-09
_audit_creation_method
;
Pearson's Crystal Data browser
;
#_database_code_PCD                      1815331
_database_code_PDF                       04-012-6522

# Entry summary

_chemical_formula_structural             'Co Si'
_chemical_formula_sum                    'Co Si'
_chemical_name_mineral                   ?
_chemical_compound_source                ?
_chemical_name_structure_type            FeSi,cP8,198
_chemical_formula_weight                 87.0

# Bibliographic data

_publ_section_title
'Single crystal investigation of the new phase Er~0.85~Co~4.31~Si and CoSi'   
_journal_coden_ASTM                      ICCIC9
_journal_name_full
'Abstr. 9th Int. Conf. Crystal Chem. Intermet. Compd.'                        
_journal_year                            2005
_journal_volume                          ?
_journal_page_first                      78
_journal_page_last                       ?
_journal_language                        English
loop_
 _publ_author_name
 _publ_author_address
'Demchenko P.Y.'
;
Lviv Ivan Franko National University
Department of Inorganic Chemistry
Lviv
Ukraine
;
'Konczyk J.'
;
Czestochowa Jan Dlugosz University
Institute of Chemistry and Environmental Protection
Czestochowa
Poland
;
'Bodak O.I.'
;
Lviv Ivan Franko National University
Department of Inorganic Chemistry
Lviv
Ukraine
;
'Matvijishyn R.'
;
Lviv Ivan Franko National University
Department of Inorganic Chemistry
Lviv
Ukraine
;
'Muratova L.O.'
;
Lviv Danylo Halytsky National Medical University
Department of Chemistry
Lviv
Ukraine
;
'Marciniak B.'
;
Czestochowa Jan Dlugosz University
Institute of Chemistry and Environmental Protection
Czestochowa
Poland
;

# Standardized crystallographic data

_cell_length_a                           4.45
_cell_length_b                           4.45
_cell_length_c                           4.45
_cell_angle_alpha                        90
_cell_angle_beta                         90
_cell_angle_gamma                        90
_cell_volume                             88.1
_cell_formula_units_Z                    4
_space_group_IT_number                   198
_space_group_name_H-M_alt                'P 21 3'
loop_
 _space_group_symop_id
 _space_group_symop_operation_xyz
 1 'x, y, z'
 2 '1/2-x, -y, 1/2+z'
 3 '-x, 1/2+y, 1/2-z'
 4 '1/2-y, -z, 1/2+x'
 5 '-y, 1/2+z, 1/2-x'
 6 '1/2-z, -x, 1/2+y'
 7 '-z, 1/2+x, 1/2-y'
 8 '1/2+x, 1/2-y, -z'
 9 '1/2+y, 1/2-z, -x'
 10 'y, z, x'
 11 '1/2+z, 1/2-x, -y'
 12 'z, x, y'
loop_
 _atom_type_symbol
 Si
 Co
loop_
 _atom_site_label
 _atom_site_type_symbol
 _atom_site_symmetry_multiplicity
 _atom_site_Wyckoff_symbol
 _atom_site_fract_x
 _atom_site_fract_y
 _atom_site_fract_z
 _atom_site_occupancy
 Si Si 4 a 0.0935 0.0935 0.0935 1
 Co Co 4 a 0.3934 0.3934 0.3934 1


_exptl_crystal_colour                    ?
_exptl_crystal_density_meas              ?
_exptl_crystal_density_diffrn            6.56
_cell_measurement_temperature            ?
_cell_measurement_radiation              'X-rays, Mo Ka'
_cell_measurement_reflns_used            ?
_diffrn_ambient_temperature              ?
_diffrn_measurement_device               'automatic diffractometer'
_diffrn_measurement_device_type          'Oxford Diffraction Xcalibur'
_diffrn_radiation_type                   'X-rays, Mo Ka'
_diffrn_reflns_number                    533
_diffrn_reflns_theta_min                 6.48
_diffrn_reflns_theta_max                 25.47
_exptl_absorpt_coefficient_mu            9.805
_exptl_absorpt_correction_type           ?
_computing_structure_solution            'starting values from the literature'
_refine_ls_number_parameters             8
_refine_ls_number_reflns                 61
_refine_ls_R_factor_gt                   0.0256
_refine_ls_wR_factor_gt                  0.0548

# End of data set 1815331
