Repository: bobleesj/cif-filter-copy

## Overview
This Python toolkit provides a set of tools for processing Crystallographic Information File (CIF) files. It allows for moving files based on unsupported formats, unreasonable distances, and specific tags, copying files based on atomic occupancy and mixing, retrieving file information, and checking CIF folder content against an Excel file.

When you run `python main.py`, a prompt below will appear. 
```
Welcome! Please choose an option to proceed:
[1] Move files based on unsupported CIF format
[2] Move files based on unreasonable distance
[3] Move files based on tags
[4] Move files based on supercell atom count
[5] Copy files based on atomic occupancy and mixing

File: M-X-CIF/1819720.cif
##############################################################################
#                                                                            #
# Ni-Sn            # Ni3Sn2 rt                                     # 1819720 #
#                                                                            #
##############################################################################
#                                                                            #
#                           Pearson's Crystal Data                           #
#      Crystal Structure Database for Inorganic Compounds (on DVD)           #
#                              Release 2022/23                               #
#                  Editors: Pierre Villars and Karin Cenzual                 #
#                                                                            #
#   Copyright (c) ASM International & Material Phases Data System (MPDS),    #
# Switzerland & National Institute for Materials Science (NIMS), Japan, 2022 #
#                   All rights reserved. Version 2022.07                     #
#                                                                            #
#   This copy of Pearson's Crystal Data is licensed to:                      #
#   University of Alberta, Chemistry Department, 1-5 Installations License         #
#                                                                            #
##############################################################################

data_1819720
_audit_creation_date                     2023-07-09
_audit_creation_method
;
Pearson's Crystal Data browser
;
#_database_code_PCD                      1819720
_database_code_PDF                       ?

# Entry summary

_chemical_formula_structural             'Ni~3~ Sn~2~'
_chemical_formula_sum                    'Ni3 Sn2'
_chemical_name_mineral                   ?
_chemical_compound_source                ?
_chemical_name_structure_type            Ni~3~Sn~2~,oP20,62
_chemical_formula_weight                 413.5

# Bibliographic data

_publ_section_title
'A new investigation of the system Ni-Sn'                                     
_journal_coden_ASTM                      IERME5
_journal_name_full                       Intermetallics
_journal_year                            2007
_journal_volume                          15
_journal_page_first                      869
_journal_page_last                       884
_journal_language                        English
loop_
 _publ_author_name
 _publ_author_address
'Schmetterer C.'
;
Vienna University
Institut fur Anorganische Chemie
Vienna
Austria
;
'Flandorfer H.'
;
Vienna University
Institut fur Anorganische Chemie
Vienna
Austria
;
'Richter K.W.'
;
Vienna University
Institut fur Anorganische Chemie
Vienna
Austria
;
'Saeed U.'
;
Vienna University
Institut fur Anorganische Chemie
Vienna
Austria
;
'Kauffmann M.'
;
Ecole Nationale Superieure de Chimie de Lille (ENSCL)
Unite de Catalyse et Chimie du Solide (UCCS)
Villeneuve d'Ascq
France
;
'Roussel P.'
;
Ecole Nationale Superieure de Chimie de Lille (ENSCL)
Unite de Catalyse et Chimie du Solide (UCCS)
Villeneuve d'Ascq
France
;
'Ipser H.'
;
Vienna University
Institut fur Anorganische Chemie
Vienna
Austria
;

# Standardized crystallographic data

_cell_length_a                           7.1168
_cell_length_b                           5.1903
_cell_length_c                           8.1423
_cell_angle_alpha                        90
_cell_angle_beta                         90
_cell_angle_gamma                        90
_cell_volume                             300.8
_cell_formula_units_Z                    4
_space_group_IT_number                   62
_space_group_name_H-M_alt                'P n m a'
loop_
 _space_group_symop_id
 _space_group_symop_operation_xyz
 1 'x, y, z'
 2 '1/2-x, -y, 1/2+z'
 3 '1/2-x, 1/2+y, 1/2+z'
 4 '-x, -y, -z'
 5 '-x, 1/2+y, -z'
 6 '1/2+x, 1/2-y, 1/2-z'
 7 '1/2+x, y, 1/2-z'
 8 'x, 1/2-y, z'

# Atomic positions taken from type-defining entry

loop_
 _atom_type_symbol
 Ni
 Sn
loop_
 _atom_site_label
 _atom_site_type_symbol
 _atom_site_symmetry_multiplicity
 _atom_site_Wyckoff_symbol
 _atom_site_fract_x
 _atom_site_fract_y
 _atom_site_fract_z
 _atom_site_occupancy
 Ni1 Ni 8 d 0.2353 0.0040 0.3824 1
 Sn1 Sn 4 c 0.0657 0.25 0.0942 1
 Sn2 Sn 4 c 0.1022 0.25 0.6417 1
 Ni2 Ni 4 c 0.4077 0.25 0.1284 1


_exptl_crystal_colour                    ?
_exptl_crystal_density_meas              ?
_exptl_crystal_density_diffrn            9.13
_cell_measurement_temperature            295
_cell_measurement_radiation              'X-rays, Cu Ka1'
_cell_measurement_reflns_used            ?
_diffrn_ambient_temperature              ?
_diffrn_measurement_device               'automatic diffractometer'
_diffrn_measurement_device_type          ?
_diffrn_radiation_type                   ?
_diffrn_reflns_number                    ?
_exptl_absorpt_coefficient_mu            ?
_exptl_absorpt_correction_type           ?
_computing_structure_solution            ?
_refine_ls_number_parameters             ?
_refine_ls_number_reflns                 ?
_refine_ls_R_factor_gt                   ?
_refine_ls_wR_factor_gt                  ?

# End of data set 1819720

File: M-X-CIF/1819772.cif
##############################################################################
#                                                                            #
# Fe-Ge            # Fe0.9Ge0.1 rt                                 # 1819772 #
#                                                                            #
##############################################################################
#                                                                            #
#                           Pearson's Crystal Data                           #
#      Crystal Structure Database for Inorganic Compounds (on DVD)           #
#                              Release 2022/23                               #
#                  Editors: Pierre Villars and Karin Cenzual                 #
#                                                                            #
#   Copyright (c) ASM International & Material Phases Data System (MPDS),    #
# Switzerland & National Institute for Materials Science (NIMS), Japan, 2022 #
#                   All rights reserved. Version 2022.07                     #
#                                                                            #
#   This copy of Pearson's Crystal Data is licensed to:                      #
#   University of Alberta, Chemistry Department, 1-5 Installations License         #
#                                                                            #
##############################################################################

data_1819772
_audit_creation_date                     2023-07-09
_audit_creation_method
;
Pearson's Crystal Data browser
;
#_database_code_PCD                      1819772
_database_code_PDF                       04-015-2453

# Entry summary

_chemical_formula_structural             'Fe~0.9~ Ge~0.1~'
_chemical_formula_sum                    'Fe0.90 Ge0.10'
_chemical_name_mineral                   ?
_chemical_compound_source                ?
_chemical_name_structure_type            W,cI2,229
_chemical_formula_weight                 57.5

# Bibliographic data

_publ_section_title
;
Magnetic properties and hyperfine interaction parameters of the nanocrystalline and annealed Fe~90~Ge~10~
;
_journal_coden_ASTM                      JMMMDC
_journal_name_full                       'J. Magn. Magn. Mater.'
_journal_year                            2007
_journal_volume                          308
_journal_page_first                      171
_journal_page_last                       176
_journal_language                        English
loop_
 _publ_author_name
 _publ_author_address
'Yelsukov E.P.'
;
Russian Academy of Sciences (RAS)
Physico-Technical Institute
Izhevsk
Russia
;
'Konygin G.N.'
;
Russian Academy of Sciences (RAS)
Physico-Technical Institute
Izhevsk
Russia
;
'Nemtsova O.M.'
;
Russian Academy of Sciences (RAS)
Physico-Technical Institute
Izhevsk
Russia
;
'Porsev V.E.'
;
Russian Academy of Sciences (RAS)
Physico-Technical Institute
Izhevsk
Russia
;

# Standardized crystallographic data

_cell_length_a                           2.881
_cell_length_b                           2.881
_cell_length_c                           2.881
_cell_angle_alpha                        90
_cell_angle_beta                         90
_cell_angle_gamma                        90
_cell_volume                             23.9
_cell_formula_units_Z                    2
_space_group_IT_number                   229
_space_group_name_H-M_alt                'I m -3 m'
loop_
 _space_group_symop_id
 _space_group_symop_operation_xyz
 1 'x, y, z'
 2 '-x, -y, -z'
 3 '-x, -y, z'
 4 '-x, -z, -y'
 5 '-x, -z, y'
 6 '-x, y, -z'
 7 '-x, y, z'
 8 '-x, z, -y'
 9 '-x, z, y'
 10 '-y, -x, -z'
 11 '-y, -x, z'
 12 '-y, -z, -x'
 13 '-y, -z, x'
 14 '-y, x, -z'
 15 '-y, x, z'
 16 '-y, z, -x'
 17 '-y, z, x'
 18 '-z, -x, -y'
 19 '-z, -x, y'
 20 '-z, -y, -x'
 21 '-z, -y, x'
 22 '-z, x, -y'
 23 '-z, x, y'
 24 '-z, y, -x'
 25 '-z, y, x'
 26 'x, -y, -z'
 27 'x, -y, z'
 28 'x, -z, -y'
 29 'x, -z, y'
 30 'x, y, -z'
 31 'x, z, -y'
 32 'x, z, y'
 33 'y, -x, -z'
 34 'y, -x, z'
 35 'y, -z, -x'
 36 'y, -z, x'
 37 'y, x, -z'
 38 'y, x, z'
 39 'y, z, -x'
 40 'y, z, x'
 41 'z, -x, -y'
 42 'z, -x, y'
 43 'z, -y, -x'
 44 'z, -y, x'
 45 'z, x, -y'
 46 'z, x, y'
 47 'z, y, -x'
 48 'z, y, x'
 49 '1/2+x, 1/2+y, 1/2+z'
 50 '1/2-x, 1/2-y, 1/2-z'
 51 '1/2-x, 1/2-y, 1/2+z'
 52 '1/2-x, 1/2-z, 1/2-y'
 53 '1/2-x, 1/2-z, 1/2+y'
 54 '1/2-x, 1/2+y, 1/2-z'
 55 '1/2-x, 1/2+y, 1/2+z'
 56 '1/2-x, 1/2+z, 1/2-y'
 57 '1/2-x, 1/2+z, 1/2+y'
 58 '1/2-y, 1/2-x, 1/2-z'
 59 '1/2-y, 1/2-x, 1/2+z'
 60 '1/2-y, 1/2-z, 1/2-x'
 61 '1/2-y, 1/2-z, 1/2+x'
 62 '1/2-y, 1/2+x, 1/2-z'
 63 '1/2-y, 1/2+x, 1/2+z'
 64 '1/2-y, 1/2+z, 1/2-x'
 65 '1/2-y, 1/2+z, 1/2+x'
 66 '1/2-z, 1/2-x, 1/2-y'
 67 '1/2-z, 1/2-x, 1/2+y'
 68 '1/2-z, 1/2-y, 1/2-x'
 69 '1/2-z, 1/2-y, 1/2+x'
 70 '1/2-z, 1/2+x, 1/2-y'
 71 '1/2-z, 1/2+x, 1/2+y'
 72 '1/2-z, 1/2+y, 1/2-x'
 73 '1/2-z, 1/2+y, 1/2+x'
 74 '1/2+x, 1/2-y, 1/2-z'
 75 '1/2+x, 1/2-y, 1/2+z'
 76 '1/2+x, 1/2-z, 1/2-y'
 77 '1/2+x, 1/2-z, 1/2+y'
 78 '1/2+x, 1/2+y, 1/2-z'
 79 '1/2+x, 1/2+z, 1/2-y'
 80 '1/2+x, 1/2+z, 1/2+y'
 81 '1/2+y, 1/2-x, 1/2-z'
 82 '1/2+y, 1/2-x, 1/2+z'
 83 '1/2+y, 1/2-z, 1/2-x'
 84 '1/2+y, 1/2-z, 1/2+x'
 85 '1/2+y, 1/2+x, 1/2-z'
 86 '1/2+y, 1/2+x, 1/2+z'
 87 '1/2+y, 1/2+z, 1/2-x'
 88 '1/2+y, 1/2+z, 1/2+x'
 89 '1/2+z, 1/2-x, 1/2-y'
 90 '1/2+z, 1/2-x, 1/2+y'
 91 '1/2+z, 1/2-y, 1/2-x'
 92 '1/2+z, 1/2-y, 1/2+x'
 93 '1/2+z, 1/2+x, 1/2-y'
 94 '1/2+z, 1/2+x, 1/2+y'
 95 '1/2+z, 1/2+y, 1/2-x'
 96 '1/2+z, 1/2+y, 1/2+x'
loop_
 _atom_type_symbol
 Fe
 Ge
loop_
 _atom_site_label
 _atom_site_type_symbol
 _atom_site_symmetry_multiplicity
 _atom_site_Wyckoff_symbol
 _atom_site_fract_x
 _atom_site_fract_y
 _atom_site_fract_z
 _atom_site_occupancy
 Fe1 Fe 2 a 0 0 0 0.9
 Ge2 Ge 2 a 0 0 0 0.1


_exptl_crystal_colour                    ?
_exptl_crystal_density_meas              ?
_exptl_crystal_density_diffrn            7.99
_cell_measurement_temperature            ?
_cell_measurement_radiation              'X-rays, Cu Ka'
_cell_measurement_reflns_used            ?
_diffrn_ambient_temperature              ?
_diffrn_measurement_device               'automatic diffractometer'
_diffrn_measurement_device_type          ?
_diffrn_radiation_type                   ?
_diffrn_reflns_number                    ?
_exptl_absorpt_coefficient_mu            ?
_exptl_absorpt_correction_type           ?
_computing_structure_solution            ?
_refine_ls_number_parameters             ?
_refine_ls_number_reflns                 ?
_refine_ls_R_factor_gt                   ?
_refine_ls_wR_factor_gt                  ?

# End of data set 1819772

File: M-X-CIF/1820120.cif
##############################################################################
#                                                                            #
# Ni-Si            # Ni3Si rt Ni+                                  # 1820120 #
#                                                                            #
##############################################################################
#                                                                            #
#                           Pearson's Crystal Data                           #
#      Crystal Structure Database for Inorganic Compounds (on DVD)           #
#                              Release 2022/23                               #
#                  Editors: Pierre Villars and Karin Cenzual                 #
#                                                                            #
#   Copyright (c) ASM International & Material Phases Data System (MPDS),    #
# Switzerland & National Institute for Materials Science (NIMS), Japan, 2022 #
#                   All rights reserved. Version 2022.07                     #
#                                                                            #
#   This copy of Pearson's Crystal Data is licensed to:                      #
#   University of Alberta, Chemistry Department, 1-5 Installations License         #
#                                                                            #
##############################################################################

data_1820120
_audit_creation_date                     2023-07-09
_audit_creation_method
;
Pearson's Crystal Data browser
;
#_database_code_PCD                      1820120
_database_code_PDF                       04-023-7106

# Entry summary

_chemical_formula_structural             'Ni~3.12~ Si~0.88~'
_chemical_formula_sum                    'Ni3.12 Si0.88'
_chemical_name_mineral                   ?
_chemical_compound_source                ?
_chemical_name_structure_type            Cu~3~Au,cP4,221
_chemical_formula_weight                 207.9

# Bibliographic data

_publ_section_title
;
Metallographic and structural observations in the pseudo-binary section Ni~3~Si-Ni~3~Ti of the Ni-Si-Ti system
;
_journal_coden_ASTM                      AMATEB
_journal_name_full                       'Acta Metall. Mater.'
_journal_year                            1990
_journal_volume                          38
_journal_page_first                      739
_journal_page_last                       745
_journal_language                        English
loop_
 _publ_author_name
 _publ_author_address
'Takasugi T.'
;
Tohoku University
Institute of Materials Research
Sendai / Miyagi
Japan
;
'Shindo D.'
;
Tohoku University
Institute of Materials Research
Sendai / Miyagi
Japan
;
'Izumi O.'
;
Tohoku University
Institute of Materials Research
Sendai / Miyagi
Japan
;
'Hirabayashi M.'
;
Tohoku University
Institute of Materials Research
Sendai / Miyagi
Japan
;

# Standardized crystallographic data

_cell_length_a                           3.502
_cell_length_b                           3.502
_cell_length_c                           3.502
_cell_angle_alpha                        90
_cell_angle_beta                         90
_cell_angle_gamma                        90
_cell_volume                             42.9
_cell_formula_units_Z                    1
_space_group_IT_number                   221
_space_group_name_H-M_alt                'P m -3 m'
loop_
 _space_group_symop_id
 _space_group_symop_operation_xyz
 1 'x, y, z'
 2 '-x, -y, -z'
 3 '-x, -y, z'
 4 '-x, -z, -y'
 5 '-x, -z, y'
 6 '-x, y, -z'
 7 '-x, y, z'
 8 '-x, z, -y'
 9 '-x, z, y'
 10 '-y, -x, -z'
 11 '-y, -x, z'
 12 '-y, -z, -x'
 13 '-y, -z, x'
 14 '-y, x, -z'
 15 '-y, x, z'
 16 '-y, z, -x'
 17 '-y, z, x'
 18 '-z, -x, -y'
 19 '-z, -x, y'
 20 '-z, -y, -x'
 21 '-z, -y, x'
 22 '-z, x, -y'
 23 '-z, x, y'
 24 '-z, y, -x'
 25 '-z, y, x'
 26 'x, -y, -z'
 27 'x, -y, z'
 28 'x, -z, -y'
 29 'x, -z, y'
 30 'x, y, -z'
 31 'x, z, -y'
 32 'x, z, y'
 33 'y, -x, -z'
 34 'y, -x, z'
 35 'y, -z, -x'
 36 'y, -z, x'
 37 'y, x, -z'
 38 'y, x, z'
 39 'y, z, -x'
 40 'y, z, x'
 41 'z, -x, -y'
 42 'z, -x, y'
 43 'z, -y, -x'
 44 'z, -y, x'
 45 'z, x, -y'
 46 'z, x, y'
 47 'z, y, -x'
 48 'z, y, x'
loop_
 _atom_type_symbol
 Ni
 Si
loop_
 _atom_site_label
 _atom_site_type_symbol
 _atom_site_symmetry_multiplicity
 _atom_site_Wyckoff_symbol
 _atom_site_fract_x
 _atom_site_fract_y
 _atom_site_fract_z
 _atom_site_occupancy
 Ni Ni 3 c 0 0.5 0.5 1
 Si1 Si 1 a 0 0 0 0.88
 Ni2 Ni 1 a 0 0 0 0.12


_exptl_crystal_colour                    ?
_exptl_crystal_density_meas              ?
_exptl_crystal_density_diffrn            8.04
_cell_measurement_temperature            ?
_cell_measurement_radiation              'X-rays, Cu Ka'
_cell_measurement_reflns_used            ?
_diffrn_ambient_temperature              ?
_diffrn_measurement_device               'automatic diffractometer'
_diffrn_measurement_device_type          ?
_diffrn_radiation_type                   ?
_diffrn_reflns_number                    ?
_exptl_absorpt_coefficient_mu            ?
_exptl_absorpt_correction_type           ?
_computing_structure_solution            ?
_refine_ls_number_parameters             ?
_refine_ls_number_reflns                 ?
_refine_ls_R_factor_gt                   ?
_refine_ls_wR_factor_gt                  ?

# End of data set 1820120

File: M-X-CIF/1820352.cif
##############################################################################
#                                                                            #
# Fe-Sb            # Fe1.27Sb                                      # 1820352 #
#                                                                            #
##############################################################################
#                                                                            #
#                           Pearson's Crystal Data                           #
#      Crystal Structure Database for Inorganic Compounds (on DVD)           #
#                              Release 2022/23                               #
#                  Editors: Pierre Villars and Karin Cenzual                 #
#                                                                            #
#   Copyright (c) ASM International & Material Phases Data System (MPDS),    #
# Switzerland & National Institute for Materials Science (NIMS), Japan, 2022 #
#                   All rights reserved. Version 2022.07                     #
#                                                                            #
#   This copy of Pearson's Crystal Data is licensed to:                      #
#   University of Alberta, Chemistry Department, 1-5 Installations License         #
#                                                                            #
##############################################################################

data_1820352
_audit_creation_date                     2023-07-09
_audit_creation_method
;
Pearson's Crystal Data browser
;
#_database_code_PCD                      1820352
_database_code_PDF                       04-023-7117

# Entry summary

_chemical_formula_structural             'Fe~1.184~ Sb'
_chemical_formula_sum                    'Fe1.18 Sb'
_chemical_name_mineral                   ?
_chemical_compound_source                ?
_chemical_name_structure_type            Co~1.75~Ge,hP6,194
_chemical_formula_weight                 187.9

# Bibliographic data

_publ_section_title
'The isothermal section of the Er-Fe-Sb ternary system at 773 K'              
_journal_coden_ASTM                      JALCEU
_journal_name_full                       'J. Alloys Compd.'
_journal_year                            2006
_journal_volume                          420
_journal_page_first                      133
_journal_page_last                       135
_journal_language                        English
loop_
 _publ_author_name
 _publ_author_address
'Cai G.'
;
Guangxi University
Institute of Materials Science
Nanning / Guangxi
China
;
'Wei X.'
;
Guanxi University of Chinese Medicine
Nanning / Guangxi
China
;
'Zeng L.'
;
Guangxi University
Institute of Materials Science
Nanning / Guangxi
China
;

# Standardized crystallographic data

_cell_length_a                           4.1027
_cell_length_b                           4.1027
_cell_length_c                           5.1494
_cell_angle_alpha                        90
_cell_angle_beta                         90
_cell_angle_gamma                        120
_cell_volume                             75.1
_cell_formula_units_Z                    2
_space_group_IT_number                   194
_space_group_name_H-M_alt                'P 63/m m c'
loop_
 _space_group_symop_id
 _space_group_symop_operation_xyz
 1 'x, y, z'
 2 '-x+y, -x, 1/2-z'
 3 '-x+y, -x, z'
 4 '-x+y, y, 1/2-z'
 5 '-x+y, y, z'
 6 '-x, -x+y, -z'
 7 '-x, -x+y, 1/2+z'
 8 '-x, -y, -z'
 9 '-x, -y, 1/2+z'
 10 '-y, -x, 1/2-z'
 11 '-y, -x, z'
 12 '-y, x-y, 1/2-z'
 13 '-y, x-y, z'
 14 'x, x-y, 1/2-z'
 15 'x, x-y, z'
 16 'x, y, 1/2-z'
 17 'x-y, -y, -z'
 18 'x-y, -y, 1/2+z'
 19 'x-y, x, -z'
 20 'x-y, x, 1/2+z'
 21 'y, -x+y, -z'
 22 'y, -x+y, 1/2+z'
 23 'y, x, -z'
 24 'y, x, 1/2+z'
loop_
 _atom_type_symbol
 Fe
 Sb
loop_
 _atom_site_label
 _atom_site_type_symbol
 _atom_site_symmetry_multiplicity
 _atom_site_Wyckoff_symbol
 _atom_site_fract_x
 _atom_site_fract_y
 _atom_site_fract_z
 _atom_site_occupancy
 Fe Fe 2 d 0.333333 0.666667 0.75 0.184
 Sb Sb 2 c 0.333333 0.666667 0.25 1
 Fe1 Fe 2 a 0 0 0 1


_exptl_crystal_colour                    ?
_exptl_crystal_density_meas              ?
_exptl_crystal_density_diffrn            8.31
_cell_measurement_temperature            ?
_cell_measurement_radiation              'X-rays, Cu Ka'
_cell_measurement_reflns_used            ?
_diffrn_ambient_temperature              ?
_diffrn_measurement_device               'automatic diffractometer'
_diffrn_measurement_device_type          ?
_diffrn_radiation_type                   ?
_diffrn_reflns_number                    ?
_exptl_absorpt_coefficient_mu            ?
_exptl_absorpt_correction_type           ?
_computing_structure_solution            ?
_refine_ls_number_parameters             ?
_refine_ls_number_reflns                 ?
_refine_ls_R_factor_gt                   ?
_refine_ls_wR_factor_gt                  ?

# End of data set 1820352

File: M-X-CIF/1820694.cif
##############################################################################
#                                                                            #
# Fe-Si            # Fe5Si3 ht                                     # 1820694 #
#                                                                            #
##############################################################################
#                                                                            #
#                           Pearson's Crystal Data                           #
#      Crystal Structure Database for Inorganic Compounds (on DVD)           #
#                              Release 2022/23                               #
#                  Editors: Pierre Villars and Karin Cenzual                 #
#                                                                            #
#   Copyright (c) ASM International & Material Phases Data System (MPDS),    #
# Switzerland & National Institute for Materials Science (NIMS), Japan, 2022 #
#                   All rights reserved. Version 2022.07                     #
#                                                                            #
#   This copy of Pearson's Crystal Data is licensed to:                      #
#   University of Alberta, Chemistry Department, 1-5 Installations License         #
#                                                                            #
##############################################################################

data_1820694
_audit_creation_date                     2023-07-09
_audit_creation_method
;
Pearson's Crystal Data browser
;
#_database_code_PCD                      1820694
_database_code_PDF                       04-016-3994

# Entry summary

_chemical_formula_structural             'Fe~5~ Si~3~'
_chemical_formula_sum                    'Fe5 Si3'
_chemical_name_mineral                   xifengite
_chemical_compound_source                ?
_chemical_name_structure_type            Mn~5~Si~3~,hP16,193
_chemical_formula_weight                 363.5

# Bibliographic data

_publ_section_title
;
Iron silicides and their corresponding oxides: a high-pressure study of Fe~5~Si~3~
;
_journal_coden_ASTM                      SSSCFJ
_journal_name_full                       'Solid State Sci.'
_journal_year                            2004
_journal_volume                          6
_journal_page_first                      673
_journal_page_last                       678
_journal_language                        English
loop_
 _publ_author_name
 _publ_author_address
'Santamaria Perez D.'
;
Spanish National Research Council (CSIC)
Instituto de Quimica Fisica "Rocasolano" (IQFR)
Madrid
Spain
;
'Nuss J.'
;
Max Planck Society (MPG)
Max Planck Institut (MPI) fur Festkorperforschung
Stuttgart
Germany
;
'Haines J.'
;
Montpellier 2 University (UM2)
Laboratoire de Physicochimie de la Matiere Condensee (LPMC)
Montpellier
France
;
'Jansen M.'
;
Max Planck Society (MPG)
Max Planck Institut (MPI) fur Festkorperforschung
Stuttgart
Germany
;
'Vegas A.'
;
Spanish National Research Council (CSIC)
Instituto de Quimica Fisica "Rocasolano" (IQFR)
Madrid
Spain
;

# Standardized crystallographic data

_cell_length_a                           6.6904
_cell_length_b                           6.6904
_cell_length_c                           4.667
_cell_angle_alpha                        90
_cell_angle_beta                         90
_cell_angle_gamma                        120
_cell_volume                             180.9
_cell_formula_units_Z                    2
_space_group_IT_number                   193
_space_group_name_H-M_alt                'P 63/m c m'
loop_
 _space_group_symop_id
 _space_group_symop_operation_xyz
 1 'x, y, z'
 2 '-x+y, -x, 1/2-z'
 3 '-x+y, -x, z'
 4 '-x+y, y, -z'
 5 '-x+y, y, 1/2+z'
 6 '-x, -x+y, 1/2-z'
 7 '-x, -x+y, z'
 8 '-x, -y, -z'
 9 '-x, -y, 1/2+z'
 10 '-y, -x, -z'
 11 '-y, -x, 1/2+z'
 12 '-y, x-y, 1/2-z'
 13 '-y, x-y, z'
 14 'x, x-y, -z'
 15 'x, x-y, 1/2+z'
 16 'x, y, 1/2-z'
 17 'x-y, -y, 1/2-z'
 18 'x-y, -y, z'
 19 'x-y, x, -z'
 20 'x-y, x, 1/2+z'
 21 'y, -x+y, -z'
 22 'y, -x+y, 1/2+z'
 23 'y, x, 1/2-z'
 24 'y, x, z'
loop_
 _atom_type_symbol
 Fe
 Si
loop_
 _atom_site_label
 _atom_site_type_symbol
 _atom_site_symmetry_multiplicity
 _atom_site_Wyckoff_symbol
 _atom_site_fract_x
 _atom_site_fract_y
 _atom_site_fract_z
 _atom_site_occupancy
 Fe2 Fe 6 g 0.2307 0 0.25 1
 Si Si 6 g 0.597 0 0.25 1
 Fe1 Fe 4 d 0.333333 0.666667 0 1


_exptl_crystal_colour                    gray
_exptl_crystal_density_meas              ?
_exptl_crystal_density_diffrn            6.67
_cell_measurement_temperature            ?
_cell_measurement_pressure               8.8e+06
_cell_measurement_radiation              'X-rays, Mo Ka'
_cell_measurement_reflns_used            ?
_diffrn_ambient_pressure                 8.8e+06
_diffrn_ambient_temperature              ?
_diffrn_measurement_device               'automatic diffractometer'
_diffrn_measurement_device_type          ?
_diffrn_radiation_type                   'X-rays, Mo Ka'
_diffrn_reflns_number                    ?
_exptl_absorpt_coefficient_mu            ?
_exptl_absorpt_correction_type           ?
_computing_structure_solution            'starting values from the literature'
_refine_ls_number_parameters             ?
_refine_ls_number_reflns                 ?
_refine_ls_R_factor_gt                   ?
_refine_ls_wR_factor_gt                  ?
_pd_proc_ls_proof_R_factor               0.134
_pd_proc_ls_proof_wR_factor              0.0820
_refine_ls_R_I_factor                    0.02784

# End of data set 1820694

File: M-X-CIF/1820697.cif
##############################################################################
#                                                                            #
# Fe-Si            # Fe5Si3 ht                                     # 1820697 #
#                                                                            #
##############################################################################
#                                                                            #
#                           Pearson's Crystal Data                           #
#      Crystal Structure Database for Inorganic Compounds (on DVD)           #
#                              Release 2022/23                               #
#                  Editors: Pierre Villars and Karin Cenzual                 #
#                                                                            #
#   Copyright (c) ASM International & Material Phases Data System (MPDS),    #
# Switzerland & National Institute for Materials Science (NIMS), Japan, 2022 #
#                   All rights reserved. Version 2022.07                     #
#                                                                            #
#   This copy of Pearson's Crystal Data is licensed to:                      #
#   University of Alberta, Chemistry Department, 1-5 Installations License         #
#                                                                            #
##############################################################################

data_1820697
_audit_creation_date                     2023-07-09
_audit_creation_method
;
Pearson's Crystal Data browser
;
#_database_code_PCD                      1820697
_database_code_PDF                       04-016-3997

# Entry summary

_chemical_formula_structural             'Fe~5~ Si~3~'
_chemical_formula_sum                    'Fe5 Si3'
_chemical_name_mineral                   xifengite
_chemical_compound_source                ?
_chemical_name_structure_type            Mn~5~Si~3~,hP16,193
_chemical_formula_weight                 363.5

# Bibliographic data

_publ_section_title
;
Iron silicides and their corresponding oxides: a high-pressure study of Fe~5~Si~3~
;
_journal_coden_ASTM                      SSSCFJ
_journal_name_full                       'Solid State Sci.'
_journal_year                            2004
_journal_volume                          6
_journal_page_first                      673
_journal_page_last                       678
_journal_language                        English
loop_
 _publ_author_name
 _publ_author_address
'Santamaria Perez D.'
;
Spanish National Research Council (CSIC)
Instituto de Quimica Fisica "Rocasolano" (IQFR)
Madrid
Spain
;
'Nuss J.'
;
Max Planck Society (MPG)
Max Planck Institut (MPI) fur Festkorperforschung
Stuttgart
Germany
;
'Haines J.'
;
Montpellier 2 University (UM2)
Laboratoire de Physicochimie de la Matiere Condensee (LPMC)
Montpellier
France
;
'Jansen M.'
;
Max Planck Society (MPG)
Max Planck Institut (MPI) fur Festkorperforschung
Stuttgart
Germany
;
'Vegas A.'
;
Spanish National Research Council (CSIC)
Instituto de Quimica Fisica "Rocasolano" (IQFR)
Madrid
Spain
;

# Standardized crystallographic data

_cell_length_a                           6.6193
_cell_length_b                           6.6193
_cell_length_c                           4.621
_cell_angle_alpha                        90
_cell_angle_beta                         90
_cell_angle_gamma                        120
_cell_volume                             175.3
_cell_formula_units_Z                    2
_space_group_IT_number                   193
_space_group_name_H-M_alt                'P 63/m c m'
loop_
 _space_group_symop_id
 _space_group_symop_operation_xyz
 1 'x, y, z'
 2 '-x+y, -x, 1/2-z'
 3 '-x+y, -x, z'
 4 '-x+y, y, -z'
 5 '-x+y, y, 1/2+z'
 6 '-x, -x+y, 1/2-z'
 7 '-x, -x+y, z'
 8 '-x, -y, -z'
 9 '-x, -y, 1/2+z'
 10 '-y, -x, -z'
 11 '-y, -x, 1/2+z'
 12 '-y, x-y, 1/2-z'
 13 '-y, x-y, z'
 14 'x, x-y, -z'
 15 'x, x-y, 1/2+z'
 16 'x, y, 1/2-z'
 17 'x-y, -y, 1/2-z'
 18 'x-y, -y, z'
 19 'x-y, x, -z'
 20 'x-y, x, 1/2+z'
 21 'y, -x+y, -z'
 22 'y, -x+y, 1/2+z'
 23 'y, x, 1/2-z'
 24 'y, x, z'
loop_
 _atom_type_symbol
 Fe
 Si
loop_
 _atom_site_label
 _atom_site_type_symbol
 _atom_site_symmetry_multiplicity
 _atom_site_Wyckoff_symbol
 _atom_site_fract_x
 _atom_site_fract_y
 _atom_site_fract_z
 _atom_site_occupancy
 Fe2 Fe 6 g 0.2284 0 0.25 1
 Si Si 6 g 0.597 0 0.25 1
 Fe1 Fe 4 d 0.333333 0.666667 0 1


_exptl_crystal_colour                    gray
_exptl_crystal_density_meas              ?
_exptl_crystal_density_diffrn            6.88
_cell_measurement_temperature            ?
_cell_measurement_pressure               1.87e+07
_cell_measurement_radiation              'X-rays, Mo Ka'
_cell_measurement_reflns_used            ?
_diffrn_ambient_pressure                 1.87e+07
_diffrn_ambient_temperature              ?
_diffrn_measurement_device               'automatic diffractometer'
_diffrn_measurement_device_type          ?
_diffrn_radiation_type                   'X-rays, Mo Ka'
_diffrn_reflns_number                    ?
_exptl_absorpt_coefficient_mu            ?
_exptl_absorpt_correction_type           ?
_computing_structure_solution            'starting values from the literature'
_refine_ls_number_parameters             ?
_refine_ls_number_reflns                 ?
_refine_ls_R_factor_gt                   ?
_refine_ls_wR_factor_gt                  ?
_pd_proc_ls_proof_R_factor               0.129
_pd_proc_ls_proof_wR_factor              0.0821
_refine_ls_R_I_factor                    0.02434

# End of data set 1820697

File: M-X-CIF/1820698.cif
##############################################################################
#                                                                            #
# Fe-Si            # Fe5Si3 ht                                     # 1820698 #
#                                                                            #
##############################################################################
#                                                                            #
#                           Pearson's Crystal Data                           #
#      Crystal Structure Database for Inorganic Compounds (on DVD)           #
#                              Release 2022/23                               #
#                  Editors: Pierre Villars and Karin Cenzual                 #
#                                                                            #
#   Copyright (c) ASM International & Material Phases Data System (MPDS),    #
# Switzerland & National Institute for Materials Science (NIMS), Japan, 2022 #
#                   All rights reserved. Version 2022.07                     #
#                                                                            #
#   This copy of Pearson's Crystal Data is licensed to:                      #
#   University of Alberta, Chemistry Department, 1-5 Installations License         #
#                                                                            #
##############################################################################

data_1820698
_audit_creation_date                     2023-07-09
_audit_creation_method
;
Pearson's Crystal Data browser
;
#_database_code_PCD                      1820698
_database_code_PDF                       04-016-3998

# Entry summary

_chemical_formula_structural             'Fe~5~ Si~3~'
_chemical_formula_sum                    'Fe5 Si3'
_chemical_name_mineral                   xifengite
_chemical_compound_source                ?
_chemical_name_structure_type            Mn~5~Si~3~,hP16,193
_chemical_formula_weight                 363.5

# Bibliographic data

_publ_section_title
;
Iron silicides and their corresponding oxides: a high-pressure study of Fe~5~Si~3~
;
_journal_coden_ASTM                      SSSCFJ
_journal_name_full                       'Solid State Sci.'
_journal_year                            2004
_journal_volume                          6
_journal_page_first                      673
_journal_page_last                       678
_journal_language                        English
loop_
 _publ_author_name
 _publ_author_address
'Santamaria Perez D.'
;
Spanish National Research Council (CSIC)
Instituto de Quimica Fisica "Rocasolano" (IQFR)
Madrid
Spain
;
'Nuss J.'
;
Max Planck Society (MPG)
Max Planck Institut (MPI) fur Festkorperforschung
Stuttgart
Germany
;
'Haines J.'
;
Montpellier 2 University (UM2)
Laboratoire de Physicochimie de la Matiere Condensee (LPMC)
Montpellier
France
;
'Jansen M.'
;
Max Planck Society (MPG)
Max Planck Institut (MPI) fur Festkorperforschung
Stuttgart
Germany
;
'Vegas A.'
;
Spanish National Research Council (CSIC)
Instituto de Quimica Fisica "Rocasolano" (IQFR)
Madrid
Spain
;

# Standardized crystallographic data

_cell_length_a                           6.5771
_cell_length_b                           6.5771
_cell_length_c                           4.593
_cell_angle_alpha                        90
_cell_angle_beta                         90
_cell_angle_gamma                        120
_cell_volume                             172.1
_cell_formula_units_Z                    2
_space_group_IT_number                   193
_space_group_name_H-M_alt                'P 63/m c m'
loop_
 _space_group_symop_id
 _space_group_symop_operation_xyz
 1 'x, y, z'
 2 '-x+y, -x, 1/2-z'
 3 '-x+y, -x, z'
 4 '-x+y, y, -z'
 5 '-x+y, y, 1/2+z'
 6 '-x, -x+y, 1/2-z'
 7 '-x, -x+y, z'
 8 '-x, -y, -z'
 9 '-x, -y, 1/2+z'
 10 '-y, -x, -z'
 11 '-y, -x, 1/2+z'
 12 '-y, x-y, 1/2-z'
 13 '-y, x-y, z'
 14 'x, x-y, -z'
 15 'x, x-y, 1/2+z'
 16 'x, y, 1/2-z'
 17 'x-y, -y, 1/2-z'
 18 'x-y, -y, z'
 19 'x-y, x, -z'
 20 'x-y, x, 1/2+z'
 21 'y, -x+y, -z'
 22 'y, -x+y, 1/2+z'
 23 'y, x, 1/2-z'
 24 'y, x, z'
loop_
 _atom_type_symbol
 Fe
 Si
loop_
 _atom_site_label
 _atom_site_type_symbol
 _atom_site_symmetry_multiplicity
 _atom_site_Wyckoff_symbol
 _atom_site_fract_x
 _atom_site_fract_y
 _atom_site_fract_z
 _atom_site_occupancy
 Fe2 Fe 6 g 0.2286 0 0.25 1
 Si Si 6 g 0.596 0 0.25 1
 Fe1 Fe 4 d 0.333333 0.666667 0 1


_exptl_crystal_colour                    gray
_exptl_crystal_density_meas              ?
_exptl_crystal_density_diffrn            7.02
_cell_measurement_temperature            ?
_cell_measurement_pressure               2.26e+07
_cell_measurement_radiation              'X-rays, Mo Ka'
_cell_measurement_reflns_used            ?
_diffrn_ambient_pressure                 2.26e+07
_diffrn_ambient_temperature              ?
_diffrn_measurement_device               'automatic diffractometer'
_diffrn_measurement_device_type          ?
_diffrn_radiation_type                   'X-rays, Mo Ka'
_diffrn_reflns_number                    ?
_exptl_absorpt_coefficient_mu            ?
_exptl_absorpt_correction_type           ?
_computing_structure_solution            'starting values from the literature'
_refine_ls_number_parameters             ?
_refine_ls_number_reflns                 ?
_refine_ls_R_factor_gt                   ?
_refine_ls_wR_factor_gt                  ?
_pd_proc_ls_proof_R_factor               0.183
_pd_proc_ls_proof_wR_factor              0.120
_refine_ls_R_I_factor                    0.04002

# End of data set 1820698
