Repository: bobleesj/cif-filter-copy

## Overview
This Python toolkit provides a set of tools for processing Crystallographic Information File (CIF) files. It allows for moving files based on unsupported formats, unreasonable distances, and specific tags, copying files based on atomic occupancy and mixing, retrieving file information, and checking CIF folder content against an Excel file.

When you run `python main.py`, a prompt below will appear. 
```
Welcome! Please choose an option to proceed:
[1] Move files based on unsupported CIF format
[2] Move files based on unreasonable distance
[3] Move files based on tags
[4] Move files based on supercell atom count
[5] Copy files based on atomic occupancy and mixing

File: M-X-CIF/1820699.cif
##############################################################################
#                                                                            #
# Fe-Si            # Fe5Si3 ht                                     # 1820699 #
#                                                                            #
##############################################################################
#                                                                            #
#                           Pearson's Crystal Data                           #
#      Crystal Structure Database for Inorganic Compounds (on DVD)           #
#                              Release 2022/23                               #
#                  Editors: Pierre Villars and Karin Cenzual                 #
#                                                                            #
#   Copyright (c) ASM International & Material Phases Data System (MPDS),    #
# Switzerland & National Institute for Materials Science (NIMS), Japan, 2022 #
#                   All rights reserved. Version 2022.07                     #
#                                                                            #
#   This copy of Pearson's Crystal Data is licensed to:                      #
#   University of Alberta, Chemistry Department, 1-5 Installations License         #
#                                                                            #
##############################################################################

data_1820699
_audit_creation_date                     2023-07-09
_audit_creation_method
;
Pearson's Crystal Data browser
;
#_database_code_PCD                      1820699
_database_code_PDF                       04-016-3999

# Entry summary

_chemical_formula_structural             'Fe~5~ Si~3~'
_chemical_formula_sum                    'Fe5 Si3'
_chemical_name_mineral                   xifengite
_chemical_compound_source                ?
_chemical_name_structure_type            Mn~5~Si~3~,hP16,193
_chemical_formula_weight                 363.5

# Bibliographic data

_publ_section_title
;
Iron silicides and their corresponding oxides: a high-pressure study of Fe~5~Si~3~
;
_journal_coden_ASTM                      SSSCFJ
_journal_name_full                       'Solid State Sci.'
_journal_year                            2004
_journal_volume                          6
_journal_page_first                      673
_journal_page_last                       678
_journal_language                        English
loop_
 _publ_author_name
 _publ_author_address
'Santamaria Perez D.'
;
Spanish National Research Council (CSIC)
Instituto de Quimica Fisica "Rocasolano" (IQFR)
Madrid
Spain
;
'Nuss J.'
;
Max Planck Society (MPG)
Max Planck Institut (MPI) fur Festkorperforschung
Stuttgart
Germany
;
'Haines J.'
;
Montpellier 2 University (UM2)
Laboratoire de Physicochimie de la Matiere Condensee (LPMC)
Montpellier
France
;
'Jansen M.'
;
Max Planck Society (MPG)
Max Planck Institut (MPI) fur Festkorperforschung
Stuttgart
Germany
;
'Vegas A.'
;
Spanish National Research Council (CSIC)
Instituto de Quimica Fisica "Rocasolano" (IQFR)
Madrid
Spain
;

# Standardized crystallographic data

_cell_length_a                           6.5412
_cell_length_b                           6.5412
_cell_length_c                           4.558
_cell_angle_alpha                        90
_cell_angle_beta                         90
_cell_angle_gamma                        120
_cell_volume                             168.9
_cell_formula_units_Z                    2
_space_group_IT_number                   193
_space_group_name_H-M_alt                'P 63/m c m'
loop_
 _space_group_symop_id
 _space_group_symop_operation_xyz
 1 'x, y, z'
 2 '-x+y, -x, 1/2-z'
 3 '-x+y, -x, z'
 4 '-x+y, y, -z'
 5 '-x+y, y, 1/2+z'
 6 '-x, -x+y, 1/2-z'
 7 '-x, -x+y, z'
 8 '-x, -y, -z'
 9 '-x, -y, 1/2+z'
 10 '-y, -x, -z'
 11 '-y, -x, 1/2+z'
 12 '-y, x-y, 1/2-z'
 13 '-y, x-y, z'
 14 'x, x-y, -z'
 15 'x, x-y, 1/2+z'
 16 'x, y, 1/2-z'
 17 'x-y, -y, 1/2-z'
 18 'x-y, -y, z'
 19 'x-y, x, -z'
 20 'x-y, x, 1/2+z'
 21 'y, -x+y, -z'
 22 'y, -x+y, 1/2+z'
 23 'y, x, 1/2-z'
 24 'y, x, z'
loop_
 _atom_type_symbol
 Fe
 Si
loop_
 _atom_site_label
 _atom_site_type_symbol
 _atom_site_symmetry_multiplicity
 _atom_site_Wyckoff_symbol
 _atom_site_fract_x
 _atom_site_fract_y
 _atom_site_fract_z
 _atom_site_occupancy
 Fe2 Fe 6 g 0.2277 0 0.25 1
 Si Si 6 g 0.602 0 0.25 1
 Fe1 Fe 4 d 0.333333 0.666667 0 1


_exptl_crystal_colour                    gray
_exptl_crystal_density_meas              ?
_exptl_crystal_density_diffrn            7.15
_cell_measurement_temperature            ?
_cell_measurement_pressure               3e+07
_cell_measurement_radiation              'X-rays, Mo Ka'
_cell_measurement_reflns_used            ?
_diffrn_ambient_pressure                 3e+07
_diffrn_ambient_temperature              ?
_diffrn_measurement_device               'automatic diffractometer'
_diffrn_measurement_device_type          ?
_diffrn_radiation_type                   'X-rays, Mo Ka'
_diffrn_reflns_number                    ?
_exptl_absorpt_coefficient_mu            ?
_exptl_absorpt_correction_type           ?
_computing_structure_solution            'starting values from the literature'
_refine_ls_number_parameters             ?
_refine_ls_number_reflns                 ?
_refine_ls_R_factor_gt                   ?
_refine_ls_wR_factor_gt                  ?
_pd_proc_ls_proof_R_factor               0.187
_pd_proc_ls_proof_wR_factor              0.110
_refine_ls_R_I_factor                    0.03864

# End of data set 1820699

File: M-X-CIF/1821720.cif
##############################################################################
#                                                                            #
# Fe-Si            # Fe3Si                                         # 1821720 #
#                                                                            #
##############################################################################
#                                                                            #
#                           Pearson's Crystal Data                           #
#      Crystal Structure Database for Inorganic Compounds (on DVD)           #
#                              Release 2022/23                               #
#                  Editors: Pierre Villars and Karin Cenzual                 #
#                                                                            #
#   Copyright (c) ASM International & Material Phases Data System (MPDS),    #
# Switzerland & National Institute for Materials Science (NIMS), Japan, 2022 #
#                   All rights reserved. Version 2022.07                     #
#                                                                            #
#   This copy of Pearson's Crystal Data is licensed to:                      #
#   University of Alberta, Chemistry Department, 1-5 Installations License         #
#                                                                            #
##############################################################################

data_1821720
_audit_creation_date                     2023-07-09
_audit_creation_method
;
Pearson's Crystal Data browser
;
#_database_code_PCD                      1821720
_database_code_PDF                       ?

# Entry summary

_chemical_formula_structural             'Fe~3~ Si'
_chemical_formula_sum                    'Fe3 Si'
_chemical_name_mineral                   gupeiite
_chemical_compound_source                ?
_chemical_name_structure_type            BiF~3~,cF16,225
_chemical_formula_weight                 195.6
_chemical_melting_point                  1523

# Bibliographic data

_publ_section_title
'The Equilibrium Diagram of the Iron and Silicon System'                      
_journal_coden_ASTM                      NIKGAV
_journal_name_full
'Nippon Kinzoku Gakkaishi (J. Jpn. Inst. Met.)'                               
_journal_year                            1940
_journal_volume                          4
_journal_issue                           8
_journal_page_first                      228
_journal_page_last                       242
_journal_language                        Japanese
loop_
 _publ_author_name
 _publ_author_address
'Osawa A.'
;
Japan Institute of Metals and Materials
Sendai / Miyagi
Japan
;
'Murata T.'
;
Japan Institute of Metals and Materials
Sendai / Miyagi
Japan
;

# Standardized crystallographic data

_cell_length_a                           5.6435
_cell_length_b                           5.6435
_cell_length_c                           5.6435
_cell_angle_alpha                        90
_cell_angle_beta                         90
_cell_angle_gamma                        90
_cell_volume                             179.7
_cell_formula_units_Z                    4
_space_group_IT_number                   225
_space_group_name_H-M_alt                'F m -3 m'
loop_
 _space_group_symop_id
 _space_group_symop_operation_xyz
 1 'x, y, z'
 2 '-x, -y, -z'
 3 '-x, -y, z'
 4 '-x, -z, -y'
 5 '-x, -z, y'
 6 '-x, y, -z'
 7 '-x, y, z'
 8 '-x, z, -y'
 9 '-x, z, y'
 10 '-y, -x, -z'
 11 '-y, -x, z'
 12 '-y, -z, -x'
 13 '-y, -z, x'
 14 '-y, x, -z'
 15 '-y, x, z'
 16 '-y, z, -x'
 17 '-y, z, x'
 18 '-z, -x, -y'
 19 '-z, -x, y'
 20 '-z, -y, -x'
 21 '-z, -y, x'
 22 '-z, x, -y'
 23 '-z, x, y'
 24 '-z, y, -x'
 25 '-z, y, x'
 26 'x, -y, -z'
 27 'x, -y, z'
 28 'x, -z, -y'
 29 'x, -z, y'
 30 'x, y, -z'
 31 'x, z, -y'
 32 'x, z, y'
 33 'y, -x, -z'
 34 'y, -x, z'
 35 'y, -z, -x'
 36 'y, -z, x'
 37 'y, x, -z'
 38 'y, x, z'
 39 'y, z, -x'
 40 'y, z, x'
 41 'z, -x, -y'
 42 'z, -x, y'
 43 'z, -y, -x'
 44 'z, -y, x'
 45 'z, x, -y'
 46 'z, x, y'
 47 'z, y, -x'
 48 'z, y, x'
 49 'x, 1/2+y, 1/2+z'
 50 '-x, 1/2-y, 1/2-z'
 51 '-x, 1/2-y, 1/2+z'
 52 '-x, 1/2-z, 1/2-y'
 53 '-x, 1/2-z, 1/2+y'
 54 '-x, 1/2+y, 1/2-z'
 55 '-x, 1/2+y, 1/2+z'
 56 '-x, 1/2+z, 1/2-y'
 57 '-x, 1/2+z, 1/2+y'
 58 '-y, 1/2-x, 1/2-z'
 59 '-y, 1/2-x, 1/2+z'
 60 '-y, 1/2-z, 1/2-x'
 61 '-y, 1/2-z, 1/2+x'
 62 '-y, 1/2+x, 1/2-z'
 63 '-y, 1/2+x, 1/2+z'
 64 '-y, 1/2+z, 1/2-x'
 65 '-y, 1/2+z, 1/2+x'
 66 '-z, 1/2-x, 1/2-y'
 67 '-z, 1/2-x, 1/2+y'
 68 '-z, 1/2-y, 1/2-x'
 69 '-z, 1/2-y, 1/2+x'
 70 '-z, 1/2+x, 1/2-y'
 71 '-z, 1/2+x, 1/2+y'
 72 '-z, 1/2+y, 1/2-x'
 73 '-z, 1/2+y, 1/2+x'
 74 'x, 1/2-y, 1/2-z'
 75 'x, 1/2-y, 1/2+z'
 76 'x, 1/2-z, 1/2-y'
 77 'x, 1/2-z, 1/2+y'
 78 'x, 1/2+y, 1/2-z'
 79 'x, 1/2+z, 1/2-y'
 80 'x, 1/2+z, 1/2+y'
 81 'y, 1/2-x, 1/2-z'
 82 'y, 1/2-x, 1/2+z'
 83 'y, 1/2-z, 1/2-x'
 84 'y, 1/2-z, 1/2+x'
 85 'y, 1/2+x, 1/2-z'
 86 'y, 1/2+x, 1/2+z'
 87 'y, 1/2+z, 1/2-x'
 88 'y, 1/2+z, 1/2+x'
 89 'z, 1/2-x, 1/2-y'
 90 'z, 1/2-x, 1/2+y'
 91 'z, 1/2-y, 1/2-x'
 92 'z, 1/2-y, 1/2+x'
 93 'z, 1/2+x, 1/2-y'
 94 'z, 1/2+x, 1/2+y'
 95 'z, 1/2+y, 1/2-x'
 96 'z, 1/2+y, 1/2+x'
 97 '1/2+x, y, 1/2+z'
 98 '1/2-x, -y, 1/2-z'
 99 '1/2-x, -y, 1/2+z'
 100 '1/2-x, -z, 1/2-y'
 101 '1/2-x, -z, 1/2+y'
 102 '1/2-x, y, 1/2-z'
 103 '1/2-x, y, 1/2+z'
 104 '1/2-x, z, 1/2-y'
 105 '1/2-x, z, 1/2+y'
 106 '1/2-y, -x, 1/2-z'
 107 '1/2-y, -x, 1/2+z'
 108 '1/2-y, -z, 1/2-x'
 109 '1/2-y, -z, 1/2+x'
 110 '1/2-y, x, 1/2-z'
 111 '1/2-y, x, 1/2+z'
 112 '1/2-y, z, 1/2-x'
 113 '1/2-y, z, 1/2+x'
 114 '1/2-z, -x, 1/2-y'
 115 '1/2-z, -x, 1/2+y'
 116 '1/2-z, -y, 1/2-x'
 117 '1/2-z, -y, 1/2+x'
 118 '1/2-z, x, 1/2-y'
 119 '1/2-z, x, 1/2+y'
 120 '1/2-z, y, 1/2-x'
 121 '1/2-z, y, 1/2+x'
 122 '1/2+x, -y, 1/2-z'
 123 '1/2+x, -y, 1/2+z'
 124 '1/2+x, -z, 1/2-y'
 125 '1/2+x, -z, 1/2+y'
 126 '1/2+x, y, 1/2-z'
 127 '1/2+x, z, 1/2-y'
 128 '1/2+x, z, 1/2+y'
 129 '1/2+y, -x, 1/2-z'
 130 '1/2+y, -x, 1/2+z'
 131 '1/2+y, -z, 1/2-x'
 132 '1/2+y, -z, 1/2+x'
 133 '1/2+y, x, 1/2-z'
 134 '1/2+y, x, 1/2+z'
 135 '1/2+y, z, 1/2-x'
 136 '1/2+y, z, 1/2+x'
 137 '1/2+z, -x, 1/2-y'
 138 '1/2+z, -x, 1/2+y'
 139 '1/2+z, -y, 1/2-x'
 140 '1/2+z, -y, 1/2+x'
 141 '1/2+z, x, 1/2-y'
 142 '1/2+z, x, 1/2+y'
 143 '1/2+z, y, 1/2-x'
 144 '1/2+z, y, 1/2+x'
 145 '1/2+x, 1/2+y, z'
 146 '1/2-x, 1/2-y, -z'
 147 '1/2-x, 1/2-y, z'
 148 '1/2-x, 1/2-z, -y'
 149 '1/2-x, 1/2-z, y'
 150 '1/2-x, 1/2+y, -z'
 151 '1/2-x, 1/2+y, z'
 152 '1/2-x, 1/2+z, -y'
 153 '1/2-x, 1/2+z, y'
 154 '1/2-y, 1/2-x, -z'
 155 '1/2-y, 1/2-x, z'
 156 '1/2-y, 1/2-z, -x'
 157 '1/2-y, 1/2-z, x'
 158 '1/2-y, 1/2+x, -z'
 159 '1/2-y, 1/2+x, z'
 160 '1/2-y, 1/2+z, -x'
 161 '1/2-y, 1/2+z, x'
 162 '1/2-z, 1/2-x, -y'
 163 '1/2-z, 1/2-x, y'
 164 '1/2-z, 1/2-y, -x'
 165 '1/2-z, 1/2-y, x'
 166 '1/2-z, 1/2+x, -y'
 167 '1/2-z, 1/2+x, y'
 168 '1/2-z, 1/2+y, -x'
 169 '1/2-z, 1/2+y, x'
 170 '1/2+x, 1/2-y, -z'
 171 '1/2+x, 1/2-y, z'
 172 '1/2+x, 1/2-z, -y'
 173 '1/2+x, 1/2-z, y'
 174 '1/2+x, 1/2+y, -z'
 175 '1/2+x, 1/2+z, -y'
 176 '1/2+x, 1/2+z, y'
 177 '1/2+y, 1/2-x, -z'
 178 '1/2+y, 1/2-x, z'
 179 '1/2+y, 1/2-z, -x'
 180 '1/2+y, 1/2-z, x'
 181 '1/2+y, 1/2+x, -z'
 182 '1/2+y, 1/2+x, z'
 183 '1/2+y, 1/2+z, -x'
 184 '1/2+y, 1/2+z, x'
 185 '1/2+z, 1/2-x, -y'
 186 '1/2+z, 1/2-x, y'
 187 '1/2+z, 1/2-y, -x'
 188 '1/2+z, 1/2-y, x'
 189 '1/2+z, 1/2+x, -y'
 190 '1/2+z, 1/2+x, y'
 191 '1/2+z, 1/2+y, -x'
 192 '1/2+z, 1/2+y, x'
loop_
 _atom_type_symbol
 Fe
 Si
loop_
 _atom_site_label
 _atom_site_type_symbol
 _atom_site_symmetry_multiplicity
 _atom_site_Wyckoff_symbol
 _atom_site_fract_x
 _atom_site_fract_y
 _atom_site_fract_z
 _atom_site_occupancy
 Fe1 Fe 8 c 0.25 0.25 0.25 1
 Fe2 Fe 4 b 0.5 0.5 0.5 1
 Si Si 4 a 0 0 0 1


_exptl_crystal_colour                    ?
_exptl_crystal_density_meas              ?
_exptl_crystal_density_diffrn            7.23
_cell_measurement_temperature            ?
_cell_measurement_radiation              X-rays
_cell_measurement_reflns_used            ?
_diffrn_ambient_temperature              ?
_diffrn_measurement_device               'Debye-Scherrer film'
_diffrn_measurement_device_type          ?
_diffrn_radiation_type                   ?
_diffrn_reflns_number                    ?
_exptl_absorpt_coefficient_mu            ?
_exptl_absorpt_correction_type           ?
_computing_structure_solution            ?
_refine_ls_number_parameters             ?
_refine_ls_number_reflns                 ?
_refine_ls_R_factor_gt                   ?
_refine_ls_wR_factor_gt                  ?

# Published diffraction lines

loop_
 _refln_index_h
 _refln_index_k
 _refln_index_l
 _refln_d_spacing
 _refln_intensity_meas
 1 1 1 3.267 3
 2 0 0 2.828 3
 2 2 0 1.991 7
 3 1 1 1.696 3
 2 2 2 1.623 1
 4 0 0 1.404 5
 3 3 1 1.287 2
 4 2 0 1.256 1
 4 2 2 1.146 8
 3 3 3 1.082 2
 4 4 0 0.994 8

# End of data set 1821720

File: M-X-CIF/1822286.cif
##############################################################################
#                                                                            #
# Fe-Si            # FeSi                                          # 1822286 #
#                                                                            #
##############################################################################
#                                                                            #
#                           Pearson's Crystal Data                           #
#      Crystal Structure Database for Inorganic Compounds (on DVD)           #
#                              Release 2022/23                               #
#                  Editors: Pierre Villars and Karin Cenzual                 #
#                                                                            #
#   Copyright (c) ASM International & Material Phases Data System (MPDS),    #
# Switzerland & National Institute for Materials Science (NIMS), Japan, 2022 #
#                   All rights reserved. Version 2022.07                     #
#                                                                            #
#   This copy of Pearson's Crystal Data is licensed to:                      #
#   University of Alberta, Chemistry Department, 1-5 Installations License         #
#                                                                            #
##############################################################################

data_1822286
_audit_creation_date                     2023-07-09
_audit_creation_method
;
Pearson's Crystal Data browser
;
#_database_code_PCD                      1822286
_database_code_PDF                       ?

# Entry summary

_chemical_formula_structural             'Fe Si'
_chemical_formula_sum                    'Fe Si'
_chemical_name_mineral                   naquite
_chemical_compound_source                ?
_chemical_name_structure_type            FeSi,cP8,198
_chemical_formula_weight                 83.9

# Bibliographic data

_publ_section_title
'On the reaction scheme and liquidus surface in the ternary system Fe-Si-Ti'  
_journal_coden_ASTM                      IERME5
_journal_name_full                       Intermetallics
_journal_year                            2008
_journal_volume                          16
_journal_page_first                      273
_journal_page_last                       282
_journal_language                        English
loop_
 _publ_author_name
 _publ_author_address
'Weitzer F.'
;
Vienna University
Arbeitsgruppe Neue Materialien
Vienna
Austria
;
'Schuster J.C.'
;
Vienna University
Arbeitsgruppe Neue Materialien
Vienna
Austria
;
'Naka M.'
;
Osaka University
Joining and Welding Research Institute (JWRI)
Ibaraki / Osaka
Japan
;
'Stein F.'
;
Max Planck Society (MPG)
Max Planck Institut (MPI) fur Eisenforschung
Dusseldorf
Germany
;
'Palm M.'
;
Max Planck Society (MPG)
Max Planck Institut (MPI) fur Eisenforschung
Dusseldorf
Germany
;

# Standardized crystallographic data

_cell_length_a                           4.4841
_cell_length_b                           4.4841
_cell_length_c                           4.4841
_cell_angle_alpha                        90
_cell_angle_beta                         90
_cell_angle_gamma                        90
_cell_volume                             90.2
_cell_formula_units_Z                    4
_space_group_IT_number                   198
_space_group_name_H-M_alt                'P 21 3'
loop_
 _space_group_symop_id
 _space_group_symop_operation_xyz
 1 'x, y, z'
 2 '1/2-x, -y, 1/2+z'
 3 '-x, 1/2+y, 1/2-z'
 4 '1/2-y, -z, 1/2+x'
 5 '-y, 1/2+z, 1/2-x'
 6 '1/2-z, -x, 1/2+y'
 7 '-z, 1/2+x, 1/2-y'
 8 '1/2+x, 1/2-y, -z'
 9 '1/2+y, 1/2-z, -x'
 10 'y, z, x'
 11 '1/2+z, 1/2-x, -y'
 12 'z, x, y'

# Atomic positions taken from type-defining entry

loop_
 _atom_type_symbol
 Si
 Fe
loop_
 _atom_site_label
 _atom_site_type_symbol
 _atom_site_symmetry_multiplicity
 _atom_site_Wyckoff_symbol
 _atom_site_fract_x
 _atom_site_fract_y
 _atom_site_fract_z
 _atom_site_occupancy
 Si1 Si 4 a 0.09262 0.09262 0.09262 1
 Fe1 Fe 4 a 0.3865 0.3865 0.3865 1


_exptl_crystal_colour                    ?
_exptl_crystal_density_meas              ?
_exptl_crystal_density_diffrn            6.18
_cell_measurement_temperature            ?
_cell_measurement_radiation              'X-rays, Cu Ka1'
_cell_measurement_reflns_used            ?
_diffrn_ambient_temperature              ?
_diffrn_measurement_device               'automatic diffractometer'
_diffrn_measurement_device_type          ?
_diffrn_radiation_type                   ?
_diffrn_reflns_number                    ?
_exptl_absorpt_coefficient_mu            ?
_exptl_absorpt_correction_type           ?
_computing_structure_solution            ?
_refine_ls_number_parameters             ?
_refine_ls_number_reflns                 ?
_refine_ls_R_factor_gt                   ?
_refine_ls_wR_factor_gt                  ?

# End of data set 1822286

File: M-X-CIF/1822447.cif
##############################################################################
#                                                                            #
# Co-Si            # CoSi2                                         # 1822447 #
#                                                                            #
##############################################################################
#                                                                            #
#                           Pearson's Crystal Data                           #
#      Crystal Structure Database for Inorganic Compounds (on DVD)           #
#                              Release 2022/23                               #
#                  Editors: Pierre Villars and Karin Cenzual                 #
#                                                                            #
#   Copyright (c) ASM International & Material Phases Data System (MPDS),    #
# Switzerland & National Institute for Materials Science (NIMS), Japan, 2022 #
#                   All rights reserved. Version 2022.07                     #
#                                                                            #
#   This copy of Pearson's Crystal Data is licensed to:                      #
#   University of Alberta, Chemistry Department, 1-5 Installations License         #
#                                                                            #
##############################################################################

data_1822447
_audit_creation_date                     2023-07-09
_audit_creation_method
;
Pearson's Crystal Data browser
;
#_database_code_PCD                      1822447
_database_code_PDF                       04-016-4965

# Entry summary

_chemical_formula_structural             'Co Si~2~'
_chemical_formula_sum                    'Co Si2'
_chemical_name_mineral                   ?
_chemical_compound_source                ?
_chemical_name_structure_type            CaF~2~,cF12,225
_chemical_formula_weight                 115.1

# Bibliographic data

_publ_section_title
'Pressure induced structural transitions in CoSi~2~'                          
_journal_coden_ASTM                      JCOMEL
_journal_name_full                       'J. Phys.: Condens. Matter'
_journal_year                            2008
_journal_volume                          20
_journal_page_first                      1
_journal_page_last                       4
_journal_language                        English
loop_
 _publ_author_name
 _publ_author_address
'Garg A.B.'
;
UGC-DAE Consortium for Scientific Research (CSR)
Bhabha Atomic Research Center (BARC)
Trombay / Maharashtra
India
;
'Vijayakumar V.'
;
UGC-DAE Consortium for Scientific Research (CSR)
Bhabha Atomic Research Center (BARC)
Trombay / Maharashtra
India
;

# Standardized crystallographic data

_cell_length_a                           5.3644
_cell_length_b                           5.3644
_cell_length_c                           5.3644
_cell_angle_alpha                        90
_cell_angle_beta                         90
_cell_angle_gamma                        90
_cell_volume                             154.4
_cell_formula_units_Z                    4
_space_group_IT_number                   225
_space_group_name_H-M_alt                'F m -3 m'
loop_
 _space_group_symop_id
 _space_group_symop_operation_xyz
 1 'x, y, z'
 2 '-x, -y, -z'
 3 '-x, -y, z'
 4 '-x, -z, -y'
 5 '-x, -z, y'
 6 '-x, y, -z'
 7 '-x, y, z'
 8 '-x, z, -y'
 9 '-x, z, y'
 10 '-y, -x, -z'
 11 '-y, -x, z'
 12 '-y, -z, -x'
 13 '-y, -z, x'
 14 '-y, x, -z'
 15 '-y, x, z'
 16 '-y, z, -x'
 17 '-y, z, x'
 18 '-z, -x, -y'
 19 '-z, -x, y'
 20 '-z, -y, -x'
 21 '-z, -y, x'
 22 '-z, x, -y'
 23 '-z, x, y'
 24 '-z, y, -x'
 25 '-z, y, x'
 26 'x, -y, -z'
 27 'x, -y, z'
 28 'x, -z, -y'
 29 'x, -z, y'
 30 'x, y, -z'
 31 'x, z, -y'
 32 'x, z, y'
 33 'y, -x, -z'
 34 'y, -x, z'
 35 'y, -z, -x'
 36 'y, -z, x'
 37 'y, x, -z'
 38 'y, x, z'
 39 'y, z, -x'
 40 'y, z, x'
 41 'z, -x, -y'
 42 'z, -x, y'
 43 'z, -y, -x'
 44 'z, -y, x'
 45 'z, x, -y'
 46 'z, x, y'
 47 'z, y, -x'
 48 'z, y, x'
 49 'x, 1/2+y, 1/2+z'
 50 '-x, 1/2-y, 1/2-z'
 51 '-x, 1/2-y, 1/2+z'
 52 '-x, 1/2-z, 1/2-y'
 53 '-x, 1/2-z, 1/2+y'
 54 '-x, 1/2+y, 1/2-z'
 55 '-x, 1/2+y, 1/2+z'
 56 '-x, 1/2+z, 1/2-y'
 57 '-x, 1/2+z, 1/2+y'
 58 '-y, 1/2-x, 1/2-z'
 59 '-y, 1/2-x, 1/2+z'
 60 '-y, 1/2-z, 1/2-x'
 61 '-y, 1/2-z, 1/2+x'
 62 '-y, 1/2+x, 1/2-z'
 63 '-y, 1/2+x, 1/2+z'
 64 '-y, 1/2+z, 1/2-x'
 65 '-y, 1/2+z, 1/2+x'
 66 '-z, 1/2-x, 1/2-y'
 67 '-z, 1/2-x, 1/2+y'
 68 '-z, 1/2-y, 1/2-x'
 69 '-z, 1/2-y, 1/2+x'
 70 '-z, 1/2+x, 1/2-y'
 71 '-z, 1/2+x, 1/2+y'
 72 '-z, 1/2+y, 1/2-x'
 73 '-z, 1/2+y, 1/2+x'
 74 'x, 1/2-y, 1/2-z'
 75 'x, 1/2-y, 1/2+z'
 76 'x, 1/2-z, 1/2-y'
 77 'x, 1/2-z, 1/2+y'
 78 'x, 1/2+y, 1/2-z'
 79 'x, 1/2+z, 1/2-y'
 80 'x, 1/2+z, 1/2+y'
 81 'y, 1/2-x, 1/2-z'
 82 'y, 1/2-x, 1/2+z'
 83 'y, 1/2-z, 1/2-x'
 84 'y, 1/2-z, 1/2+x'
 85 'y, 1/2+x, 1/2-z'
 86 'y, 1/2+x, 1/2+z'
 87 'y, 1/2+z, 1/2-x'
 88 'y, 1/2+z, 1/2+x'
 89 'z, 1/2-x, 1/2-y'
 90 'z, 1/2-x, 1/2+y'
 91 'z, 1/2-y, 1/2-x'
 92 'z, 1/2-y, 1/2+x'
 93 'z, 1/2+x, 1/2-y'
 94 'z, 1/2+x, 1/2+y'
 95 'z, 1/2+y, 1/2-x'
 96 'z, 1/2+y, 1/2+x'
 97 '1/2+x, y, 1/2+z'
 98 '1/2-x, -y, 1/2-z'
 99 '1/2-x, -y, 1/2+z'
 100 '1/2-x, -z, 1/2-y'
 101 '1/2-x, -z, 1/2+y'
 102 '1/2-x, y, 1/2-z'
 103 '1/2-x, y, 1/2+z'
 104 '1/2-x, z, 1/2-y'
 105 '1/2-x, z, 1/2+y'
 106 '1/2-y, -x, 1/2-z'
 107 '1/2-y, -x, 1/2+z'
 108 '1/2-y, -z, 1/2-x'
 109 '1/2-y, -z, 1/2+x'
 110 '1/2-y, x, 1/2-z'
 111 '1/2-y, x, 1/2+z'
 112 '1/2-y, z, 1/2-x'
 113 '1/2-y, z, 1/2+x'
 114 '1/2-z, -x, 1/2-y'
 115 '1/2-z, -x, 1/2+y'
 116 '1/2-z, -y, 1/2-x'
 117 '1/2-z, -y, 1/2+x'
 118 '1/2-z, x, 1/2-y'
 119 '1/2-z, x, 1/2+y'
 120 '1/2-z, y, 1/2-x'
 121 '1/2-z, y, 1/2+x'
 122 '1/2+x, -y, 1/2-z'
 123 '1/2+x, -y, 1/2+z'
 124 '1/2+x, -z, 1/2-y'
 125 '1/2+x, -z, 1/2+y'
 126 '1/2+x, y, 1/2-z'
 127 '1/2+x, z, 1/2-y'
 128 '1/2+x, z, 1/2+y'
 129 '1/2+y, -x, 1/2-z'
 130 '1/2+y, -x, 1/2+z'
 131 '1/2+y, -z, 1/2-x'
 132 '1/2+y, -z, 1/2+x'
 133 '1/2+y, x, 1/2-z'
 134 '1/2+y, x, 1/2+z'
 135 '1/2+y, z, 1/2-x'
 136 '1/2+y, z, 1/2+x'
 137 '1/2+z, -x, 1/2-y'
 138 '1/2+z, -x, 1/2+y'
 139 '1/2+z, -y, 1/2-x'
 140 '1/2+z, -y, 1/2+x'
 141 '1/2+z, x, 1/2-y'
 142 '1/2+z, x, 1/2+y'
 143 '1/2+z, y, 1/2-x'
 144 '1/2+z, y, 1/2+x'
 145 '1/2+x, 1/2+y, z'
 146 '1/2-x, 1/2-y, -z'
 147 '1/2-x, 1/2-y, z'
 148 '1/2-x, 1/2-z, -y'
 149 '1/2-x, 1/2-z, y'
 150 '1/2-x, 1/2+y, -z'
 151 '1/2-x, 1/2+y, z'
 152 '1/2-x, 1/2+z, -y'
 153 '1/2-x, 1/2+z, y'
 154 '1/2-y, 1/2-x, -z'
 155 '1/2-y, 1/2-x, z'
 156 '1/2-y, 1/2-z, -x'
 157 '1/2-y, 1/2-z, x'
 158 '1/2-y, 1/2+x, -z'
 159 '1/2-y, 1/2+x, z'
 160 '1/2-y, 1/2+z, -x'
 161 '1/2-y, 1/2+z, x'
 162 '1/2-z, 1/2-x, -y'
 163 '1/2-z, 1/2-x, y'
 164 '1/2-z, 1/2-y, -x'
 165 '1/2-z, 1/2-y, x'
 166 '1/2-z, 1/2+x, -y'
 167 '1/2-z, 1/2+x, y'
 168 '1/2-z, 1/2+y, -x'
 169 '1/2-z, 1/2+y, x'
 170 '1/2+x, 1/2-y, -z'
 171 '1/2+x, 1/2-y, z'
 172 '1/2+x, 1/2-z, -y'
 173 '1/2+x, 1/2-z, y'
 174 '1/2+x, 1/2+y, -z'
 175 '1/2+x, 1/2+z, -y'
 176 '1/2+x, 1/2+z, y'
 177 '1/2+y, 1/2-x, -z'
 178 '1/2+y, 1/2-x, z'
 179 '1/2+y, 1/2-z, -x'
 180 '1/2+y, 1/2-z, x'
 181 '1/2+y, 1/2+x, -z'
 182 '1/2+y, 1/2+x, z'
 183 '1/2+y, 1/2+z, -x'
 184 '1/2+y, 1/2+z, x'
 185 '1/2+z, 1/2-x, -y'
 186 '1/2+z, 1/2-x, y'
 187 '1/2+z, 1/2-y, -x'
 188 '1/2+z, 1/2-y, x'
 189 '1/2+z, 1/2+x, -y'
 190 '1/2+z, 1/2+x, y'
 191 '1/2+z, 1/2+y, -x'
 192 '1/2+z, 1/2+y, x'
loop_
 _atom_type_symbol
 Si
 Co
loop_
 _atom_site_label
 _atom_site_type_symbol
 _atom_site_symmetry_multiplicity
 _atom_site_Wyckoff_symbol
 _atom_site_fract_x
 _atom_site_fract_y
 _atom_site_fract_z
 _atom_site_occupancy
 Si Si 8 c 0.25 0.25 0.25 1
 Co Co 4 a 0 0 0 1


_exptl_crystal_colour                    ?
_exptl_crystal_density_meas              ?
_exptl_crystal_density_diffrn            4.95
_cell_measurement_temperature            ?
_cell_measurement_radiation              'X-rays, synchrotron'
_cell_measurement_wavelength             0.6704
_pd_proc_wavelength                      0.6704
_cell_measurement_reflns_used            ?
_diffrn_ambient_temperature              ?
_diffrn_measurement_device               'automatic diffractometer'
_diffrn_measurement_device_type          ?
_diffrn_radiation_type                   ?
_diffrn_reflns_number                    ?
_exptl_absorpt_coefficient_mu            ?
_exptl_absorpt_correction_type           ?
_computing_structure_solution            ?
_refine_ls_number_parameters             ?
_refine_ls_number_reflns                 ?
_refine_ls_R_factor_gt                   ?
_refine_ls_wR_factor_gt                  ?

# End of data set 1822447

File: M-X-CIF/1823655.cif
##############################################################################
#                                                                            #
# Fe-Ga            # Fe0.8Ga0.2                                    # 1823655 #
#                                                                            #
##############################################################################
#                                                                            #
#                           Pearson's Crystal Data                           #
#      Crystal Structure Database for Inorganic Compounds (on DVD)           #
#                              Release 2022/23                               #
#                  Editors: Pierre Villars and Karin Cenzual                 #
#                                                                            #
#   Copyright (c) ASM International & Material Phases Data System (MPDS),    #
# Switzerland & National Institute for Materials Science (NIMS), Japan, 2022 #
#                   All rights reserved. Version 2022.07                     #
#                                                                            #
#   This copy of Pearson's Crystal Data is licensed to:                      #
#   University of Alberta, Chemistry Department, 1-5 Installations License         #
#                                                                            #
##############################################################################

data_1823655
_audit_creation_date                     2023-07-09
_audit_creation_method
;
Pearson's Crystal Data browser
;
#_database_code_PCD                      1823655
_database_code_PDF                       04-023-7167

# Entry summary

_chemical_formula_structural             'Fe~0.816~ Ga~0.184~'
_chemical_formula_sum                    'Fe0.82 Ga0.18'
_chemical_name_mineral                   ?
_chemical_compound_source                ?
_chemical_name_structure_type            W,cI2,229
_chemical_formula_weight                 58.4

# Bibliographic data

_publ_section_title
'Short range ordering in Fe-Ge and Fe-Ga single crystals'                     
_journal_coden_ASTM                      APPLAB
_journal_name_full                       'Appl. Phys. Lett.'
_journal_year                            2009
_journal_volume                          95
_journal_page_first                      1
_journal_page_last                       3
_journal_language                        English
loop_
 _publ_author_name
 _publ_author_address
'Huang M.'
;
Iowa State University of Science and Technology (ISU)
Institute for Physical Research and Technology
Ames
U.S.A. Iowa
;
'Lograsso T.A.'
;
Iowa State University of Science and Technology (ISU)
Institute for Physical Research and Technology
Ames
U.S.A. Iowa
;

# Standardized crystallographic data

_cell_length_a                           2.9035
_cell_length_b                           2.9035
_cell_length_c                           2.9035
_cell_angle_alpha                        90
_cell_angle_beta                         90
_cell_angle_gamma                        90
_cell_volume                             24.5
_cell_formula_units_Z                    2
_space_group_IT_number                   229
_space_group_name_H-M_alt                'I m -3 m'
loop_
 _space_group_symop_id
 _space_group_symop_operation_xyz
 1 'x, y, z'
 2 '-x, -y, -z'
 3 '-x, -y, z'
 4 '-x, -z, -y'
 5 '-x, -z, y'
 6 '-x, y, -z'
 7 '-x, y, z'
 8 '-x, z, -y'
 9 '-x, z, y'
 10 '-y, -x, -z'
 11 '-y, -x, z'
 12 '-y, -z, -x'
 13 '-y, -z, x'
 14 '-y, x, -z'
 15 '-y, x, z'
 16 '-y, z, -x'
 17 '-y, z, x'
 18 '-z, -x, -y'
 19 '-z, -x, y'
 20 '-z, -y, -x'
 21 '-z, -y, x'
 22 '-z, x, -y'
 23 '-z, x, y'
 24 '-z, y, -x'
 25 '-z, y, x'
 26 'x, -y, -z'
 27 'x, -y, z'
 28 'x, -z, -y'
 29 'x, -z, y'
 30 'x, y, -z'
 31 'x, z, -y'
 32 'x, z, y'
 33 'y, -x, -z'
 34 'y, -x, z'
 35 'y, -z, -x'
 36 'y, -z, x'
 37 'y, x, -z'
 38 'y, x, z'
 39 'y, z, -x'
 40 'y, z, x'
 41 'z, -x, -y'
 42 'z, -x, y'
 43 'z, -y, -x'
 44 'z, -y, x'
 45 'z, x, -y'
 46 'z, x, y'
 47 'z, y, -x'
 48 'z, y, x'
 49 '1/2+x, 1/2+y, 1/2+z'
 50 '1/2-x, 1/2-y, 1/2-z'
 51 '1/2-x, 1/2-y, 1/2+z'
 52 '1/2-x, 1/2-z, 1/2-y'
 53 '1/2-x, 1/2-z, 1/2+y'
 54 '1/2-x, 1/2+y, 1/2-z'
 55 '1/2-x, 1/2+y, 1/2+z'
 56 '1/2-x, 1/2+z, 1/2-y'
 57 '1/2-x, 1/2+z, 1/2+y'
 58 '1/2-y, 1/2-x, 1/2-z'
 59 '1/2-y, 1/2-x, 1/2+z'
 60 '1/2-y, 1/2-z, 1/2-x'
 61 '1/2-y, 1/2-z, 1/2+x'
 62 '1/2-y, 1/2+x, 1/2-z'
 63 '1/2-y, 1/2+x, 1/2+z'
 64 '1/2-y, 1/2+z, 1/2-x'
 65 '1/2-y, 1/2+z, 1/2+x'
 66 '1/2-z, 1/2-x, 1/2-y'
 67 '1/2-z, 1/2-x, 1/2+y'
 68 '1/2-z, 1/2-y, 1/2-x'
 69 '1/2-z, 1/2-y, 1/2+x'
 70 '1/2-z, 1/2+x, 1/2-y'
 71 '1/2-z, 1/2+x, 1/2+y'
 72 '1/2-z, 1/2+y, 1/2-x'
 73 '1/2-z, 1/2+y, 1/2+x'
 74 '1/2+x, 1/2-y, 1/2-z'
 75 '1/2+x, 1/2-y, 1/2+z'
 76 '1/2+x, 1/2-z, 1/2-y'
 77 '1/2+x, 1/2-z, 1/2+y'
 78 '1/2+x, 1/2+y, 1/2-z'
 79 '1/2+x, 1/2+z, 1/2-y'
 80 '1/2+x, 1/2+z, 1/2+y'
 81 '1/2+y, 1/2-x, 1/2-z'
 82 '1/2+y, 1/2-x, 1/2+z'
 83 '1/2+y, 1/2-z, 1/2-x'
 84 '1/2+y, 1/2-z, 1/2+x'
 85 '1/2+y, 1/2+x, 1/2-z'
 86 '1/2+y, 1/2+x, 1/2+z'
 87 '1/2+y, 1/2+z, 1/2-x'
 88 '1/2+y, 1/2+z, 1/2+x'
 89 '1/2+z, 1/2-x, 1/2-y'
 90 '1/2+z, 1/2-x, 1/2+y'
 91 '1/2+z, 1/2-y, 1/2-x'
 92 '1/2+z, 1/2-y, 1/2+x'
 93 '1/2+z, 1/2+x, 1/2-y'
 94 '1/2+z, 1/2+x, 1/2+y'
 95 '1/2+z, 1/2+y, 1/2-x'
 96 '1/2+z, 1/2+y, 1/2+x'
loop_
 _atom_type_symbol
 Fe
 Ga
loop_
 _atom_site_label
 _atom_site_type_symbol
 _atom_site_symmetry_multiplicity
 _atom_site_Wyckoff_symbol
 _atom_site_fract_x
 _atom_site_fract_y
 _atom_site_fract_z
 _atom_site_occupancy
 Fe1 Fe 2 a 0 0 0 0.816
 Ga2 Ga 2 a 0 0 0 0.184


_exptl_crystal_colour                    ?
_exptl_crystal_density_meas              ?
_exptl_crystal_density_diffrn            7.92
_cell_measurement_temperature            ?
_cell_measurement_radiation              'X-rays, Cu Ka'
_cell_measurement_reflns_used            ?
_diffrn_ambient_temperature              ?
_diffrn_measurement_device               'automatic diffractometer'
_diffrn_measurement_device_type          ?
_diffrn_radiation_type                   ?
_diffrn_reflns_number                    ?
_exptl_absorpt_coefficient_mu            ?
_exptl_absorpt_correction_type           ?
_computing_structure_solution            ?
_refine_ls_number_parameters             ?
_refine_ls_number_reflns                 ?
_refine_ls_R_factor_gt                   ?
_refine_ls_wR_factor_gt                  ?

# End of data set 1823655

File: M-X-CIF/1823674.cif
##############################################################################
#                                                                            #
# Fe-Ga            # Fe0.8Ga0.2                                    # 1823674 #
#                                                                            #
##############################################################################
#                                                                            #
#                           Pearson's Crystal Data                           #
#      Crystal Structure Database for Inorganic Compounds (on DVD)           #
#                              Release 2022/23                               #
#                  Editors: Pierre Villars and Karin Cenzual                 #
#                                                                            #
#   Copyright (c) ASM International & Material Phases Data System (MPDS),    #
# Switzerland & National Institute for Materials Science (NIMS), Japan, 2022 #
#                   All rights reserved. Version 2022.07                     #
#                                                                            #
#   This copy of Pearson's Crystal Data is licensed to:                      #
#   University of Alberta, Chemistry Department, 1-5 Installations License         #
#                                                                            #
##############################################################################

data_1823674
_audit_creation_date                     2023-07-09
_audit_creation_method
;
Pearson's Crystal Data browser
;
#_database_code_PCD                      1823674
_database_code_PDF                       ?

# Entry summary

_chemical_formula_structural             'Fe~0.8~ Ga~0.2~'
_chemical_formula_sum                    'Fe0.80 Ga0.20'
_chemical_name_mineral                   ?
_chemical_compound_source                ?
_chemical_name_structure_type            W,cI2,229
_chemical_formula_weight                 58.6

# Bibliographic data

_publ_section_title
;
The effect of boron addition on the atomic structure and microwave magnetic properties of FeGaB thin films
;
_journal_coden_ASTM                      JAPIAU
_journal_name_full                       'J. Appl. Phys.'
_journal_year                            2009
_journal_volume                          105
_journal_page_first                      1
_journal_page_last                       3
_journal_language                        English
loop_
 _publ_author_name
 _publ_author_address
'Gao J.'
;
Northeastern University (NEU)
Department of Electrical and Computer Engineering
Boston
U.S.A. Massachusetts
;
'Yang A.'
;
Northeastern University (NEU)
Department of Electrical and Computer Engineering
Boston
U.S.A. Massachusetts
;
'Chen Y.'
;
Northeastern University (NEU)
Department of Electrical and Computer Engineering
Boston
U.S.A. Massachusetts
;
'Kirkland J.P.'
;
Sachs Freeman Associates (SFA) Inc.
Landover
U.S.A. Maryland
;
'Lou J.'
;
Northeastern University (NEU)
Department of Electrical and Computer Engineering
Boston
U.S.A. Massachusetts
;
'Sun N.X.'
;
Northeastern University (NEU)
Department of Electrical and Computer Engineering
Boston
U.S.A. Massachusetts
;
'Vittoria C.'
;
Northeastern University (NEU)
Department of Electrical and Computer Engineering
Boston
U.S.A. Massachusetts
;
'Harris V.G.'
;
Northeastern University (NEU)
Department of Electrical and Computer Engineering
Boston
U.S.A. Massachusetts
;

# Standardized crystallographic data

_cell_length_a                           2.899
_cell_length_b                           2.899
_cell_length_c                           2.899
_cell_angle_alpha                        90
_cell_angle_beta                         90
_cell_angle_gamma                        90
_cell_volume                             24.4
_cell_formula_units_Z                    2
_space_group_IT_number                   229
_space_group_name_H-M_alt                'I m -3 m'
loop_
 _space_group_symop_id
 _space_group_symop_operation_xyz
 1 'x, y, z'
 2 '-x, -y, -z'
 3 '-x, -y, z'
 4 '-x, -z, -y'
 5 '-x, -z, y'
 6 '-x, y, -z'
 7 '-x, y, z'
 8 '-x, z, -y'
 9 '-x, z, y'
 10 '-y, -x, -z'
 11 '-y, -x, z'
 12 '-y, -z, -x'
 13 '-y, -z, x'
 14 '-y, x, -z'
 15 '-y, x, z'
 16 '-y, z, -x'
 17 '-y, z, x'
 18 '-z, -x, -y'
 19 '-z, -x, y'
 20 '-z, -y, -x'
 21 '-z, -y, x'
 22 '-z, x, -y'
 23 '-z, x, y'
 24 '-z, y, -x'
 25 '-z, y, x'
 26 'x, -y, -z'
 27 'x, -y, z'
 28 'x, -z, -y'
 29 'x, -z, y'
 30 'x, y, -z'
 31 'x, z, -y'
 32 'x, z, y'
 33 'y, -x, -z'
 34 'y, -x, z'
 35 'y, -z, -x'
 36 'y, -z, x'
 37 'y, x, -z'
 38 'y, x, z'
 39 'y, z, -x'
 40 'y, z, x'
 41 'z, -x, -y'
 42 'z, -x, y'
 43 'z, -y, -x'
 44 'z, -y, x'
 45 'z, x, -y'
 46 'z, x, y'
 47 'z, y, -x'
 48 'z, y, x'
 49 '1/2+x, 1/2+y, 1/2+z'
 50 '1/2-x, 1/2-y, 1/2-z'
 51 '1/2-x, 1/2-y, 1/2+z'
 52 '1/2-x, 1/2-z, 1/2-y'
 53 '1/2-x, 1/2-z, 1/2+y'
 54 '1/2-x, 1/2+y, 1/2-z'
 55 '1/2-x, 1/2+y, 1/2+z'
 56 '1/2-x, 1/2+z, 1/2-y'
 57 '1/2-x, 1/2+z, 1/2+y'
 58 '1/2-y, 1/2-x, 1/2-z'
 59 '1/2-y, 1/2-x, 1/2+z'
 60 '1/2-y, 1/2-z, 1/2-x'
 61 '1/2-y, 1/2-z, 1/2+x'
 62 '1/2-y, 1/2+x, 1/2-z'
 63 '1/2-y, 1/2+x, 1/2+z'
 64 '1/2-y, 1/2+z, 1/2-x'
 65 '1/2-y, 1/2+z, 1/2+x'
 66 '1/2-z, 1/2-x, 1/2-y'
 67 '1/2-z, 1/2-x, 1/2+y'
 68 '1/2-z, 1/2-y, 1/2-x'
 69 '1/2-z, 1/2-y, 1/2+x'
 70 '1/2-z, 1/2+x, 1/2-y'
 71 '1/2-z, 1/2+x, 1/2+y'
 72 '1/2-z, 1/2+y, 1/2-x'
 73 '1/2-z, 1/2+y, 1/2+x'
 74 '1/2+x, 1/2-y, 1/2-z'
 75 '1/2+x, 1/2-y, 1/2+z'
 76 '1/2+x, 1/2-z, 1/2-y'
 77 '1/2+x, 1/2-z, 1/2+y'
 78 '1/2+x, 1/2+y, 1/2-z'
 79 '1/2+x, 1/2+z, 1/2-y'
 80 '1/2+x, 1/2+z, 1/2+y'
 81 '1/2+y, 1/2-x, 1/2-z'
 82 '1/2+y, 1/2-x, 1/2+z'
 83 '1/2+y, 1/2-z, 1/2-x'
 84 '1/2+y, 1/2-z, 1/2+x'
 85 '1/2+y, 1/2+x, 1/2-z'
 86 '1/2+y, 1/2+x, 1/2+z'
 87 '1/2+y, 1/2+z, 1/2-x'
 88 '1/2+y, 1/2+z, 1/2+x'
 89 '1/2+z, 1/2-x, 1/2-y'
 90 '1/2+z, 1/2-x, 1/2+y'
 91 '1/2+z, 1/2-y, 1/2-x'
 92 '1/2+z, 1/2-y, 1/2+x'
 93 '1/2+z, 1/2+x, 1/2-y'
 94 '1/2+z, 1/2+x, 1/2+y'
 95 '1/2+z, 1/2+y, 1/2-x'
 96 '1/2+z, 1/2+y, 1/2+x'
loop_
 _atom_type_symbol
 Fe
 Ga
loop_
 _atom_site_label
 _atom_site_type_symbol
 _atom_site_symmetry_multiplicity
 _atom_site_Wyckoff_symbol
 _atom_site_fract_x
 _atom_site_fract_y
 _atom_site_fract_z
 _atom_site_occupancy
 Fe1 Fe 2 a 0 0 0 0.8
 Ga2 Ga 2 a 0 0 0 0.2


_exptl_crystal_colour                    ?
_exptl_crystal_density_meas              ?
_exptl_crystal_density_diffrn            7.99
_cell_measurement_temperature            ?
_cell_measurement_radiation              X-rays
_cell_measurement_reflns_used            ?
_diffrn_ambient_temperature              ?
_diffrn_measurement_device               'automatic diffractometer'
_diffrn_measurement_device_type          ?
_diffrn_radiation_type                   ?
_diffrn_reflns_number                    ?
_exptl_absorpt_coefficient_mu            ?
_exptl_absorpt_correction_type           ?
_computing_structure_solution            ?
_refine_ls_number_parameters             ?
_refine_ls_number_reflns                 ?
_refine_ls_R_factor_gt                   ?
_refine_ls_wR_factor_gt                  ?

# End of data set 1823674
