Repository: bobleesj/cif-filter-copy

## Overview
This Python toolkit provides a set of tools for processing Crystallographic Information File (CIF) files. It allows for moving files based on unsupported formats, unreasonable distances, and specific tags, copying files based on atomic occupancy and mixing, retrieving file information, and checking CIF folder content against an Excel file.

When you run `python main.py`, a prompt below will appear. 
```
Welcome! Please choose an option to proceed:
[1] Move files based on unsupported CIF format
[2] Move files based on unreasonable distance
[3] Move files based on tags
[4] Move files based on supercell atom count
[5] Copy files based on atomic occupancy and mixing

File: M-X-CIF/1824110.cif
##############################################################################
#                                                                            #
# Ga-Ni            # Ni0.85Ga0.15                                  # 1824110 #
#                                                                            #
##############################################################################
#                                                                            #
#                           Pearson's Crystal Data                           #
#      Crystal Structure Database for Inorganic Compounds (on DVD)           #
#                              Release 2022/23                               #
#                  Editors: Pierre Villars and Karin Cenzual                 #
#                                                                            #
#   Copyright (c) ASM International & Material Phases Data System (MPDS),    #
# Switzerland & National Institute for Materials Science (NIMS), Japan, 2022 #
#                   All rights reserved. Version 2022.07                     #
#                                                                            #
#   This copy of Pearson's Crystal Data is licensed to:                      #
#   University of Alberta, Chemistry Department, 1-5 Installations License         #
#                                                                            #
##############################################################################

data_1824110
_audit_creation_date                     2023-07-09
_audit_creation_method
;
Pearson's Crystal Data browser
;
#_database_code_PCD                      1824110
_database_code_PDF                       04-017-5251

# Entry summary

_chemical_formula_structural             'Ni~0.75~ Ga~0.25~'
_chemical_formula_sum                    'Ga0.25 Ni0.75'
_chemical_name_mineral                   ?
_chemical_compound_source                ?
_chemical_name_structure_type            Cu,cF4,225
_chemical_formula_weight                 61.5

# Bibliographic data

_publ_section_title
;
Ordering in mechanically alloyed Ni(Ga) and Ni(Ga,C) solid solutions during heating
;
_journal_coden_ASTM                      PHMMA6
_journal_name_full                       'Phys. Met. Metallogr.'
_journal_year                            2009
_journal_volume                          107
_journal_page_first                      276
_journal_page_last                       284
_journal_language                        English
loop_
 _publ_author_name
 _publ_author_address
'Portnoi V.K.'
;
Moscow M.V. Lomonosov State University (MSU)
Department of Chemistry
Moscow
Russia
;
'Leonov A.V.'
;
Moscow M.V. Lomonosov State University (MSU)
Department of Chemistry
Moscow
Russia
;
'Fedotov S.A.'
;
Moscow M.V. Lomonosov State University (MSU)
Department of Chemistry
Moscow
Russia
;

# Standardized crystallographic data

_cell_length_a                           3.551
_cell_length_b                           3.551
_cell_length_c                           3.551
_cell_angle_alpha                        90
_cell_angle_beta                         90
_cell_angle_gamma                        90
_cell_volume                             44.8
_cell_formula_units_Z                    4
_space_group_IT_number                   225
_space_group_name_H-M_alt                'F m -3 m'
loop_
 _space_group_symop_id
 _space_group_symop_operation_xyz
 1 'x, y, z'
 2 '-x, -y, -z'
 3 '-x, -y, z'
 4 '-x, -z, -y'
 5 '-x, -z, y'
 6 '-x, y, -z'
 7 '-x, y, z'
 8 '-x, z, -y'
 9 '-x, z, y'
 10 '-y, -x, -z'
 11 '-y, -x, z'
 12 '-y, -z, -x'
 13 '-y, -z, x'
 14 '-y, x, -z'
 15 '-y, x, z'
 16 '-y, z, -x'
 17 '-y, z, x'
 18 '-z, -x, -y'
 19 '-z, -x, y'
 20 '-z, -y, -x'
 21 '-z, -y, x'
 22 '-z, x, -y'
 23 '-z, x, y'
 24 '-z, y, -x'
 25 '-z, y, x'
 26 'x, -y, -z'
 27 'x, -y, z'
 28 'x, -z, -y'
 29 'x, -z, y'
 30 'x, y, -z'
 31 'x, z, -y'
 32 'x, z, y'
 33 'y, -x, -z'
 34 'y, -x, z'
 35 'y, -z, -x'
 36 'y, -z, x'
 37 'y, x, -z'
 38 'y, x, z'
 39 'y, z, -x'
 40 'y, z, x'
 41 'z, -x, -y'
 42 'z, -x, y'
 43 'z, -y, -x'
 44 'z, -y, x'
 45 'z, x, -y'
 46 'z, x, y'
 47 'z, y, -x'
 48 'z, y, x'
 49 'x, 1/2+y, 1/2+z'
 50 '-x, 1/2-y, 1/2-z'
 51 '-x, 1/2-y, 1/2+z'
 52 '-x, 1/2-z, 1/2-y'
 53 '-x, 1/2-z, 1/2+y'
 54 '-x, 1/2+y, 1/2-z'
 55 '-x, 1/2+y, 1/2+z'
 56 '-x, 1/2+z, 1/2-y'
 57 '-x, 1/2+z, 1/2+y'
 58 '-y, 1/2-x, 1/2-z'
 59 '-y, 1/2-x, 1/2+z'
 60 '-y, 1/2-z, 1/2-x'
 61 '-y, 1/2-z, 1/2+x'
 62 '-y, 1/2+x, 1/2-z'
 63 '-y, 1/2+x, 1/2+z'
 64 '-y, 1/2+z, 1/2-x'
 65 '-y, 1/2+z, 1/2+x'
 66 '-z, 1/2-x, 1/2-y'
 67 '-z, 1/2-x, 1/2+y'
 68 '-z, 1/2-y, 1/2-x'
 69 '-z, 1/2-y, 1/2+x'
 70 '-z, 1/2+x, 1/2-y'
 71 '-z, 1/2+x, 1/2+y'
 72 '-z, 1/2+y, 1/2-x'
 73 '-z, 1/2+y, 1/2+x'
 74 'x, 1/2-y, 1/2-z'
 75 'x, 1/2-y, 1/2+z'
 76 'x, 1/2-z, 1/2-y'
 77 'x, 1/2-z, 1/2+y'
 78 'x, 1/2+y, 1/2-z'
 79 'x, 1/2+z, 1/2-y'
 80 'x, 1/2+z, 1/2+y'
 81 'y, 1/2-x, 1/2-z'
 82 'y, 1/2-x, 1/2+z'
 83 'y, 1/2-z, 1/2-x'
 84 'y, 1/2-z, 1/2+x'
 85 'y, 1/2+x, 1/2-z'
 86 'y, 1/2+x, 1/2+z'
 87 'y, 1/2+z, 1/2-x'
 88 'y, 1/2+z, 1/2+x'
 89 'z, 1/2-x, 1/2-y'
 90 'z, 1/2-x, 1/2+y'
 91 'z, 1/2-y, 1/2-x'
 92 'z, 1/2-y, 1/2+x'
 93 'z, 1/2+x, 1/2-y'
 94 'z, 1/2+x, 1/2+y'
 95 'z, 1/2+y, 1/2-x'
 96 'z, 1/2+y, 1/2+x'
 97 '1/2+x, y, 1/2+z'
 98 '1/2-x, -y, 1/2-z'
 99 '1/2-x, -y, 1/2+z'
 100 '1/2-x, -z, 1/2-y'
 101 '1/2-x, -z, 1/2+y'
 102 '1/2-x, y, 1/2-z'
 103 '1/2-x, y, 1/2+z'
 104 '1/2-x, z, 1/2-y'
 105 '1/2-x, z, 1/2+y'
 106 '1/2-y, -x, 1/2-z'
 107 '1/2-y, -x, 1/2+z'
 108 '1/2-y, -z, 1/2-x'
 109 '1/2-y, -z, 1/2+x'
 110 '1/2-y, x, 1/2-z'
 111 '1/2-y, x, 1/2+z'
 112 '1/2-y, z, 1/2-x'
 113 '1/2-y, z, 1/2+x'
 114 '1/2-z, -x, 1/2-y'
 115 '1/2-z, -x, 1/2+y'
 116 '1/2-z, -y, 1/2-x'
 117 '1/2-z, -y, 1/2+x'
 118 '1/2-z, x, 1/2-y'
 119 '1/2-z, x, 1/2+y'
 120 '1/2-z, y, 1/2-x'
 121 '1/2-z, y, 1/2+x'
 122 '1/2+x, -y, 1/2-z'
 123 '1/2+x, -y, 1/2+z'
 124 '1/2+x, -z, 1/2-y'
 125 '1/2+x, -z, 1/2+y'
 126 '1/2+x, y, 1/2-z'
 127 '1/2+x, z, 1/2-y'
 128 '1/2+x, z, 1/2+y'
 129 '1/2+y, -x, 1/2-z'
 130 '1/2+y, -x, 1/2+z'
 131 '1/2+y, -z, 1/2-x'
 132 '1/2+y, -z, 1/2+x'
 133 '1/2+y, x, 1/2-z'
 134 '1/2+y, x, 1/2+z'
 135 '1/2+y, z, 1/2-x'
 136 '1/2+y, z, 1/2+x'
 137 '1/2+z, -x, 1/2-y'
 138 '1/2+z, -x, 1/2+y'
 139 '1/2+z, -y, 1/2-x'
 140 '1/2+z, -y, 1/2+x'
 141 '1/2+z, x, 1/2-y'
 142 '1/2+z, x, 1/2+y'
 143 '1/2+z, y, 1/2-x'
 144 '1/2+z, y, 1/2+x'
 145 '1/2+x, 1/2+y, z'
 146 '1/2-x, 1/2-y, -z'
 147 '1/2-x, 1/2-y, z'
 148 '1/2-x, 1/2-z, -y'
 149 '1/2-x, 1/2-z, y'
 150 '1/2-x, 1/2+y, -z'
 151 '1/2-x, 1/2+y, z'
 152 '1/2-x, 1/2+z, -y'
 153 '1/2-x, 1/2+z, y'
 154 '1/2-y, 1/2-x, -z'
 155 '1/2-y, 1/2-x, z'
 156 '1/2-y, 1/2-z, -x'
 157 '1/2-y, 1/2-z, x'
 158 '1/2-y, 1/2+x, -z'
 159 '1/2-y, 1/2+x, z'
 160 '1/2-y, 1/2+z, -x'
 161 '1/2-y, 1/2+z, x'
 162 '1/2-z, 1/2-x, -y'
 163 '1/2-z, 1/2-x, y'
 164 '1/2-z, 1/2-y, -x'
 165 '1/2-z, 1/2-y, x'
 166 '1/2-z, 1/2+x, -y'
 167 '1/2-z, 1/2+x, y'
 168 '1/2-z, 1/2+y, -x'
 169 '1/2-z, 1/2+y, x'
 170 '1/2+x, 1/2-y, -z'
 171 '1/2+x, 1/2-y, z'
 172 '1/2+x, 1/2-z, -y'
 173 '1/2+x, 1/2-z, y'
 174 '1/2+x, 1/2+y, -z'
 175 '1/2+x, 1/2+z, -y'
 176 '1/2+x, 1/2+z, y'
 177 '1/2+y, 1/2-x, -z'
 178 '1/2+y, 1/2-x, z'
 179 '1/2+y, 1/2-z, -x'
 180 '1/2+y, 1/2-z, x'
 181 '1/2+y, 1/2+x, -z'
 182 '1/2+y, 1/2+x, z'
 183 '1/2+y, 1/2+z, -x'
 184 '1/2+y, 1/2+z, x'
 185 '1/2+z, 1/2-x, -y'
 186 '1/2+z, 1/2-x, y'
 187 '1/2+z, 1/2-y, -x'
 188 '1/2+z, 1/2-y, x'
 189 '1/2+z, 1/2+x, -y'
 190 '1/2+z, 1/2+x, y'
 191 '1/2+z, 1/2+y, -x'
 192 '1/2+z, 1/2+y, x'
loop_
 _atom_type_symbol
 Ni
 Ga
loop_
 _atom_site_label
 _atom_site_type_symbol
 _atom_site_symmetry_multiplicity
 _atom_site_Wyckoff_symbol
 _atom_site_fract_x
 _atom_site_fract_y
 _atom_site_fract_z
 _atom_site_occupancy
 Ni1 Ni 4 a 0 0 0 0.75
 Ga2 Ga 4 a 0 0 0 0.25


_exptl_crystal_colour                    ?
_exptl_crystal_density_meas              ?
_exptl_crystal_density_diffrn            9.12
_cell_measurement_temperature            ?
_cell_measurement_radiation              'X-rays, Cu Ka'
_cell_measurement_reflns_used            ?
_diffrn_ambient_temperature              ?
_diffrn_measurement_device               'automatic diffractometer'
_diffrn_measurement_device_type          ?
_diffrn_radiation_type                   ?
_diffrn_reflns_number                    ?
_exptl_absorpt_coefficient_mu            ?
_exptl_absorpt_correction_type           ?
_computing_structure_solution            ?
_refine_ls_number_parameters             ?
_refine_ls_number_reflns                 ?
_refine_ls_R_factor_gt                   ?
_refine_ls_wR_factor_gt                  ?

# End of data set 1824110

File: M-X-CIF/1824382.cif
##############################################################################
#                                                                            #
# Co-Sb            # CoSb3                                         # 1824382 #
#                                                                            #
##############################################################################
#                                                                            #
#                           Pearson's Crystal Data                           #
#      Crystal Structure Database for Inorganic Compounds (on DVD)           #
#                              Release 2022/23                               #
#                  Editors: Pierre Villars and Karin Cenzual                 #
#                                                                            #
#   Copyright (c) ASM International & Material Phases Data System (MPDS),    #
# Switzerland & National Institute for Materials Science (NIMS), Japan, 2022 #
#                   All rights reserved. Version 2022.07                     #
#                                                                            #
#   This copy of Pearson's Crystal Data is licensed to:                      #
#   University of Alberta, Chemistry Department, 1-5 Installations License         #
#                                                                            #
##############################################################################

data_1824382
_audit_creation_date                     2023-07-09
_audit_creation_method
;
Pearson's Crystal Data browser
;
#_database_code_PCD                      1824382
_database_code_PDF                       ?

# Entry summary

_chemical_formula_structural             'Co Sb~3~'
_chemical_formula_sum                    'Co Sb3'
_chemical_name_mineral                   kieftite
_chemical_compound_source                ?
_chemical_name_structure_type            CoAs~3~,cI32,204
_chemical_formula_weight                 424.2

# Bibliographic data

_publ_section_title
'Reductive synthesis of metal antimonides'                                    
_journal_coden_ASTM                      JALCEU
_journal_name_full                       'J. Alloys Compd.'
_journal_year                            2010
_journal_volume                          505
_journal_page_first                      428
_journal_page_last                       433
_journal_language                        English
loop_
 _publ_author_name
 _publ_author_address
'Kift R.L.'
;
Hull University
Department of Chemistry
Kingston upon Hull
United Kingdom
;
'Prior T.J.'
;
Hull University
Department of Chemistry
Kingston upon Hull
United Kingdom
;

# Standardized crystallographic data

_cell_length_a                           9.0364
_cell_length_b                           9.0364
_cell_length_c                           9.0364
_cell_angle_alpha                        90
_cell_angle_beta                         90
_cell_angle_gamma                        90
_cell_volume                             737.9
_cell_formula_units_Z                    8
_space_group_IT_number                   204
_space_group_name_H-M_alt                'I m -3'
loop_
 _space_group_symop_id
 _space_group_symop_operation_xyz
 1 'x, y, z'
 2 '-x, -y, -z'
 3 '-x, -y, z'
 4 '-x, y, -z'
 5 '-x, y, z'
 6 '-y, -z, -x'
 7 '-y, -z, x'
 8 '-y, z, -x'
 9 '-y, z, x'
 10 '-z, -x, -y'
 11 '-z, -x, y'
 12 '-z, x, -y'
 13 '-z, x, y'
 14 'x, -y, -z'
 15 'x, -y, z'
 16 'x, y, -z'
 17 'y, -z, -x'
 18 'y, -z, x'
 19 'y, z, -x'
 20 'y, z, x'
 21 'z, -x, -y'
 22 'z, -x, y'
 23 'z, x, -y'
 24 'z, x, y'
 25 '1/2+x, 1/2+y, 1/2+z'
 26 '1/2-x, 1/2-y, 1/2-z'
 27 '1/2-x, 1/2-y, 1/2+z'
 28 '1/2-x, 1/2+y, 1/2-z'
 29 '1/2-x, 1/2+y, 1/2+z'
 30 '1/2-y, 1/2-z, 1/2-x'
 31 '1/2-y, 1/2-z, 1/2+x'
 32 '1/2-y, 1/2+z, 1/2-x'
 33 '1/2-y, 1/2+z, 1/2+x'
 34 '1/2-z, 1/2-x, 1/2-y'
 35 '1/2-z, 1/2-x, 1/2+y'
 36 '1/2-z, 1/2+x, 1/2-y'
 37 '1/2-z, 1/2+x, 1/2+y'
 38 '1/2+x, 1/2-y, 1/2-z'
 39 '1/2+x, 1/2-y, 1/2+z'
 40 '1/2+x, 1/2+y, 1/2-z'
 41 '1/2+y, 1/2-z, 1/2-x'
 42 '1/2+y, 1/2-z, 1/2+x'
 43 '1/2+y, 1/2+z, 1/2-x'
 44 '1/2+y, 1/2+z, 1/2+x'
 45 '1/2+z, 1/2-x, 1/2-y'
 46 '1/2+z, 1/2-x, 1/2+y'
 47 '1/2+z, 1/2+x, 1/2-y'
 48 '1/2+z, 1/2+x, 1/2+y'
loop_
 _atom_type_symbol
 Sb
 Co
loop_
 _atom_site_label
 _atom_site_type_symbol
 _atom_site_symmetry_multiplicity
 _atom_site_Wyckoff_symbol
 _atom_site_fract_x
 _atom_site_fract_y
 _atom_site_fract_z
 _atom_site_occupancy
 Sb Sb 24 g 0 0.1583 0.3359 1
 Co Co 8 c 0.25 0.25 0.25 1


_exptl_crystal_colour                    ?
_exptl_crystal_density_meas              ?
_exptl_crystal_density_diffrn            7.64
_cell_measurement_temperature            ?
_cell_measurement_radiation              'X-rays, Cu Ka'
_cell_measurement_reflns_used            ?
_diffrn_ambient_temperature              ?
_diffrn_measurement_device               'automatic diffractometer'
_diffrn_measurement_device_type          'Siemens D5000'
_diffrn_radiation_type                   'X-rays, Cu Ka'
_diffrn_reflns_number                    ?
_diffrn_reflns_theta_min                 2.5
_diffrn_reflns_theta_max                 60
_pd_proc_2theta_range_min                5
_pd_proc_2theta_range_max                120
_exptl_absorpt_coefficient_mu            ?
_exptl_absorpt_correction_type           ?
_computing_structure_solution            'starting values from the literature'
_refine_ls_number_parameters             33
_refine_ls_number_reflns                 ?
_refine_ls_R_factor_gt                   ?
_refine_ls_wR_factor_gt                  ?
_pd_proc_ls_proof_R_factor               ?
_pd_proc_ls_proof_wR_factor              ?
_refine_ls_R_I_factor                    ?

# End of data set 1824382

File: M-X-CIF/1824383.cif
##############################################################################
#                                                                            #
# Co-Sb            # CoSb2 rt                                      # 1824383 #
#                                                                            #
##############################################################################
#                                                                            #
#                           Pearson's Crystal Data                           #
#      Crystal Structure Database for Inorganic Compounds (on DVD)           #
#                              Release 2022/23                               #
#                  Editors: Pierre Villars and Karin Cenzual                 #
#                                                                            #
#   Copyright (c) ASM International & Material Phases Data System (MPDS),    #
# Switzerland & National Institute for Materials Science (NIMS), Japan, 2022 #
#                   All rights reserved. Version 2022.07                     #
#                                                                            #
#   This copy of Pearson's Crystal Data is licensed to:                      #
#   University of Alberta, Chemistry Department, 1-5 Installations License         #
#                                                                            #
##############################################################################

data_1824383
_audit_creation_date                     2023-07-09
_audit_creation_method
;
Pearson's Crystal Data browser
;
#_database_code_PCD                      1824383
_database_code_PDF                       ?

# Entry summary

_chemical_formula_structural             'Co Sb~2~'
_chemical_formula_sum                    'Co Sb2'
_chemical_name_mineral                   ?
_chemical_compound_source                ?
_chemical_name_structure_type            CoSb~2~,mP12,14
_chemical_formula_weight                 302.4

# Bibliographic data

_publ_section_title
'Reductive synthesis of metal antimonides'                                    
_journal_coden_ASTM                      JALCEU
_journal_name_full                       'J. Alloys Compd.'
_journal_year                            2010
_journal_volume                          505
_journal_page_first                      428
_journal_page_last                       433
_journal_language                        English
loop_
 _publ_author_name
 _publ_author_address
'Kift R.L.'
;
Hull University
Department of Chemistry
Kingston upon Hull
United Kingdom
;
'Prior T.J.'
;
Hull University
Department of Chemistry
Kingston upon Hull
United Kingdom
;

# Standardized crystallographic data

_cell_length_a                           6.504
_cell_length_b                           6.385
_cell_length_c                           6.537
_cell_angle_alpha                        90
_cell_angle_beta                         117.676
_cell_angle_gamma                        90
_cell_volume                             240.41
_cell_formula_units_Z                    4
_space_group_IT_number                   14
_space_group_name_H-M_alt                'P 1 21/c 1'
loop_
 _space_group_symop_id
 _space_group_symop_operation_xyz
 1 'x, y, z'
 2 '-x, -y, -z'
 3 '-x, 1/2+y, 1/2-z'
 4 'x, 1/2-y, 1/2+z'
loop_
 _atom_type_symbol
 Sb
 Co
loop_
 _atom_site_label
 _atom_site_type_symbol
 _atom_site_symmetry_multiplicity
 _atom_site_Wyckoff_symbol
 _atom_site_fract_x
 _atom_site_fract_y
 _atom_site_fract_z
 _atom_site_occupancy
 Sb1 Sb 4 e 0.151 0.641 0.331 1
 Co Co 4 e 0.24 0.0 0.24 1
 Sb2 Sb 4 e 0.352 0.359 0.133 1


_exptl_crystal_colour                    ?
_exptl_crystal_density_meas              ?
_exptl_crystal_density_diffrn            8.36
_cell_measurement_temperature            ?
_cell_measurement_radiation              'X-rays, Cu Ka'
_cell_measurement_reflns_used            ?
_diffrn_ambient_temperature              ?
_diffrn_measurement_device               'automatic diffractometer'
_diffrn_measurement_device_type          'Siemens D5000'
_diffrn_radiation_type                   'X-rays, Cu Ka'
_diffrn_reflns_number                    ?
_diffrn_reflns_theta_min                 2.5
_diffrn_reflns_theta_max                 35
_pd_proc_2theta_range_min                5
_pd_proc_2theta_range_max                70
_exptl_absorpt_coefficient_mu            ?
_exptl_absorpt_correction_type           ?
_computing_structure_solution            'starting values from the literature'
_refine_ls_number_parameters             38
_refine_ls_number_reflns                 ?
_refine_ls_R_factor_gt                   ?
_refine_ls_wR_factor_gt                  ?
_pd_proc_ls_proof_R_factor               ?
_pd_proc_ls_proof_wR_factor              ?
_refine_ls_R_I_factor                    ?

# End of data set 1824383

File: M-X-CIF/1824386.cif
##############################################################################
#                                                                            #
# Ni-Sb            # NiSb2                                         # 1824386 #
#                                                                            #
##############################################################################
#                                                                            #
#                           Pearson's Crystal Data                           #
#      Crystal Structure Database for Inorganic Compounds (on DVD)           #
#                              Release 2022/23                               #
#                  Editors: Pierre Villars and Karin Cenzual                 #
#                                                                            #
#   Copyright (c) ASM International & Material Phases Data System (MPDS),    #
# Switzerland & National Institute for Materials Science (NIMS), Japan, 2022 #
#                   All rights reserved. Version 2022.07                     #
#                                                                            #
#   This copy of Pearson's Crystal Data is licensed to:                      #
#   University of Alberta, Chemistry Department, 1-5 Installations License         #
#                                                                            #
##############################################################################

data_1824386
_audit_creation_date                     2023-07-09
_audit_creation_method
;
Pearson's Crystal Data browser
;
#_database_code_PCD                      1824386
_database_code_PDF                       ?

# Entry summary

_chemical_formula_structural             'Ni Sb~2~'
_chemical_formula_sum                    'Ni Sb2'
_chemical_name_mineral                   nisbite
_chemical_compound_source                ?
_chemical_name_structure_type            FeS~2~,oP6,58
_chemical_formula_weight                 302.2

# Bibliographic data

_publ_section_title
'Reductive synthesis of metal antimonides'                                    
_journal_coden_ASTM                      JALCEU
_journal_name_full                       'J. Alloys Compd.'
_journal_year                            2010
_journal_volume                          505
_journal_page_first                      428
_journal_page_last                       433
_journal_language                        English
loop_
 _publ_author_name
 _publ_author_address
'Kift R.L.'
;
Hull University
Department of Chemistry
Kingston upon Hull
United Kingdom
;
'Prior T.J.'
;
Hull University
Department of Chemistry
Kingston upon Hull
United Kingdom
;

# Standardized crystallographic data

_cell_length_a                           5.186
_cell_length_b                           6.3192
_cell_length_c                           3.8398
_cell_angle_alpha                        90
_cell_angle_beta                         90
_cell_angle_gamma                        90
_cell_volume                             125.8
_cell_formula_units_Z                    2
_space_group_IT_number                   58
_space_group_name_H-M_alt                'P n n m'
loop_
 _space_group_symop_id
 _space_group_symop_operation_xyz
 1 'x, y, z'
 2 '1/2-x, 1/2+y, 1/2-z'
 3 '1/2-x, 1/2+y, 1/2+z'
 4 '-x, -y, -z'
 5 '-x, -y, z'
 6 '1/2+x, 1/2-y, 1/2-z'
 7 '1/2+x, 1/2-y, 1/2+z'
 8 'x, y, -z'
loop_
 _atom_type_symbol
 Sb
 Ni
loop_
 _atom_site_label
 _atom_site_type_symbol
 _atom_site_symmetry_multiplicity
 _atom_site_Wyckoff_symbol
 _atom_site_fract_x
 _atom_site_fract_y
 _atom_site_fract_z
 _atom_site_occupancy
 Sb Sb 4 g 0.2176 0.3581 0 1
 Ni Ni 2 a 0 0 0 1


_exptl_crystal_colour                    ?
_exptl_crystal_density_meas              ?
_exptl_crystal_density_diffrn            7.98
_cell_measurement_temperature            ?
_cell_measurement_radiation              'X-rays, Cu Ka'
_cell_measurement_reflns_used            ?
_diffrn_ambient_temperature              ?
_diffrn_measurement_device               'automatic diffractometer'
_diffrn_measurement_device_type          'Siemens D5000'
_diffrn_radiation_type                   'X-rays, Cu Ka'
_diffrn_reflns_number                    ?
_diffrn_reflns_theta_min                 2.5
_diffrn_reflns_theta_max                 35
_pd_proc_2theta_range_min                5
_pd_proc_2theta_range_max                70
_exptl_absorpt_coefficient_mu            ?
_exptl_absorpt_correction_type           ?
_computing_structure_solution            'starting values from the literature'
_refine_ls_number_parameters             24
_refine_ls_number_reflns                 ?
_refine_ls_R_factor_gt                   ?
_refine_ls_wR_factor_gt                  ?
_pd_proc_ls_proof_R_factor               ?
_pd_proc_ls_proof_wR_factor              ?
_refine_ls_R_I_factor                    ?

# End of data set 1824386

File: M-X-CIF/1826640.cif
##############################################################################
#                                                                            #
# Ni-Si            # Ni3Si2                                        # 1826640 #
#                                                                            #
##############################################################################
#                                                                            #
#                           Pearson's Crystal Data                           #
#      Crystal Structure Database for Inorganic Compounds (on DVD)           #
#                              Release 2022/23                               #
#                  Editors: Pierre Villars and Karin Cenzual                 #
#                                                                            #
#   Copyright (c) ASM International & Material Phases Data System (MPDS),    #
# Switzerland & National Institute for Materials Science (NIMS), Japan, 2022 #
#                   All rights reserved. Version 2022.07                     #
#                                                                            #
#   This copy of Pearson's Crystal Data is licensed to:                      #
#   University of Alberta, Chemistry Department, 1-5 Installations License         #
#                                                                            #
##############################################################################

data_1826640
_audit_creation_date                     2023-07-09
_audit_creation_method
;
Pearson's Crystal Data browser
;
#_database_code_PCD                      1826640
_database_code_PDF                       ?

# Entry summary

_chemical_formula_structural             'Ni~3~ Si~2~'
_chemical_formula_sum                    'Ni3 Si2'
_chemical_name_mineral                   ?
_chemical_compound_source                ?
_chemical_name_structure_type            Ni~3~Si~2~,oS80,36
_chemical_formula_weight                 232.3

# Bibliographic data

_publ_section_title
'Solid state solubility of aluminium in the \d-Ni~2~Si nickel silicide'       
_journal_coden_ASTM                      MSAPE3
_journal_name_full                       'Mater. Sci. Eng., A'
_journal_year                            1993
_journal_volume                          167
_journal_page_first                      147
_journal_page_last                       154
_journal_language                        English
loop_
 _publ_author_name
 _publ_author_address
'Bosselet F.'
;
Lyon I Claude Bernard University (UCBL)
Laboratoire de Physicochimie Minerale I
Villeurbanne
France
;
'Viala J.C.'
;
Lyon I Claude Bernard University (UCBL)
Laboratoire de Physicochimie Minerale I
Villeurbanne
France
;
'Colin C.V.'
;
Etablissement des Mureaux
Division Espace et Defense
Les Mureaux
France
;
'Mentzen B.F.'
;
Lyon I Claude Bernard University (UCBL)
Laboratoire de Physicochimie Minerale I
Villeurbanne
France
;
'Bouix J.'
;
Lyon I Claude Bernard University (UCBL)
Laboratoire de Physicochimie Minerale I
Villeurbanne
France
;

# Standardized crystallographic data

_cell_length_a                           12.25
_cell_length_b                           10.82
_cell_length_c                           6.93
_cell_angle_alpha                        90
_cell_angle_beta                         90
_cell_angle_gamma                        90
_cell_volume                             918.5
_cell_formula_units_Z                    16
_space_group_IT_number                   36
_space_group_name_H-M_alt                'C m c 21'
loop_
 _space_group_symop_id
 _space_group_symop_operation_xyz
 1 'x, y, z'
 2 '-x, -y, 1/2+z'
 3 '-x, y, z'
 4 'x, -y, 1/2+z'
 5 '1/2+x, 1/2+y, z'
 6 '1/2-x, 1/2-y, 1/2+z'
 7 '1/2-x, 1/2+y, z'
 8 '1/2+x, 1/2-y, 1/2+z'

# Atomic positions taken from type-defining entry

loop_
 _atom_type_symbol
 Si
 Ni
loop_
 _atom_site_label
 _atom_site_type_symbol
 _atom_site_symmetry_multiplicity
 _atom_site_Wyckoff_symbol
 _atom_site_fract_x
 _atom_site_fract_y
 _atom_site_fract_z
 _atom_site_occupancy
 Si1 Si 8 b 0.151 0.343 0.104 1
 Ni1 Ni 8 b 0.1723 0.1189 0.124 1
 Ni2 Ni 8 b 0.3028 0.2533 0.307 1
 Ni3 Ni 8 b 0.3176 0.0025 0.299 1
 Ni4 Ni 8 b 0.3268 0.3823 0.006 1
 Si2 Si 8 b 0.348 0.156 0.018 1
 Si3 Si 8 b 0.380 0.441 0.310 1
 Ni5 Ni 4 a 0 0.000 0.024 1
 Si4 Si 4 a 0 0.157 0.312 1
 Ni6 Ni 4 a 0 0.2330 0.624 1
 Ni7 Ni 4 a 0 0.2345 0.000 1
 Ni8 Ni 4 a 0 0.3814 0.310 1
 Si5 Si 4 a 0 0.591 0.306 1


_exptl_crystal_colour                    ?
_exptl_crystal_density_meas              ?
_exptl_crystal_density_diffrn            6.72
_cell_measurement_temperature            ?
_cell_measurement_radiation              'X-rays, Cu Ka'
_cell_measurement_reflns_used            ?
_diffrn_ambient_temperature              ?
_diffrn_measurement_device               'automatic diffractometer'
_diffrn_measurement_device_type          ?
_diffrn_radiation_type                   ?
_diffrn_reflns_number                    ?
_exptl_absorpt_coefficient_mu            ?
_exptl_absorpt_correction_type           ?
_computing_structure_solution            ?
_refine_ls_number_parameters             ?
_refine_ls_number_reflns                 ?
_refine_ls_R_factor_gt                   ?
_refine_ls_wR_factor_gt                  ?

# End of data set 1826640

File: M-X-CIF/1826645.cif
##############################################################################
#                                                                            #
# Ni-Si            # NiSi2 rt                                      # 1826645 #
#                                                                            #
##############################################################################
#                                                                            #
#                           Pearson's Crystal Data                           #
#      Crystal Structure Database for Inorganic Compounds (on DVD)           #
#                              Release 2022/23                               #
#                  Editors: Pierre Villars and Karin Cenzual                 #
#                                                                            #
#   Copyright (c) ASM International & Material Phases Data System (MPDS),    #
# Switzerland & National Institute for Materials Science (NIMS), Japan, 2022 #
#                   All rights reserved. Version 2022.07                     #
#                                                                            #
#   This copy of Pearson's Crystal Data is licensed to:                      #
#   University of Alberta, Chemistry Department, 1-5 Installations License         #
#                                                                            #
##############################################################################

data_1826645
_audit_creation_date                     2023-07-09
_audit_creation_method
;
Pearson's Crystal Data browser
;
#_database_code_PCD                      1826645
_database_code_PDF                       ?

# Entry summary

_chemical_formula_structural             'Ni Si~2~'
_chemical_formula_sum                    'Ni Si2'
_chemical_name_mineral                   ?
_chemical_compound_source                ?
_chemical_name_structure_type            CaF~2~,cF12,225
_chemical_formula_weight                 114.9

# Bibliographic data

_publ_section_title
'The Al-Ni-Si phase diagram between 0 and 33.3 at.% Ni'                       
_journal_coden_ASTM                      IERME5
_journal_name_full                       Intermetallics
_journal_year                            2003
_journal_volume                          11
_journal_page_first                      101
_journal_page_last                       109
_journal_language                        English
loop_
 _publ_author_name
 _publ_author_address
'Richter K.W.'
;
Vienna University
Institut fur Anorganische Chemie
Vienna
Austria
;
'Ipser H.'
;
Vienna University
Institut fur Anorganische Chemie
Vienna
Austria
;

# Standardized crystallographic data

_cell_length_a                           5.406
_cell_length_b                           5.406
_cell_length_c                           5.406
_cell_angle_alpha                        90
_cell_angle_beta                         90
_cell_angle_gamma                        90
_cell_volume                             158
_cell_formula_units_Z                    4
_space_group_IT_number                   225
_space_group_name_H-M_alt                'F m -3 m'
loop_
 _space_group_symop_id
 _space_group_symop_operation_xyz
 1 'x, y, z'
 2 '-x, -y, -z'
 3 '-x, -y, z'
 4 '-x, -z, -y'
 5 '-x, -z, y'
 6 '-x, y, -z'
 7 '-x, y, z'
 8 '-x, z, -y'
 9 '-x, z, y'
 10 '-y, -x, -z'
 11 '-y, -x, z'
 12 '-y, -z, -x'
 13 '-y, -z, x'
 14 '-y, x, -z'
 15 '-y, x, z'
 16 '-y, z, -x'
 17 '-y, z, x'
 18 '-z, -x, -y'
 19 '-z, -x, y'
 20 '-z, -y, -x'
 21 '-z, -y, x'
 22 '-z, x, -y'
 23 '-z, x, y'
 24 '-z, y, -x'
 25 '-z, y, x'
 26 'x, -y, -z'
 27 'x, -y, z'
 28 'x, -z, -y'
 29 'x, -z, y'
 30 'x, y, -z'
 31 'x, z, -y'
 32 'x, z, y'
 33 'y, -x, -z'
 34 'y, -x, z'
 35 'y, -z, -x'
 36 'y, -z, x'
 37 'y, x, -z'
 38 'y, x, z'
 39 'y, z, -x'
 40 'y, z, x'
 41 'z, -x, -y'
 42 'z, -x, y'
 43 'z, -y, -x'
 44 'z, -y, x'
 45 'z, x, -y'
 46 'z, x, y'
 47 'z, y, -x'
 48 'z, y, x'
 49 'x, 1/2+y, 1/2+z'
 50 '-x, 1/2-y, 1/2-z'
 51 '-x, 1/2-y, 1/2+z'
 52 '-x, 1/2-z, 1/2-y'
 53 '-x, 1/2-z, 1/2+y'
 54 '-x, 1/2+y, 1/2-z'
 55 '-x, 1/2+y, 1/2+z'
 56 '-x, 1/2+z, 1/2-y'
 57 '-x, 1/2+z, 1/2+y'
 58 '-y, 1/2-x, 1/2-z'
 59 '-y, 1/2-x, 1/2+z'
 60 '-y, 1/2-z, 1/2-x'
 61 '-y, 1/2-z, 1/2+x'
 62 '-y, 1/2+x, 1/2-z'
 63 '-y, 1/2+x, 1/2+z'
 64 '-y, 1/2+z, 1/2-x'
 65 '-y, 1/2+z, 1/2+x'
 66 '-z, 1/2-x, 1/2-y'
 67 '-z, 1/2-x, 1/2+y'
 68 '-z, 1/2-y, 1/2-x'
 69 '-z, 1/2-y, 1/2+x'
 70 '-z, 1/2+x, 1/2-y'
 71 '-z, 1/2+x, 1/2+y'
 72 '-z, 1/2+y, 1/2-x'
 73 '-z, 1/2+y, 1/2+x'
 74 'x, 1/2-y, 1/2-z'
 75 'x, 1/2-y, 1/2+z'
 76 'x, 1/2-z, 1/2-y'
 77 'x, 1/2-z, 1/2+y'
 78 'x, 1/2+y, 1/2-z'
 79 'x, 1/2+z, 1/2-y'
 80 'x, 1/2+z, 1/2+y'
 81 'y, 1/2-x, 1/2-z'
 82 'y, 1/2-x, 1/2+z'
 83 'y, 1/2-z, 1/2-x'
 84 'y, 1/2-z, 1/2+x'
 85 'y, 1/2+x, 1/2-z'
 86 'y, 1/2+x, 1/2+z'
 87 'y, 1/2+z, 1/2-x'
 88 'y, 1/2+z, 1/2+x'
 89 'z, 1/2-x, 1/2-y'
 90 'z, 1/2-x, 1/2+y'
 91 'z, 1/2-y, 1/2-x'
 92 'z, 1/2-y, 1/2+x'
 93 'z, 1/2+x, 1/2-y'
 94 'z, 1/2+x, 1/2+y'
 95 'z, 1/2+y, 1/2-x'
 96 'z, 1/2+y, 1/2+x'
 97 '1/2+x, y, 1/2+z'
 98 '1/2-x, -y, 1/2-z'
 99 '1/2-x, -y, 1/2+z'
 100 '1/2-x, -z, 1/2-y'
 101 '1/2-x, -z, 1/2+y'
 102 '1/2-x, y, 1/2-z'
 103 '1/2-x, y, 1/2+z'
 104 '1/2-x, z, 1/2-y'
 105 '1/2-x, z, 1/2+y'
 106 '1/2-y, -x, 1/2-z'
 107 '1/2-y, -x, 1/2+z'
 108 '1/2-y, -z, 1/2-x'
 109 '1/2-y, -z, 1/2+x'
 110 '1/2-y, x, 1/2-z'
 111 '1/2-y, x, 1/2+z'
 112 '1/2-y, z, 1/2-x'
 113 '1/2-y, z, 1/2+x'
 114 '1/2-z, -x, 1/2-y'
 115 '1/2-z, -x, 1/2+y'
 116 '1/2-z, -y, 1/2-x'
 117 '1/2-z, -y, 1/2+x'
 118 '1/2-z, x, 1/2-y'
 119 '1/2-z, x, 1/2+y'
 120 '1/2-z, y, 1/2-x'
 121 '1/2-z, y, 1/2+x'
 122 '1/2+x, -y, 1/2-z'
 123 '1/2+x, -y, 1/2+z'
 124 '1/2+x, -z, 1/2-y'
 125 '1/2+x, -z, 1/2+y'
 126 '1/2+x, y, 1/2-z'
 127 '1/2+x, z, 1/2-y'
 128 '1/2+x, z, 1/2+y'
 129 '1/2+y, -x, 1/2-z'
 130 '1/2+y, -x, 1/2+z'
 131 '1/2+y, -z, 1/2-x'
 132 '1/2+y, -z, 1/2+x'
 133 '1/2+y, x, 1/2-z'
 134 '1/2+y, x, 1/2+z'
 135 '1/2+y, z, 1/2-x'
 136 '1/2+y, z, 1/2+x'
 137 '1/2+z, -x, 1/2-y'
 138 '1/2+z, -x, 1/2+y'
 139 '1/2+z, -y, 1/2-x'
 140 '1/2+z, -y, 1/2+x'
 141 '1/2+z, x, 1/2-y'
 142 '1/2+z, x, 1/2+y'
 143 '1/2+z, y, 1/2-x'
 144 '1/2+z, y, 1/2+x'
 145 '1/2+x, 1/2+y, z'
 146 '1/2-x, 1/2-y, -z'
 147 '1/2-x, 1/2-y, z'
 148 '1/2-x, 1/2-z, -y'
 149 '1/2-x, 1/2-z, y'
 150 '1/2-x, 1/2+y, -z'
 151 '1/2-x, 1/2+y, z'
 152 '1/2-x, 1/2+z, -y'
 153 '1/2-x, 1/2+z, y'
 154 '1/2-y, 1/2-x, -z'
 155 '1/2-y, 1/2-x, z'
 156 '1/2-y, 1/2-z, -x'
 157 '1/2-y, 1/2-z, x'
 158 '1/2-y, 1/2+x, -z'
 159 '1/2-y, 1/2+x, z'
 160 '1/2-y, 1/2+z, -x'
 161 '1/2-y, 1/2+z, x'
 162 '1/2-z, 1/2-x, -y'
 163 '1/2-z, 1/2-x, y'
 164 '1/2-z, 1/2-y, -x'
 165 '1/2-z, 1/2-y, x'
 166 '1/2-z, 1/2+x, -y'
 167 '1/2-z, 1/2+x, y'
 168 '1/2-z, 1/2+y, -x'
 169 '1/2-z, 1/2+y, x'
 170 '1/2+x, 1/2-y, -z'
 171 '1/2+x, 1/2-y, z'
 172 '1/2+x, 1/2-z, -y'
 173 '1/2+x, 1/2-z, y'
 174 '1/2+x, 1/2+y, -z'
 175 '1/2+x, 1/2+z, -y'
 176 '1/2+x, 1/2+z, y'
 177 '1/2+y, 1/2-x, -z'
 178 '1/2+y, 1/2-x, z'
 179 '1/2+y, 1/2-z, -x'
 180 '1/2+y, 1/2-z, x'
 181 '1/2+y, 1/2+x, -z'
 182 '1/2+y, 1/2+x, z'
 183 '1/2+y, 1/2+z, -x'
 184 '1/2+y, 1/2+z, x'
 185 '1/2+z, 1/2-x, -y'
 186 '1/2+z, 1/2-x, y'
 187 '1/2+z, 1/2-y, -x'
 188 '1/2+z, 1/2-y, x'
 189 '1/2+z, 1/2+x, -y'
 190 '1/2+z, 1/2+x, y'
 191 '1/2+z, 1/2+y, -x'
 192 '1/2+z, 1/2+y, x'
loop_
 _atom_type_symbol
 Si
 Ni
loop_
 _atom_site_label
 _atom_site_type_symbol
 _atom_site_symmetry_multiplicity
 _atom_site_Wyckoff_symbol
 _atom_site_fract_x
 _atom_site_fract_y
 _atom_site_fract_z
 _atom_site_occupancy
 Si Si 8 c 0.25 0.25 0.25 1
 Ni Ni 4 a 0 0 0 1


_exptl_crystal_colour                    ?
_exptl_crystal_density_meas              ?
_exptl_crystal_density_diffrn            4.83
_cell_measurement_temperature            ?
_cell_measurement_radiation              'X-rays, Cu Ka'
_cell_measurement_reflns_used            ?
_diffrn_ambient_temperature              ?
_diffrn_measurement_device               'automatic diffractometer'
_diffrn_measurement_device_type          ?
_diffrn_radiation_type                   ?
_diffrn_reflns_number                    ?
_exptl_absorpt_coefficient_mu            ?
_exptl_absorpt_correction_type           ?
_computing_structure_solution            ?
_refine_ls_number_parameters             ?
_refine_ls_number_reflns                 ?
_refine_ls_R_factor_gt                   ?
_refine_ls_wR_factor_gt                  ?

# End of data set 1826645
