Repository: bobleesj/cif-filter-copy

## Overview
This Python toolkit provides a set of tools for processing Crystallographic Information File (CIF) files. It allows for moving files based on unsupported formats, unreasonable distances, and specific tags, copying files based on atomic occupancy and mixing, retrieving file information, and checking CIF folder content against an Excel file.

When you run `python main.py`, a prompt below will appear. 
```
Welcome! Please choose an option to proceed:
[1] Move files based on unsupported CIF format
[2] Move files based on unreasonable distance
[3] Move files based on tags
[4] Move files based on supercell atom count
[5] Copy files based on atomic occupancy and mixing

File: M-X-CIF/1830582.cif
##############################################################################
#                                                                            #
# Ga-Ni            # Ni1.75Ga ht                                   # 1830582 #
#                                                                            #
##############################################################################
#                                                                            #
#                           Pearson's Crystal Data                           #
#      Crystal Structure Database for Inorganic Compounds (on DVD)           #
#                              Release 2022/23                               #
#                  Editors: Pierre Villars and Karin Cenzual                 #
#                                                                            #
#   Copyright (c) ASM International & Material Phases Data System (MPDS),    #
# Switzerland & National Institute for Materials Science (NIMS), Japan, 2022 #
#                   All rights reserved. Version 2022.07                     #
#                                                                            #
#   This copy of Pearson's Crystal Data is licensed to:                      #
#   University of Alberta, Chemistry Department, 1-5 Installations License         #
#                                                                            #
##############################################################################

data_1830582
_audit_creation_date                     2023-07-09
_audit_creation_method
;
Pearson's Crystal Data browser
;
#_database_code_PCD                      1830582
_database_code_PDF                       04-021-5943

# Entry summary

_chemical_formula_structural             'Ni~2~ Ga'
_chemical_formula_sum                    'Ga Ni1.91'
_chemical_name_mineral                   ?
_chemical_compound_source                ?
_chemical_name_structure_type            Co~1.75~Ge,hP6,194
_chemical_formula_weight                 187.1

# Bibliographic data

_publ_section_title
'Phase equilibria in the Ni-Al-Ga system at 700 \%C'                          
_journal_coden_ASTM                      JALCEU
_journal_name_full                       'J. Alloys Compd.'
_journal_year                            2014
_journal_volume                          593
_journal_page_first                      41
_journal_page_last                       49
_journal_language                        English
loop_
 _publ_author_name
 _publ_author_address
'Belyavina N.M.'
;
Kyiv Taras Shevchenko National University
Department of Physics
Kiev
Ukraine
;
'Markiv V.Y.'
;
Kyiv Taras Shevchenko National University
Department of Physics
Kiev
Ukraine
;
'Nakonechna O.I.'
;
Kyiv Taras Shevchenko National University
Department of Physics
Kiev
Ukraine
;
'Lozovyi F.'
;
Kyiv Taras Shevchenko National University
Department of Physics
Kiev
Ukraine
;

# Standardized crystallographic data

_cell_length_a                           3.991
_cell_length_b                           3.991
_cell_length_c                           4.975
_cell_angle_alpha                        90
_cell_angle_beta                         90
_cell_angle_gamma                        120
_cell_volume                             68.6
_cell_formula_units_Z                    2
_space_group_IT_number                   194
_space_group_name_H-M_alt                'P 63/m m c'
loop_
 _space_group_symop_id
 _space_group_symop_operation_xyz
 1 'x, y, z'
 2 '-x+y, -x, 1/2-z'
 3 '-x+y, -x, z'
 4 '-x+y, y, 1/2-z'
 5 '-x+y, y, z'
 6 '-x, -x+y, -z'
 7 '-x, -x+y, 1/2+z'
 8 '-x, -y, -z'
 9 '-x, -y, 1/2+z'
 10 '-y, -x, 1/2-z'
 11 '-y, -x, z'
 12 '-y, x-y, 1/2-z'
 13 '-y, x-y, z'
 14 'x, x-y, 1/2-z'
 15 'x, x-y, z'
 16 'x, y, 1/2-z'
 17 'x-y, -y, -z'
 18 'x-y, -y, 1/2+z'
 19 'x-y, x, -z'
 20 'x-y, x, 1/2+z'
 21 'y, -x+y, -z'
 22 'y, -x+y, 1/2+z'
 23 'y, x, -z'
 24 'y, x, 1/2+z'
loop_
 _atom_type_symbol
 Ni
 Ga
loop_
 _atom_site_label
 _atom_site_type_symbol
 _atom_site_symmetry_multiplicity
 _atom_site_Wyckoff_symbol
 _atom_site_fract_x
 _atom_site_fract_y
 _atom_site_fract_z
 _atom_site_occupancy
 Ni1 Ni 2 d 0.333333 0.666667 0.75 0.91
 Ga Ga 2 c 0.333333 0.666667 0.25 1
 Ni2 Ni 2 a 0 0 0 1


_exptl_crystal_colour                    ?
_exptl_crystal_density_meas              ?
_exptl_crystal_density_diffrn            9.06
_cell_measurement_temperature            ?
_cell_measurement_radiation              'X-rays, Cu Ka'
_cell_measurement_reflns_used            ?
_diffrn_ambient_temperature              ?
_diffrn_measurement_device               'automatic diffractometer'
_diffrn_measurement_device_type          DRON-3
_diffrn_radiation_type                   'X-rays, Cu Ka'
_diffrn_reflns_number                    ?
_exptl_absorpt_coefficient_mu            ?
_exptl_absorpt_correction_type           ?
_computing_structure_solution            'starting values from the literature'
_refine_ls_number_parameters             ?
_refine_ls_number_reflns                 ?
_refine_ls_R_factor_gt                   ?
_refine_ls_wR_factor_gt                  ?
_pd_proc_ls_proof_R_factor               ?
_pd_proc_ls_proof_wR_factor              ?
_refine_ls_R_I_factor                    0.046

# End of data set 1830582

File: M-X-CIF/1830942.cif
##############################################################################
#                                                                            #
# Co-Sb            # CoSb3                                         # 1830942 #
#                                                                            #
##############################################################################
#                                                                            #
#                           Pearson's Crystal Data                           #
#      Crystal Structure Database for Inorganic Compounds (on DVD)           #
#                              Release 2022/23                               #
#                  Editors: Pierre Villars and Karin Cenzual                 #
#                                                                            #
#   Copyright (c) ASM International & Material Phases Data System (MPDS),    #
# Switzerland & National Institute for Materials Science (NIMS), Japan, 2022 #
#                   All rights reserved. Version 2022.07                     #
#                                                                            #
#   This copy of Pearson's Crystal Data is licensed to:                      #
#   University of Alberta, Chemistry Department, 1-5 Installations License         #
#                                                                            #
##############################################################################

data_1830942
_audit_creation_date                     2023-07-09
_audit_creation_method
;
Pearson's Crystal Data browser
;
#_database_code_PCD                      1830942
_database_code_PDF                       04-026-8508

# Entry summary

_chemical_formula_structural             'Co Sb~3~'
_chemical_formula_sum                    'Co Sb3'
_chemical_name_mineral                   kieftite
_chemical_compound_source                ?
_chemical_name_structure_type            CoSb~3~,cI44,204
_chemical_formula_weight                 424.2

# Bibliographic data

_publ_section_title
'Synthesis and thermoelectric properties of Sb~0.20~CoSb~2.80~ skutterudite'  
_journal_coden_ASTM                      JALCEU
_journal_name_full                       'J. Alloys Compd.'
_journal_year                            2014
_journal_volume                          598
_journal_page_first                      266
_journal_page_last                       271
_journal_language                        English
loop_
 _publ_author_name
 _publ_author_address
'Figueiredo C.A.'
;
Rio Grande do Sul Federal University (UFRGS)
Instituto de Fisica
Porto Alegre
Brazil
;
'Gallas M.R.'
;
Rio Grande do Sul Federal University (UFRGS)
Instituto de Fisica
Porto Alegre
Brazil
;
'Zorzi J.E.'
;
Caxias do Sul University (UCS)
Instituto de Materiais Ceramicos
Bom Principio
Brazil
;
'Perottoni C.A.'
;
Rio Grande do Sul Federal University (UFRGS)
Instituto de Fisica
Porto Alegre
Brazil
;

# Standardized crystallographic data

_cell_length_a                           9.129
_cell_length_b                           9.129
_cell_length_c                           9.129
_cell_angle_alpha                        90
_cell_angle_beta                         90
_cell_angle_gamma                        90
_cell_volume                             760.8
_cell_formula_units_Z                    8
_space_group_IT_number                   204
_space_group_name_H-M_alt                'I m -3'
loop_
 _space_group_symop_id
 _space_group_symop_operation_xyz
 1 'x, y, z'
 2 '-x, -y, -z'
 3 '-x, -y, z'
 4 '-x, y, -z'
 5 '-x, y, z'
 6 '-y, -z, -x'
 7 '-y, -z, x'
 8 '-y, z, -x'
 9 '-y, z, x'
 10 '-z, -x, -y'
 11 '-z, -x, y'
 12 '-z, x, -y'
 13 '-z, x, y'
 14 'x, -y, -z'
 15 'x, -y, z'
 16 'x, y, -z'
 17 'y, -z, -x'
 18 'y, -z, x'
 19 'y, z, -x'
 20 'y, z, x'
 21 'z, -x, -y'
 22 'z, -x, y'
 23 'z, x, -y'
 24 'z, x, y'
 25 '1/2+x, 1/2+y, 1/2+z'
 26 '1/2-x, 1/2-y, 1/2-z'
 27 '1/2-x, 1/2-y, 1/2+z'
 28 '1/2-x, 1/2+y, 1/2-z'
 29 '1/2-x, 1/2+y, 1/2+z'
 30 '1/2-y, 1/2-z, 1/2-x'
 31 '1/2-y, 1/2-z, 1/2+x'
 32 '1/2-y, 1/2+z, 1/2-x'
 33 '1/2-y, 1/2+z, 1/2+x'
 34 '1/2-z, 1/2-x, 1/2-y'
 35 '1/2-z, 1/2-x, 1/2+y'
 36 '1/2-z, 1/2+x, 1/2-y'
 37 '1/2-z, 1/2+x, 1/2+y'
 38 '1/2+x, 1/2-y, 1/2-z'
 39 '1/2+x, 1/2-y, 1/2+z'
 40 '1/2+x, 1/2+y, 1/2-z'
 41 '1/2+y, 1/2-z, 1/2-x'
 42 '1/2+y, 1/2-z, 1/2+x'
 43 '1/2+y, 1/2+z, 1/2-x'
 44 '1/2+y, 1/2+z, 1/2+x'
 45 '1/2+z, 1/2-x, 1/2-y'
 46 '1/2+z, 1/2-x, 1/2+y'
 47 '1/2+z, 1/2+x, 1/2-y'
 48 '1/2+z, 1/2+x, 1/2+y'
loop_
 _atom_type_symbol
 Sb
 Co
loop_
 _atom_site_label
 _atom_site_type_symbol
 _atom_site_symmetry_multiplicity
 _atom_site_Wyckoff_symbol
 _atom_site_fract_x
 _atom_site_fract_y
 _atom_site_fract_z
 _atom_site_occupancy
 Sb1 Sb 24 g 0 0.1556 0.3362 0.932
 Sb2 Sb 12 d 0.03 0 0 0.134
 Co Co 8 c 0.25 0.25 0.25 1


_exptl_crystal_colour                    ?
_exptl_crystal_density_meas              ?
_exptl_crystal_density_diffrn            7.41
_cell_measurement_temperature            ?
_cell_measurement_radiation              'X-rays, synchrotron'
_cell_measurement_wavelength             0.123857
_pd_proc_wavelength                      0.123857
_cell_measurement_reflns_used            ?
_diffrn_ambient_temperature              ?
_diffrn_measurement_device               'automatic diffractometer'
_diffrn_measurement_device_type
'Brazil, Campinas, Brazilian Synchrotron Light Laboratory, D10B-XPD beamline' 
_diffrn_radiation_type                   'X-rays, synchrotron'
_diffrn_radiation_wavelength             0.123857
_diffrn_reflns_number                    ?
_diffrn_reflns_theta_min                 5
_diffrn_reflns_theta_max                 60
_pd_proc_2theta_range_min                10
_pd_proc_2theta_range_max                120
_exptl_absorpt_coefficient_mu            ?
_exptl_absorpt_correction_type           ?
_computing_structure_solution            'starting values from the literature'
_refine_ls_number_parameters             17
_refine_ls_number_reflns                 200
_refine_ls_R_factor_gt                   0.03870
_refine_ls_wR_factor_gt                  ?
_pd_proc_ls_proof_R_factor               ?
_pd_proc_ls_proof_wR_factor              ?
_refine_ls_R_I_factor                    0.06981

# End of data set 1830942

File: M-X-CIF/1831364.cif
##############################################################################
#                                                                            #
# Ni-Sb            # Ni3Sb rt                                      # 1831364 #
#                                                                            #
##############################################################################
#                                                                            #
#                           Pearson's Crystal Data                           #
#      Crystal Structure Database for Inorganic Compounds (on DVD)           #
#                              Release 2022/23                               #
#                  Editors: Pierre Villars and Karin Cenzual                 #
#                                                                            #
#   Copyright (c) ASM International & Material Phases Data System (MPDS),    #
# Switzerland & National Institute for Materials Science (NIMS), Japan, 2022 #
#                   All rights reserved. Version 2022.07                     #
#                                                                            #
#   This copy of Pearson's Crystal Data is licensed to:                      #
#   University of Alberta, Chemistry Department, 1-5 Installations License         #
#                                                                            #
##############################################################################

data_1831364
_audit_creation_date                     2023-07-09
_audit_creation_method
;
Pearson's Crystal Data browser
;
#_database_code_PCD                      1831364
_database_code_PDF                       ?

# Entry summary

_chemical_formula_structural             'Ni~3~ Sb'
_chemical_formula_sum                    'Ni3 Sb'
_chemical_name_mineral                   ?
_chemical_compound_source                ?
_chemical_name_structure_type            Cu~3~Ti,oP8,59
_chemical_formula_weight                 297.9

# Bibliographic data

_publ_section_title
'Phase equilibria in the ternary Ni-Sb-Sn system: Experiments and calculations'
_journal_coden_ASTM                      CCCTD6
_journal_name_full                       CALPHAD
_journal_year                            2014
_journal_volume                          45
_journal_page_first                      151
_journal_page_last                       166
_journal_language                        English
loop_
 _publ_author_name
 _publ_author_address
'Kroupa A.'
;
Czech Academy of Sciences (AVCR)
Institute of Physics of Materials
Brno
Czech Republic
;
'Mishra R.'
;
Vienna University
Department of Inorganic Chemistry/Materials Chemistry
Vienna
Austria
;
'Rajamohan D.'
;
Vienna University
Department of Inorganic Chemistry/Materials Chemistry
Vienna
Austria
;
'Flandorfer H.'
;
Vienna University
Department of Inorganic Chemistry/Materials Chemistry
Vienna
Austria
;
'Watson A.'
;
Leeds University
Leeds
United Kingdom
;
'Ipser H.'
;
Vienna University
Department of Inorganic Chemistry/Materials Chemistry
Vienna
Austria
;

# Standardized crystallographic data

_cell_length_a                           4.224
_cell_length_b                           5.376
_cell_length_c                           4.514
_cell_angle_alpha                        90
_cell_angle_beta                         90
_cell_angle_gamma                        90
_cell_volume                             102.5
_cell_formula_units_Z                    2
_space_group_IT_number                   59
_space_group_name_H-M_alt                'P m m n (origin choice 2)'
loop_
 _space_group_symop_id
 _space_group_symop_operation_xyz
 1 'x, y, z'
 2 '1/2-x, 1/2-y, z'
 3 '1/2-x, y, z'
 4 '-x, -y, -z'
 5 '-x, 1/2+y, -z'
 6 '1/2+x, -y, -z'
 7 '1/2+x, 1/2+y, -z'
 8 'x, 1/2-y, z'

# Atomic positions taken from type-defining entry

loop_
 _atom_type_symbol
 Ni
 Sb
loop_
 _atom_site_label
 _atom_site_type_symbol
 _atom_site_symmetry_multiplicity
 _atom_site_Wyckoff_symbol
 _atom_site_fract_x
 _atom_site_fract_y
 _atom_site_fract_z
 _atom_site_occupancy
 Ni1 Ni 4 e 0.25 0.000 0.655 1
 Sb1 Sb 2 b 0.25 0.75 0.155 1
 Ni2 Ni 2 a 0.25 0.25 0.155 1


_exptl_crystal_colour                    ?
_exptl_crystal_density_meas              ?
_exptl_crystal_density_diffrn            9.65
_cell_measurement_temperature            ?
_cell_measurement_radiation              'X-rays, Cu Ka'
_cell_measurement_reflns_used            ?
_diffrn_ambient_temperature              ?
_diffrn_measurement_device               'automatic diffractometer'
_diffrn_measurement_device_type          ?
_diffrn_radiation_type                   ?
_diffrn_reflns_number                    ?
_exptl_absorpt_coefficient_mu            ?
_exptl_absorpt_correction_type           ?
_computing_structure_solution            ?
_refine_ls_number_parameters             ?
_refine_ls_number_reflns                 ?
_refine_ls_R_factor_gt                   ?
_refine_ls_wR_factor_gt                  ?

# End of data set 1831364

File: M-X-CIF/1831432.cif
##############################################################################
#                                                                            #
# Fe-Ge            # Fe0.1Ge0.9                                    # 1831432 #
#                                                                            #
##############################################################################
#                                                                            #
#                           Pearson's Crystal Data                           #
#      Crystal Structure Database for Inorganic Compounds (on DVD)           #
#                              Release 2022/23                               #
#                  Editors: Pierre Villars and Karin Cenzual                 #
#                                                                            #
#   Copyright (c) ASM International & Material Phases Data System (MPDS),    #
# Switzerland & National Institute for Materials Science (NIMS), Japan, 2022 #
#                   All rights reserved. Version 2022.07                     #
#                                                                            #
#   Fehis copy of Pearson's Crystal Data is licensed to:                      #
#   University of Alberta, Chemistry Department, 1-5 Installations License         #
#                                                                            #
##############################################################################

data_1831432
_audit_creation_date                     2023-07-09
_audit_creation_method
;
Pearson's Crystal Data browser
;
#_database_code_PCD                      1831432
_database_code_PDF                       04-021-6372

# Entry summary

_chemical_formula_structural             'Fe~0.066~ Ge~0.944~'
_chemical_formula_sum                    'Fe0.07 Ge0.94'
_chemical_name_mineral                   ?
_chemical_compound_source                ?
_chemical_name_structure_type            NaFel,cF16,227
_chemical_formula_weight                 72.2

# Bibliographic data

_publ_section_title
;
Important role of the non-uniform Fe distribution for the ferromagnetism in group-IV-based ferromagnetic semiconductor GeFe
;
_journal_coden_ASFeM                      JAPIAU
_journal_name_full                       'J. Appl. Phys.'
_journal_year                            2014
_journal_volume                          116
_journal_page_first                      1
_journal_page_last                       7
_journal_language                        English
loop_
 _publ_author_name
 _publ_author_address
'Wakabayashi Y.K.'
;
Feokyo University
Department of Electrical Engineering and Information Systems
Bunkyo / Feokyo
Japan
;
'Ohya S.'
;
Feokyo University
Department of Electrical Engineering and Information Systems
Bunkyo / Feokyo
Japan
;
'Ban Y.'
;
Feokyo University
Department of Electrical Engineering and Information Systems
Bunkyo / Feokyo
Japan
;
'Feanaka M.'
;
Feokyo University
Department of Electrical Engineering and Information Systems
Bunkyo / Feokyo
Japan
;

# Standardized crystallographic data

_cell_length_a                           5.6541
_cell_length_b                           5.6541
_cell_length_c                           5.6541
_cell_angle_alpha                        90
_cell_angle_beta                         90
_cell_angle_gamma                        90
_cell_volume                             180.8
_cell_formula_units_Z                    8
_space_group_IFe_number                   227
_space_group_name_H-M_alt                'F d -3 m (origin choice 2)'
loop_
 _space_group_symop_id
 _space_group_symop_operation_xyz
 1 'x, y, z'
 2 '1/4-x, 1/4-y, z'
 3 '1/4-x, y, 1/4-z'
 4 '-x, -y, -z'
 5 '-x, -z, -y'
 6 '-x, -1/4+y, -1/4+z'
 7 '-x, 1/4+z, 1/4+y'
 8 '-1/4-x, -1/4-z, y'
 9 '-1/4-x, z, -1/4-y'
 10 '1/4-y, 1/4-z, x'
 11 '1/4-y, z, 1/4-x'
 12 '-y, -x, -z'
 13 '-y, -z, -x'
 14 '-y, 1/4+x, 1/4+z'
 15 '-y, -1/4+z, -1/4+x'
 16 '-1/4-y, -1/4-x, z'
 17 '-1/4-y, x, -1/4-z'
 18 '1/4-z, 1/4-x, y'
 19 '1/4-z, x, 1/4-y'
 20 '-z, -x, -y'
 21 '-z, -y, -x'
 22 '-z, -1/4+x, -1/4+y'
 23 '-z, 1/4+y, 1/4+x'
 24 '-1/4-z, -1/4-y, x'
 25 '-1/4-z, y, -1/4-x'
 26 '1/4+x, -z, 1/4+y'
 27 '1/4+x, 1/4+z, -y'
 28 'x, 1/4-y, 1/4-z'
 29 'x, -1/4-z, -1/4-y'
 30 'x, z, y'
 31 '-1/4+x, -y, -1/4+z'
 32 '-1/4+x, -1/4+y, -z'
 33 '1/4+y, -x, 1/4+z'
 34 '1/4+y, 1/4+x, -z'
 35 'y, -1/4-x, -1/4-z'
 36 'y, 1/4-z, 1/4-x'
 37 'y, x, z'
 38 'y, z, x'
 39 '-1/4+y, -z, -1/4+x'
 40 '-1/4+y, -1/4+z, -x'
 41 '1/4+z, -y, 1/4+x'
 42 '1/4+z, 1/4+y, -x'
 43 'z, 1/4-x, 1/4-y'
 44 'z, -1/4-y, -1/4-x'
 45 'z, x, y'
 46 'z, y, x'
 47 '-1/4+z, -x, -1/4+y'
 48 '-1/4+z, -1/4+x, -y'
 49 'x, 1/2+y, 1/2+z'
 50 '1/4-x, 3/4-y, 1/2+z'
 51 '1/4-x, 1/2+y, 3/4-z'
 52 '-x, 1/2-y, 1/2-z'
 53 '-x, 1/2-z, 1/2-y'
 54 '-x, 1/4+y, 1/4+z'
 55 '-x, 3/4+z, 3/4+y'
 56 '-1/4-x, 1/4-z, 1/2+y'
 57 '-1/4-x, 1/2+z, 1/4-y'
 58 '1/4-y, 3/4-z, 1/2+x'
 59 '1/4-y, 1/2+z, 3/4-x'
 60 '-y, 1/2-x, 1/2-z'
 61 '-y, 1/2-z, 1/2-x'
 62 '-y, 3/4+x, 3/4+z'
 63 '-y, 1/4+z, 1/4+x'
 64 '-1/4-y, 1/4-x, 1/2+z'
 65 '-1/4-y, 1/2+x, 1/4-z'
 66 '1/4-z, 3/4-x, 1/2+y'
 67 '1/4-z, 1/2+x, 3/4-y'
 68 '-z, 1/2-x, 1/2-y'
 69 '-z, 1/2-y, 1/2-x'
 70 '-z, 1/4+x, 1/4+y'
 71 '-z, 3/4+y, 3/4+x'
 72 '-1/4-z, 1/4-y, 1/2+x'
 73 '-1/4-z, 1/2+y, 1/4-x'
 74 '1/4+x, 1/2-z, 3/4+y'
 75 '1/4+x, 3/4+z, 1/2-y'
 76 'x, 3/4-y, 3/4-z'
 77 'x, 1/4-z, 1/4-y'
 78 'x, 1/2+z, 1/2+y'
 79 '-1/4+x, 1/2-y, 1/4+z'
 80 '-1/4+x, 1/4+y, 1/2-z'
 81 '1/4+y, 1/2-x, 3/4+z'
 82 '1/4+y, 3/4+x, 1/2-z'
 83 'y, 1/4-x, 1/4-z'
 84 'y, 3/4-z, 3/4-x'
 85 'y, 1/2+x, 1/2+z'
 86 'y, 1/2+z, 1/2+x'
 87 '-1/4+y, 1/2-z, 1/4+x'
 88 '-1/4+y, 1/4+z, 1/2-x'
 89 '1/4+z, 1/2-y, 3/4+x'
 90 '1/4+z, 3/4+y, 1/2-x'
 91 'z, 3/4-x, 3/4-y'
 92 'z, 1/4-y, 1/4-x'
 93 'z, 1/2+x, 1/2+y'
 94 'z, 1/2+y, 1/2+x'
 95 '-1/4+z, 1/2-x, 1/4+y'
 96 '-1/4+z, 1/4+x, 1/2-y'
 97 '1/2+x, y, 1/2+z'
 98 '3/4-x, 1/4-y, 1/2+z'
 99 '3/4-x, y, 3/4-z'
 100 '1/2-x, -y, 1/2-z'
 101 '1/2-x, -z, 1/2-y'
 102 '1/2-x, -1/4+y, 1/4+z'
 103 '1/2-x, 1/4+z, 3/4+y'
 104 '1/4-x, -1/4-z, 1/2+y'
 105 '1/4-x, z, 1/4-y'
 106 '3/4-y, 1/4-z, 1/2+x'
 107 '3/4-y, z, 3/4-x'
 108 '1/2-y, -x, 1/2-z'
 109 '1/2-y, -z, 1/2-x'
 110 '1/2-y, 1/4+x, 3/4+z'
 111 '1/2-y, -1/4+z, 1/4+x'
 112 '1/4-y, -1/4-x, 1/2+z'
 113 '1/4-y, x, 1/4-z'
 114 '3/4-z, 1/4-x, 1/2+y'
 115 '3/4-z, x, 3/4-y'
 116 '1/2-z, -x, 1/2-y'
 117 '1/2-z, -y, 1/2-x'
 118 '1/2-z, -1/4+x, 1/4+y'
 119 '1/2-z, 1/4+y, 3/4+x'
 120 '1/4-z, -1/4-y, 1/2+x'
 121 '1/4-z, y, 1/4-x'
 122 '3/4+x, -z, 3/4+y'
 123 '3/4+x, 1/4+z, 1/2-y'
 124 '1/2+x, 1/4-y, 3/4-z'
 125 '1/2+x, -1/4-z, 1/4-y'
 126 '1/2+x, z, 1/2+y'
 127 '1/4+x, -y, 1/4+z'
 128 '1/4+x, -1/4+y, 1/2-z'
 129 '3/4+y, -x, 3/4+z'
 130 '3/4+y, 1/4+x, 1/2-z'
 131 '1/2+y, -1/4-x, 1/4-z'
 132 '1/2+y, 1/4-z, 3/4-x'
 133 '1/2+y, x, 1/2+z'
 134 '1/2+y, z, 1/2+x'
 135 '1/4+y, -z, 1/4+x'
 136 '1/4+y, -1/4+z, 1/2-x'
 137 '3/4+z, -y, 3/4+x'
 138 '3/4+z, 1/4+y, 1/2-x'
 139 '1/2+z, 1/4-x, 3/4-y'
 140 '1/2+z, -1/4-y, 1/4-x'
 141 '1/2+z, x, 1/2+y'
 142 '1/2+z, y, 1/2+x'
 143 '1/4+z, -x, 1/4+y'
 144 '1/4+z, -1/4+x, 1/2-y'
 145 '1/2+x, 1/2+y, z'
 146 '3/4-x, 3/4-y, z'
 147 '3/4-x, 1/2+y, 1/4-z'
 148 '1/2-x, 1/2-y, -z'
 149 '1/2-x, 1/2-z, -y'
 150 '1/2-x, 1/4+y, -1/4+z'
 151 '1/2-x, 3/4+z, 1/4+y'
 152 '1/4-x, 1/4-z, y'
 153 '1/4-x, 1/2+z, -1/4-y'
 154 '3/4-y, 3/4-z, x'
 155 '3/4-y, 1/2+z, 1/4-x'
 156 '1/2-y, 1/2-x, -z'
 157 '1/2-y, 1/2-z, -x'
 158 '1/2-y, 3/4+x, 1/4+z'
 159 '1/2-y, 1/4+z, -1/4+x'
 160 '1/4-y, 1/4-x, z'
 161 '1/4-y, 1/2+x, -1/4-z'
 162 '3/4-z, 3/4-x, y'
 163 '3/4-z, 1/2+x, 1/4-y'
 164 '1/2-z, 1/2-x, -y'
 165 '1/2-z, 1/2-y, -x'
 166 '1/2-z, 1/4+x, -1/4+y'
 167 '1/2-z, 3/4+y, 1/4+x'
 168 '1/4-z, 1/4-y, x'
 169 '1/4-z, 1/2+y, -1/4-x'
 170 '3/4+x, 1/2-z, 1/4+y'
 171 '3/4+x, 3/4+z, -y'
 172 '1/2+x, 3/4-y, 1/4-z'
 173 '1/2+x, 1/4-z, -1/4-y'
 174 '1/2+x, 1/2+z, y'
 175 '1/4+x, 1/2-y, -1/4+z'
 176 '1/4+x, 1/4+y, -z'
 177 '3/4+y, 1/2-x, 1/4+z'
 178 '3/4+y, 3/4+x, -z'
 179 '1/2+y, 1/4-x, -1/4-z'
 180 '1/2+y, 3/4-z, 1/4-x'
 181 '1/2+y, 1/2+x, z'
 182 '1/2+y, 1/2+z, x'
 183 '1/4+y, 1/2-z, -1/4+x'
 184 '1/4+y, 1/4+z, -x'
 185 '3/4+z, 1/2-y, 1/4+x'
 186 '3/4+z, 3/4+y, -x'
 187 '1/2+z, 3/4-x, 1/4-y'
 188 '1/2+z, 1/4-y, -1/4-x'
 189 '1/2+z, 1/2+x, y'
 190 '1/2+z, 1/2+y, x'
 191 '1/4+z, 1/2-x, -1/4+y'
 192 '1/4+z, 1/4+x, -y'
loop_
 _atom_type_symbol
 Fe
 Ge
loop_
 _atom_site_label
 _atom_site_type_symbol
 _atom_site_symmetry_multiplicity
 _atom_site_Wyckoff_symbol
 _atom_site_fract_x
 _atom_site_fract_y
 _atom_site_fract_z
 _atom_site_occupancy
 Fe Fe 8 b 0.375 0.375 0.375 0.01
 Ge1 Ge 8 a 0.125 0.125 0.125 0.944
 Fe2 Fe 8 a 0.125 0.125 0.125 0.056


_exptl_crystal_colour                    ?
_exptl_crystal_density_meas              ?
_exptl_crystal_density_diffrn            5.31
_cell_measurement_temperature            ?
_cell_measurement_radiation              X-rays
_cell_measurement_reflns_used            ?
_diffrn_ambient_temperature              ?
_diffrn_measurement_device               'electron diffraction and microscopy'
_diffrn_measurement_device_type          ?
_diffrn_radiation_type                   electrons
_diffrn_reflns_number                    ?
_exptl_absorpt_coefficient_mu            ?
_exptl_absorpt_correction_type           ?
_computing_structure_solution            'starting values from the literature'
_refine_ls_number_parameters             ?
_refine_ls_number_reflns                 ?
_refine_ls_R_factor_gt                   ?
_refine_ls_wR_factor_gt                  ?

# End of data set 1831432

File: M-X-CIF/1833541.cif
##############################################################################
#                                                                            #
# Fe-Si            # FeSi                                          # 1833541 #
#                                                                            #
##############################################################################
#                                                                            #
#                           Pearson's Crystal Data                           #
#      Crystal Structure Database for Inorganic Compounds (on DVD)           #
#                              Release 2022/23                               #
#                  Editors: Pierre Villars and Karin Cenzual                 #
#                                                                            #
#   Copyright (c) ASM International & Material Phases Data System (MPDS),    #
# Switzerland & National Institute for Materials Science (NIMS), Japan, 2022 #
#                   All rights reserved. Version 2022.07                     #
#                                                                            #
#   This copy of Pearson's Crystal Data is licensed to:                      #
#   University of Alberta, Chemistry Department, 1-5 Installations License         #
#                                                                            #
##############################################################################

data_1833541
_audit_creation_date                     2023-07-09
_audit_creation_method
;
Pearson's Crystal Data browser
;
#_database_code_PCD                      1833541
_database_code_PDF                       ?

# Entry summary

_chemical_formula_structural             'Fe Si'
_chemical_formula_sum                    'Fe Si'
_chemical_name_mineral                   naquite
_chemical_compound_source                ?
_chemical_name_structure_type            FeSi,cP8,198
_chemical_formula_weight                 83.9

# Bibliographic data

_publ_section_title
;
Heavy-impurity resonance, hybridization, and phonon spectral functions in Fe~1-x~M~x~Si (M= Ir, Os)
;
_journal_coden_ASTM                      PRBMDO
_journal_name_full
'Phys. Rev. B: Condens. Matter Mater. Phys.'                                  
_journal_year                            2015
_journal_volume                          91
_journal_page_first                      1
_journal_page_last                       12
_journal_language                        English
loop_
 _publ_author_name
 _publ_author_address
'Delaire O.'
;
Oak Ridge National Laboratory (ORNL)
Materials Science & Technology Division
Oak Ridge
U.S.A. Tennessee
;
'Berlijn T.'
;
Oak Ridge National Laboratory (ORNL)
Center for Nanophase Materials Sciences
Oak Ridge
U.S.A. Tennessee
;
'Al Qasir I.I.'
;
Oak Ridge National Laboratory (ORNL)
Materials Science & Technology Division
Oak Ridge
U.S.A. Tennessee
;
'May A.F.'
;
Oak Ridge National Laboratory (ORNL)
Materials Science & Technology Division
Oak Ridge
U.S.A. Tennessee
;
'Li C.W.'
;
Oak Ridge National Laboratory (ORNL)
Materials Science & Technology Division
Oak Ridge
U.S.A. Tennessee
;
'Sales B.C.'
;
Oak Ridge National Laboratory (ORNL)
Materials Science & Technology Division
Oak Ridge
U.S.A. Tennessee
;
'Niedziela J.L.'
;
Oak Ridge National Laboratory (ORNL)
Instrument and Source Division
Oak Ridge
U.S.A. Tennessee
;
'Ma J.'
;
Oak Ridge National Laboratory (ORNL)
Quantum Condensed Matter Division
Oak Ridge
U.S.A. Tennessee
;
'Matsuda M.'
;
Oak Ridge National Laboratory (ORNL)
Quantum Condensed Matter Division
Oak Ridge
U.S.A. Tennessee
;
'Abernathy D.L.'
;
Oak Ridge National Laboratory (ORNL)
Quantum Condensed Matter Division
Oak Ridge
U.S.A. Tennessee
;

# Standardized crystallographic data

_cell_length_a                           4.4858
_cell_length_b                           4.4858
_cell_length_c                           4.4858
_cell_angle_alpha                        90
_cell_angle_beta                         90
_cell_angle_gamma                        90
_cell_volume                             90.3
_cell_formula_units_Z                    4
_space_group_IT_number                   198
_space_group_name_H-M_alt                'P 21 3'
loop_
 _space_group_symop_id
 _space_group_symop_operation_xyz
 1 'x, y, z'
 2 '1/2-x, -y, 1/2+z'
 3 '-x, 1/2+y, 1/2-z'
 4 '1/2-y, -z, 1/2+x'
 5 '-y, 1/2+z, 1/2-x'
 6 '1/2-z, -x, 1/2+y'
 7 '-z, 1/2+x, 1/2-y'
 8 '1/2+x, 1/2-y, -z'
 9 '1/2+y, 1/2-z, -x'
 10 'y, z, x'
 11 '1/2+z, 1/2-x, -y'
 12 'z, x, y'

# Atomic positions taken from type-defining entry

loop_
 _atom_type_symbol
 Si
 Fe
loop_
 _atom_site_label
 _atom_site_type_symbol
 _atom_site_symmetry_multiplicity
 _atom_site_Wyckoff_symbol
 _atom_site_fract_x
 _atom_site_fract_y
 _atom_site_fract_z
 _atom_site_occupancy
 Si1 Si 4 a 0.09262 0.09262 0.09262 1
 Fe1 Fe 4 a 0.3865 0.3865 0.3865 1


_exptl_crystal_colour                    ?
_exptl_crystal_density_meas              ?
_exptl_crystal_density_diffrn            6.18
_cell_measurement_temperature            ?
_cell_measurement_radiation              'X-rays, Cu Ka1'
_cell_measurement_reflns_used            ?
_diffrn_ambient_temperature              ?
_diffrn_measurement_device               'automatic diffractometer'
_diffrn_measurement_device_type          ?
_diffrn_radiation_type                   ?
_diffrn_reflns_number                    ?
_exptl_absorpt_coefficient_mu            ?
_exptl_absorpt_correction_type           ?
_computing_structure_solution            ?
_refine_ls_number_parameters             ?
_refine_ls_number_reflns                 ?
_refine_ls_R_factor_gt                   ?
_refine_ls_wR_factor_gt                  ?

# End of data set 1833541

File: M-X-CIF/1833891.cif
##############################################################################
#                                                                            #
# Pd-Sn            # Pd1.5Sn ht Pd+                                # 1833891 #
#                                                                            #
##############################################################################
#                                                                            #
#                           Pearson's Crystal Data                           #
#      Crystal Structure Database for Inorganic Compounds (on DVD)           #
#                              Release 2022/23                               #
#                  Editors: Pierre Villars and Karin Cenzual                 #
#                                                                            #
#   Copyright (c) ASM International & Material Phases Data System (MPDS),    #
# Switzerland & National Institute for Materials Science (NIMS), Japan, 2022 #
#                   All rights reserved. Version 2022.07                     #
#                                                                            #
#   This copy of Pearson's Crystal Data is licensed to:                      #
#   University of Alberta, Chemistry Department, 1-5 Installations License         #
#                                                                            #
##############################################################################

data_1833891
_audit_creation_date                     2023-07-09
_audit_creation_method
;
Pearson's Crystal Data browser
;
#_database_code_PCD                      1833891
_database_code_PDF                       04-023-7438

# Entry summary

_chemical_formula_structural             'Pd~1.778~ Sn'
_chemical_formula_sum                    'Pd1.77 Sn'
_chemical_name_mineral                   ?
_chemical_compound_source                ?
_chemical_name_structure_type            Co~1.75~Ge,hP6,194
_chemical_formula_weight                 307.9

# Bibliographic data

_publ_section_title
;
Experimental investigation of the ternary system Ni-Pd-Sn with special focus on the B8-type phase
;
_journal_coden_ASTM                      JALCEU
_journal_name_full                       'J. Alloys Compd.'
_journal_year                            2015
_journal_volume                          649
_journal_page_first                      297
_journal_page_last                       306
_journal_language                        English
loop_
 _publ_author_name
 _publ_author_address
'Jandl I.'
;
Vienna University
Institut fur Anorganische Chemie (Materialchemie)
Vienna
Austria
;
'Ipser H.'
;
Vienna University
Institut fur Anorganische Chemie (Materialchemie)
Vienna
Austria
;
'Richter K.W.'
;
Vienna University
Institut fur Anorganische Chemie (Materialchemie)
Vienna
Austria
;

# Standardized crystallographic data

_cell_length_a                           4.4125
_cell_length_b                           4.4125
_cell_length_c                           5.6449
_cell_angle_alpha                        90
_cell_angle_beta                         90
_cell_angle_gamma                        120
_cell_volume                             95.2
_cell_formula_units_Z                    2
_space_group_IT_number                   194
_space_group_name_H-M_alt                'P 63/m m c'
loop_
 _space_group_symop_id
 _space_group_symop_operation_xyz
 1 'x, y, z'
 2 '-x+y, -x, 1/2-z'
 3 '-x+y, -x, z'
 4 '-x+y, y, 1/2-z'
 5 '-x+y, y, z'
 6 '-x, -x+y, -z'
 7 '-x, -x+y, 1/2+z'
 8 '-x, -y, -z'
 9 '-x, -y, 1/2+z'
 10 '-y, -x, 1/2-z'
 11 '-y, -x, z'
 12 '-y, x-y, 1/2-z'
 13 '-y, x-y, z'
 14 'x, x-y, 1/2-z'
 15 'x, x-y, z'
 16 'x, y, 1/2-z'
 17 'x-y, -y, -z'
 18 'x-y, -y, 1/2+z'
 19 'x-y, x, -z'
 20 'x-y, x, 1/2+z'
 21 'y, -x+y, -z'
 22 'y, -x+y, 1/2+z'
 23 'y, x, -z'
 24 'y, x, 1/2+z'
loop_
 _atom_type_symbol
 Pd
 Sn
loop_
 _atom_site_label
 _atom_site_type_symbol
 _atom_site_symmetry_multiplicity
 _atom_site_Wyckoff_symbol
 _atom_site_fract_x
 _atom_site_fract_y
 _atom_site_fract_z
 _atom_site_occupancy
 Pd2 Pd 2 d 0.333333 0.666667 0.75 0.775
 Sn Sn 2 c 0.333333 0.666667 0.25 1
 Pd1 Pd 2 a 0 0 0 1


_exptl_crystal_colour                    ?
_exptl_crystal_density_meas              ?
_exptl_crystal_density_diffrn            10.74
_cell_measurement_temperature            ?
_cell_measurement_radiation              'X-rays, Cu Ka'
_cell_measurement_reflns_used            ?
_diffrn_ambient_temperature              ?
_diffrn_measurement_device               'automatic diffractometer'
_diffrn_measurement_device_type          'Bruker AXS D8 DISCOVER'
_diffrn_radiation_type                   'X-rays, Cu Ka'
_diffrn_reflns_number                    ?
_exptl_absorpt_coefficient_mu            ?
_exptl_absorpt_correction_type           ?
_computing_structure_solution            'starting values from the literature'
_refine_ls_number_parameters             ?
_refine_ls_number_reflns                 ?
_refine_ls_R_factor_gt                   ?
_refine_ls_wR_factor_gt                  ?
_pd_proc_ls_proof_R_factor               ?
_pd_proc_ls_proof_wR_factor              0.0587
_refine_ls_R_I_factor                    ?

# End of data set 1833891
