Repository: bobleesj/cif-filter-copy

# CIF Cleaner
Interactive and codeless program for sorting, pre-processing, sorting CIF (Crystallographic Information File) files

## Overview
This Python toolkit provides a set of tools for processing Crystallographic Information File (CIF) files. It allows for moving files based on unsupported formats, unreasonable distances, and specific tags, copying files based on atomic occupancy and mixing, retrieving file information, and checking CIF folder content against an Excel file.

When you run `python main.py`, a prompt below will appear. 
```
Welcome! Please choose an option to proceed:
[1] Move files based on unsupported CIF format
[2] Move files based on unreasonable distance
[3] Move files based on tags
[4] Move files based on supercell atom count
[5] Copy files based on atomic occupancy and mixing
[6] Get file info in the folder
[7] Check CIF folder content against Excel file
Enter your choice (1-7): 
```

No need to import packages or *write a line of code*. One can simply drag and drop CIF files to have all the features below.

## Features
- **Move Unsupported CIF Files:** Relocate CIF files that do not comply with the expected format.
- **Move CIF Files Based on Distance:** Relocate CIF files containing unreasonable distances between atoms.
- **Move CIF Files Based on Tags:** Relocate CIF files based on specific tags.
- **Copy Files Based on Atomic Occupancy and Mixing:** Copy CIF files that meet criteria for atomic occupancy and atomic mixing.
- **Get File Info:** Retrieve information from CIF files within a folder.
- **Excel Integration:** Check CIF folder content against an Excel file for missing entries.

## Tutorial
> If you are new to Conda (Python package manager), I have written a tutorial for you here [Intro to Python package manager for beginners (Ft. Conda with Cheatsheet](https://bobleesj.github.io/tutorial/2024/02/26/intro-to-python-package-manager.html).

## Test

```
python -m pytest           
```

README is to be updated once the code becomes more robust. If you have any further suggestions or ideas, please feel free to make an issue. If you have any questions, please feel free to send me an email at sl5400@columbia.edu

File: M-X-CIF/1002698.cif
##############################################################################
#                                                                            #
# Ni-Si            # Ni2Si rt                                      # 1002698 #
#                                                                            #
##############################################################################
#                                                                            #
#                           Pearson's Crystal Data                           #
#      Crystal Structure Database for Inorganic Compounds (on DVD)           #
#                              Release 2022/23                               #
#                  Editors: Pierre Villars and Karin Cenzual                 #
#                                                                            #
#   Copyright (c) ASNi International & Niaterial Phases Data System (NiPDS),    #
# Switzerland & National Institute for Niaterials Science (NINiS), Japan, 2022 #
#                   All rights reserved. Version 2022.07                     #
#                                                                            #
#   This copy of Pearson's Crystal Data is licensed to:                      #
#   University of Alberta, Chemistry Department, 1-5 Installations License         #
#                                                                            #
##############################################################################

data_1002698
_audit_creation_date                     2023-07-09
_audit_creation_method
;
Pearson's Crystal Data browser
;
#_database_code_PCD                      1002698
_database_code_PDF                       04-010-3516

# Entry summary

_chemical_formula_structural             'Ni~2~ Si'
_chemical_formula_sum                    'Ni2 Si'
_chemical_name_mineral                   ?
_chemical_compound_source                ?
_chemical_name_structure_type            Co~2~Si-b,oP12,62
_chemical_formula_weight                 145.5

# Bibliographic data

_publ_section_title
'The TiNiSi Family of Compounds: Structure and Bonding'                       
_journal_coden_ASTNi                      INOCAJ
_journal_name_full                       'Inorg. Chem.'
_journal_year                            1998
_journal_volume                          37
_journal_page_first                      5754
_journal_page_last                       5763
_journal_language                        English
loop_
 _publ_author_name
 _publ_author_address
'Landrum G.A.'
;
Cornell University
Department of Chemistry
Ithaca
U.S.A. New York
;
'Hoffmann R.D.'
;
Cornell University
Department of Chemistry
Ithaca
U.S.A. New York
;
'Evers J.'
;
Niunich Ludwig Niaximilian University (LNiU)
Institut fur Anorganische Chemie
Niunich
Germany
;
'Boysen H.'
;
Niunich Ludwig Niaximilian University (LNiU)
Institut fur Kristallographie
Niunich
Germany
;

# Standardized crystallographic data

_cell_length_a                           5.001
_cell_length_b                           3.727
_cell_length_c                           7.054
_cell_angle_alpha                        90
_cell_angle_beta                         90
_cell_angle_gamma                        90
_cell_volume                             131.5
_cell_formula_units_Z                    4
_space_group_IT_number                   62
_space_group_name_H-Ni_alt                'P n m a'
loop_
 _space_group_symop_id
 _space_group_symop_operation_xyz
 1 'x, y, z'
 2 '1/2-x, -y, 1/2+z'
 3 '1/2-x, 1/2+y, 1/2+z'
 4 '-x, -y, -z'
 5 '-x, 1/2+y, -z'
 6 '1/2+x, 1/2-y, 1/2-z'
 7 '1/2+x, y, 1/2-z'
 8 'x, 1/2-y, z'
loop_
 _atom_type_symbol
 Ni
 Si
loop_
 _atom_site_label
 _atom_site_type_symbol
 _atom_site_symmetry_multiplicity
 _atom_site_Wyckoff_symbol
 _atom_site_fract_x
 _atom_site_fract_y
 _atom_site_fract_z
 _atom_site_occupancy
 Ni Ni 4 c 0.0405 0.25 0.7053 1
 Ni Ni 4 c 0.1682 0.25 0.0602 1
 Si Si 4 c 0.2096 0.25 0.3849 1


_exptl_crystal_colour                    ?
_exptl_crystal_density_meas              ?
_exptl_crystal_density_diffrn            7.35
_cell_measurement_temperature            ?
_cell_measurement_radiation              'X-rays, Nio Ka'
_cell_measurement_reflns_used            ?
_diffrn_ambient_temperature              ?
_diffrn_measurement_device               'automatic diffractometer'
_diffrn_measurement_device_type          'Huber G644'
_diffrn_radiation_type                   'X-rays, Nio Ka'
_diffrn_reflns_number                    ?
_diffrn_reflns_theta_min                 4
_diffrn_reflns_theta_max                 19
_pd_proc_2theta_range_min                8
_pd_proc_2theta_range_max                38
_exptl_absorpt_coefficient_mu            ?
_exptl_absorpt_correction_type           yes
_computing_structure_solution            'starting values from the literature'
_refine_ls_number_parameters             ?
_refine_ls_number_reflns                 ?
_refine_ls_R_factor_gt                   ?
_refine_ls_wR_factor_gt                  ?
_pd_proc_ls_proof_R_factor               ?
_pd_proc_ls_proof_wR_factor              0.0590
_refine_ls_R_I_factor                    ?

# End of data set 1002698

File: M-X-CIF/1008522.cif
##############################################################################
#                                                                            #
# Fe-Sn            # FeSn                                          # 1008522 #
#                                                                            #
##############################################################################
#                                                                            #
#                           Pearson's Crystal Data                           #
#      Crystal Structure Database for Inorganic Compounds (on DVD)           #
#                              Release 2022/23                               #
#                  Editors: Pierre Villars and Karin Cenzual                 #
#                                                                            #
#   Copyright (c) ASM International & Material Phases Data System (MPDS),    #
# Switzerland & National Institute for Materials Science (NIMS), Japan, 2022 #
#                   All rights reserved. Version 2022.07                     #
#                                                                            #
#   This copy of Pearson's Crystal Data is licensed to:                      #
#   University of Alberta, Chemistry Department, 1-5 Installations License         #
#                                                                            #
##############################################################################

data_1008522
_audit_creation_date                     2023-07-09
_audit_creation_method
;
Pearson's Crystal Data browser
;
#_database_code_PCD                      1008522
_database_code_PDF                       ?

# Entry summary

_chemical_formula_structural             'Fe Sn'
_chemical_formula_sum                    'Fe Sn'
_chemical_name_mineral                   ?
_chemical_compound_source                ?
_chemical_name_structure_type            CoSn,hP6,191
_chemical_formula_weight                 174.5

# Bibliographic data

_publ_section_title
'Interaction of the Components in the Fe-Sn-Sb system'                        
_journal_coden_ASTM                      PJCHDQ
_journal_name_full                       'Pol. J. Chem.'
_journal_year                            1997
_journal_volume                          71
_journal_page_first                      11
_journal_page_last                       15
_journal_language                        English
loop_
 _publ_author_name
 _publ_author_address
'Pavlyuk V.V.'
;
Lviv Ivan Franko State University
Department of Inorganic Chemistry
Lviv
Ukraine
;
'Bodak O.I.'
;
Lviv Ivan Franko State University
Department of Inorganic Chemistry
Lviv
Ukraine
;
'Stowinska A.'
;
Czestochowa Jan Dlugosz University
Czestochowa
Poland
;
'Kevorkov D.G.'
;
Lviv Ivan Franko State University
Lviv
Ukraine
;
'Dmytriv G.S.'
;
Lviv Ivan Franko State University
Department of Inorganic Chemistry
Lviv
Ukraine
;

# Standardized crystallographic data

_cell_length_a                           5.288
_cell_length_b                           5.288
_cell_length_c                           4.42
_cell_angle_alpha                        90
_cell_angle_beta                         90
_cell_angle_gamma                        120
_cell_volume                             107
_cell_formula_units_Z                    3
_space_group_IT_number                   191
_space_group_name_H-M_alt                'P 6/m m m'
loop_
 _space_group_symop_id
 _space_group_symop_operation_xyz
 1 'x, y, z'
 2 '-x+y, -x, -z'
 3 '-x+y, -x, z'
 4 '-x+y, y, -z'
 5 '-x+y, y, z'
 6 '-x, -x+y, -z'
 7 '-x, -x+y, z'
 8 '-x, -y, -z'
 9 '-x, -y, z'
 10 '-y, -x, -z'
 11 '-y, -x, z'
 12 '-y, x-y, -z'
 13 '-y, x-y, z'
 14 'x, x-y, -z'
 15 'x, x-y, z'
 16 'x, y, -z'
 17 'x-y, -y, -z'
 18 'x-y, -y, z'
 19 'x-y, x, -z'
 20 'x-y, x, z'
 21 'y, -x+y, -z'
 22 'y, -x+y, z'
 23 'y, x, -z'
 24 'y, x, z'
loop_
 _atom_type_symbol
 Fe
 Sn
loop_
 _atom_site_label
 _atom_site_type_symbol
 _atom_site_symmetry_multiplicity
 _atom_site_Wyckoff_symbol
 _atom_site_fract_x
 _atom_site_fract_y
 _atom_site_fract_z
 _atom_site_occupancy
 Fe Fe 3 f 0.5 0 0 1
 Sn1 Sn 2 d 0.333333 0.666667 0.5 1
 Sn2 Sn 1 a 0 0 0 1


_exptl_crystal_colour                    ?
_exptl_crystal_density_meas              ?
_exptl_crystal_density_diffrn            8.12
_cell_measurement_temperature            ?
_cell_measurement_radiation              'X-rays, Cu Ka'
_cell_measurement_reflns_used            ?
_diffrn_ambient_temperature              ?
_diffrn_measurement_device               'automatic diffractometer'
_diffrn_measurement_device_type          ?
_diffrn_radiation_type                   ?
_diffrn_reflns_number                    ?
_exptl_absorpt_coefficient_mu            ?
_exptl_absorpt_correction_type           ?
_computing_structure_solution            ?
_refine_ls_number_parameters             ?
_refine_ls_number_reflns                 ?
_refine_ls_R_factor_gt                   ?
_refine_ls_wR_factor_gt                  ?

# End of data set 1008522

File: M-X-CIF/1009715.cif
##############################################################################
#                                                                            #
# Fe-Si            # Fe0.95Si0.05 rt                               # 1009715 #
#                                                                            #
##############################################################################
#                                                                            #
#                           Pearson's Crystal Data                           #
#      Crystal Structure Database for Inorganic Compounds (on DVD)           #
#                              Release 2022/23                               #
#                  Editors: Pierre Villars and Karin Cenzual                 #
#                                                                            #
#   Copyright (c) ASM International & Material Phases Data System (MPDS),    #
# Switzerland & National Institute for Materials Science (NIMS), Japan, 2022 #
#                   All rights reserved. Version 2022.07                     #
#                                                                            #
#   This copy of Pearson's Crystal Data is licensed to:                      #
#   University of Alberta, Chemistry Department, 1-5 Installations License         #
#                                                                            #
##############################################################################

data_1009715
_audit_creation_date                     2023-07-09
_audit_creation_method
;
Pearson's Crystal Data browser
;
#_database_code_PCD                      1009715
_database_code_PDF                       04-020-8695

# Entry summary

_chemical_formula_structural             'Fe~0.9~ Si~0.1~'
_chemical_formula_sum                    'Fe0.90 Si0.10'
_chemical_name_mineral                   suessite
_chemical_compound_source                ?
_chemical_name_structure_type            W,cI2,229
_chemical_formula_weight                 53.1

# Bibliographic data

_publ_section_title
;
Phase equilibrium diagram of ternary V-Fe-Si alloys and crystal structure of the compounds
;
_journal_coden_ASTM                      RMLYAQ
_journal_name_full                       'Russ. Metall.'
_journal_year                            1965
_journal_volume                          ?
_journal_issue                           2
_journal_page_first                      63
_journal_page_last                       65
_journal_language                        English
loop_
 _publ_author_name
 _publ_author_address
'Gladyshevskii E.I.'
;
Lviv Ivan Franko State University
Department of Inorganic Chemistry
Lviv
Ukraine
;
'Shvets G.N.'
;
Lviv Ivan Franko State University
Lviv
Ukraine
;

# Standardized crystallographic data

_cell_length_a                           2.858
_cell_length_b                           2.858
_cell_length_c                           2.858
_cell_angle_alpha                        90
_cell_angle_beta                         90
_cell_angle_gamma                        90
_cell_volume                             23.3
_cell_formula_units_Z                    2
_space_group_IT_number                   229
_space_group_name_H-M_alt                'I m -3 m'
loop_
 _space_group_symop_id
 _space_group_symop_operation_xyz
 1 'x, y, z'
 2 '-x, -y, -z'
 3 '-x, -y, z'
 4 '-x, -z, -y'
 5 '-x, -z, y'
 6 '-x, y, -z'
 7 '-x, y, z'
 8 '-x, z, -y'
 9 '-x, z, y'
 10 '-y, -x, -z'
 11 '-y, -x, z'
 12 '-y, -z, -x'
 13 '-y, -z, x'
 14 '-y, x, -z'
 15 '-y, x, z'
 16 '-y, z, -x'
 17 '-y, z, x'
 18 '-z, -x, -y'
 19 '-z, -x, y'
 20 '-z, -y, -x'
 21 '-z, -y, x'
 22 '-z, x, -y'
 23 '-z, x, y'
 24 '-z, y, -x'
 25 '-z, y, x'
 26 'x, -y, -z'
 27 'x, -y, z'
 28 'x, -z, -y'
 29 'x, -z, y'
 30 'x, y, -z'
 31 'x, z, -y'
 32 'x, z, y'
 33 'y, -x, -z'
 34 'y, -x, z'
 35 'y, -z, -x'
 36 'y, -z, x'
 37 'y, x, -z'
 38 'y, x, z'
 39 'y, z, -x'
 40 'y, z, x'
 41 'z, -x, -y'
 42 'z, -x, y'
 43 'z, -y, -x'
 44 'z, -y, x'
 45 'z, x, -y'
 46 'z, x, y'
 47 'z, y, -x'
 48 'z, y, x'
 49 '1/2+x, 1/2+y, 1/2+z'
 50 '1/2-x, 1/2-y, 1/2-z'
 51 '1/2-x, 1/2-y, 1/2+z'
 52 '1/2-x, 1/2-z, 1/2-y'
 53 '1/2-x, 1/2-z, 1/2+y'
 54 '1/2-x, 1/2+y, 1/2-z'
 55 '1/2-x, 1/2+y, 1/2+z'
 56 '1/2-x, 1/2+z, 1/2-y'
 57 '1/2-x, 1/2+z, 1/2+y'
 58 '1/2-y, 1/2-x, 1/2-z'
 59 '1/2-y, 1/2-x, 1/2+z'
 60 '1/2-y, 1/2-z, 1/2-x'
 61 '1/2-y, 1/2-z, 1/2+x'
 62 '1/2-y, 1/2+x, 1/2-z'
 63 '1/2-y, 1/2+x, 1/2+z'
 64 '1/2-y, 1/2+z, 1/2-x'
 65 '1/2-y, 1/2+z, 1/2+x'
 66 '1/2-z, 1/2-x, 1/2-y'
 67 '1/2-z, 1/2-x, 1/2+y'
 68 '1/2-z, 1/2-y, 1/2-x'
 69 '1/2-z, 1/2-y, 1/2+x'
 70 '1/2-z, 1/2+x, 1/2-y'
 71 '1/2-z, 1/2+x, 1/2+y'
 72 '1/2-z, 1/2+y, 1/2-x'
 73 '1/2-z, 1/2+y, 1/2+x'
 74 '1/2+x, 1/2-y, 1/2-z'
 75 '1/2+x, 1/2-y, 1/2+z'
 76 '1/2+x, 1/2-z, 1/2-y'
 77 '1/2+x, 1/2-z, 1/2+y'
 78 '1/2+x, 1/2+y, 1/2-z'
 79 '1/2+x, 1/2+z, 1/2-y'
 80 '1/2+x, 1/2+z, 1/2+y'
 81 '1/2+y, 1/2-x, 1/2-z'
 82 '1/2+y, 1/2-x, 1/2+z'
 83 '1/2+y, 1/2-z, 1/2-x'
 84 '1/2+y, 1/2-z, 1/2+x'
 85 '1/2+y, 1/2+x, 1/2-z'
 86 '1/2+y, 1/2+x, 1/2+z'
 87 '1/2+y, 1/2+z, 1/2-x'
 88 '1/2+y, 1/2+z, 1/2+x'
 89 '1/2+z, 1/2-x, 1/2-y'
 90 '1/2+z, 1/2-x, 1/2+y'
 91 '1/2+z, 1/2-y, 1/2-x'
 92 '1/2+z, 1/2-y, 1/2+x'
 93 '1/2+z, 1/2+x, 1/2-y'
 94 '1/2+z, 1/2+x, 1/2+y'
 95 '1/2+z, 1/2+y, 1/2-x'
 96 '1/2+z, 1/2+y, 1/2+x'
loop_
 _atom_type_symbol
 Fe
 Si
loop_
 _atom_site_label
 _atom_site_type_symbol
 _atom_site_symmetry_multiplicity
 _atom_site_Wyckoff_symbol
 _atom_site_fract_x
 _atom_site_fract_y
 _atom_site_fract_z
 _atom_site_occupancy
 Fe,Si1 Fe 2 a 0 0 0 0.9
 Fe,Si2 Si 2 a 0 0 0 0.1


_exptl_crystal_colour                    ?
_exptl_crystal_density_meas              ?
_exptl_crystal_density_diffrn            7.55
_cell_measurement_temperature            ?
_cell_measurement_radiation              'X-rays, Cr K'
_cell_measurement_reflns_used            ?
_diffrn_ambient_temperature              ?
_diffrn_measurement_device               'Debye-Scherrer film'
_diffrn_measurement_device_type          ?
_diffrn_radiation_type                   ?
_diffrn_reflns_number                    ?
_exptl_absorpt_coefficient_mu            ?
_exptl_absorpt_correction_type           ?
_computing_structure_solution            ?
_refine_ls_number_parameters             ?
_refine_ls_number_reflns                 ?
_refine_ls_R_factor_gt                   ?
_refine_ls_wR_factor_gt                  ?

# End of data set 1009715

File: M-X-CIF/1009990.cif
##############################################################################
#                                                                            #
# Ni-Sb            # NiSb2                                         # 1009990 #
#                                                                            #
##############################################################################
#                                                                            #
#                           Pearson's Crystal Data                           #
#      Crystal Structure Database for Inorganic Compounds (on DVD)           #
#                              Release 2022/23                               #
#                  Editors: Pierre Villars and Karin Cenzual                 #
#                                                                            #
#   Copyright (c) ASM International & Material Phases Data System (MPDS),    #
# Switzerland & National Institute for Materials Science (NIMS), Japan, 2022 #
#                   All rights reserved. Version 2022.07                     #
#                                                                            #
#   This copy of Pearson's Crystal Data is licensed to:                      #
#   University of Alberta, Chemistry Department, 1-5 Installations License         #
#                                                                            #
##############################################################################

data_1009990
_audit_creation_date                     2023-07-09
_audit_creation_method
;
Pearson's Crystal Data browser
;
#_database_code_PCD                      1009990
_database_code_PDF                       ?

# Entry summary

_chemical_formula_structural             'Ni Sb~2~'
_chemical_formula_sum                    'Ni Sb2'
_chemical_name_mineral                   nisbite
_chemical_compound_source                ?
_chemical_name_structure_type            FeAs~2~,oP6,58
_chemical_formula_weight                 302.2

# Bibliographic data

_publ_section_title
;
Compounds with the Marcasite Type Crystal Structure. VII. On the Phases Cr~1-u~Fe~u~Sb~2~, Fe~1-u~Co~u~Sb~2~, Co~1-u~Ni~u~Sb~2~, and Ni~1-u~Fe~u~Sb~2~
;
_journal_coden_ASTM                      ACSAA4
_journal_name_full                       'Acta Chem. Scand.'
_journal_year                            1970
_journal_volume                          24
_journal_page_first                      3317
_journal_page_last                       3325
_journal_language                        English
loop_
 _publ_author_name
 _publ_author_address
'Bjerkelund E.'
;
Oslo University (UiO)
Department of Chemistry
Oslo
Norway
;
'Kjekshus A.'
;
Oslo University (UiO)
Department of Chemistry
Oslo
Norway
;

# Standardized crystallographic data

_cell_length_a                           5.2
_cell_length_b                           6.32
_cell_length_c                           3.8
_cell_angle_alpha                        90
_cell_angle_beta                         90
_cell_angle_gamma                        90
_cell_volume                             124.9
_cell_formula_units_Z                    2
_space_group_IT_number                   58
_space_group_name_H-M_alt                'P n n m'
loop_
 _space_group_symop_id
 _space_group_symop_operation_xyz
 1 'x, y, z'
 2 '1/2-x, 1/2+y, 1/2-z'
 3 '1/2-x, 1/2+y, 1/2+z'
 4 '-x, -y, -z'
 5 '-x, -y, z'
 6 '1/2+x, 1/2-y, 1/2-z'
 7 '1/2+x, 1/2-y, 1/2+z'
 8 'x, y, -z'

# Atomic positions taken from type-defining entry

loop_
 _atom_type_symbol
 Sb
 Ni
loop_
 _atom_site_label
 _atom_site_type_symbol
 _atom_site_symmetry_multiplicity
 _atom_site_Wyckoff_symbol
 _atom_site_fract_x
 _atom_site_fract_y
 _atom_site_fract_z
 _atom_site_occupancy
 Sb1 Sb 4 g 0.1760 0.3625 0 1
 Ni1 Ni 2 a 0 0 0 1


_exptl_crystal_colour                    ?
_exptl_crystal_density_meas              ?
_exptl_crystal_density_diffrn            8.04
_cell_measurement_temperature            ?
_cell_measurement_radiation              'X-rays, Cu Ka1'
_cell_measurement_wavelength             1.5405
_pd_proc_wavelength                      1.5405
_cell_measurement_reflns_used            ?
_diffrn_ambient_temperature              ?
_diffrn_measurement_device               'Guinier film'
_diffrn_measurement_device_type          ?
_diffrn_radiation_type                   ?
_diffrn_reflns_number                    ?
_exptl_absorpt_coefficient_mu            ?
_exptl_absorpt_correction_type           ?
_computing_structure_solution            ?
_refine_ls_number_parameters             ?
_refine_ls_number_reflns                 ?
_refine_ls_R_factor_gt                   ?
_refine_ls_wR_factor_gt                  ?

# End of data set 1009990

File: M-X-CIF/1010946.cif
##############################################################################
#                                                                            #
# Fe-Sb            # Fe0.95Sb0.05 rt                               # 1010946 #
#                                                                            #
##############################################################################
#                                                                            #
#                           Pearson's Crystal Data                           #
#      Crystal Structure Database for Inorganic Compounds (on DVD)           #
#                              Release 2022/23                               #
#                  Editors: Pierre Villars and Karin Cenzual                 #
#                                                                            #
#   Copyright (c) ASM International & Material Phases Data System (MPDS),    #
# Switzerland & National Institute for Materials Science (NIMS), Japan, 2022 #
#                   All rights reserved. Version 2022.07                     #
#                                                                            #
#   This copy of Pearson's Crystal Data is licensed to:                      #
#   University of Alberta, Chemistry Department, 1-5 Installations License         #
#                                                                            #
##############################################################################

data_1010946
_audit_creation_date                     2023-07-09
_audit_creation_method
;
Pearson's Crystal Data browser
;
#_database_code_PCD                      1010946
_database_code_PDF                       04-020-8740

# Entry summary

_chemical_formula_structural             'Fe~0.97~ Sb~0.03~'
_chemical_formula_sum                    'Fe0.97 Sb0.03'
_chemical_name_mineral                   ?
_chemical_compound_source                ?
_chemical_name_structure_type            W,cI2,229
_chemical_formula_weight                 57.8

# Bibliographic data

_publ_section_title
;
X-ray studies on the binary systems of iron with nitrogen, phosphorus, arsenic, antimony and bismuth
;
_journal_coden_ASTM                      NOARAM
_journal_name_full                       'Nova Acta Regiae Soc. Sci. Ups.'
_journal_year                            1929
_journal_volume                          7
_journal_issue                           1
_journal_page_first                      1
_journal_page_last                       95
_journal_language                        English
loop_
 _publ_author_name
 _publ_author_address
'Hagg G.'
;
Uppsala University
Uppsala
Sweden
;

# Standardized crystallographic data

_cell_length_a                           2.886
_cell_length_b                           2.886
_cell_length_c                           2.886
_cell_angle_alpha                        90
_cell_angle_beta                         90
_cell_angle_gamma                        90
_cell_volume                             24
_cell_formula_units_Z                    2
_space_group_IT_number                   229
_space_group_name_H-M_alt                'I m -3 m'
loop_
 _space_group_symop_id
 _space_group_symop_operation_xyz
 1 'x, y, z'
 2 '-x, -y, -z'
 3 '-x, -y, z'
 4 '-x, -z, -y'
 5 '-x, -z, y'
 6 '-x, y, -z'
 7 '-x, y, z'
 8 '-x, z, -y'
 9 '-x, z, y'
 10 '-y, -x, -z'
 11 '-y, -x, z'
 12 '-y, -z, -x'
 13 '-y, -z, x'
 14 '-y, x, -z'
 15 '-y, x, z'
 16 '-y, z, -x'
 17 '-y, z, x'
 18 '-z, -x, -y'
 19 '-z, -x, y'
 20 '-z, -y, -x'
 21 '-z, -y, x'
 22 '-z, x, -y'
 23 '-z, x, y'
 24 '-z, y, -x'
 25 '-z, y, x'
 26 'x, -y, -z'
 27 'x, -y, z'
 28 'x, -z, -y'
 29 'x, -z, y'
 30 'x, y, -z'
 31 'x, z, -y'
 32 'x, z, y'
 33 'y, -x, -z'
 34 'y, -x, z'
 35 'y, -z, -x'
 36 'y, -z, x'
 37 'y, x, -z'
 38 'y, x, z'
 39 'y, z, -x'
 40 'y, z, x'
 41 'z, -x, -y'
 42 'z, -x, y'
 43 'z, -y, -x'
 44 'z, -y, x'
 45 'z, x, -y'
 46 'z, x, y'
 47 'z, y, -x'
 48 'z, y, x'
 49 '1/2+x, 1/2+y, 1/2+z'
 50 '1/2-x, 1/2-y, 1/2-z'
 51 '1/2-x, 1/2-y, 1/2+z'
 52 '1/2-x, 1/2-z, 1/2-y'
 53 '1/2-x, 1/2-z, 1/2+y'
 54 '1/2-x, 1/2+y, 1/2-z'
 55 '1/2-x, 1/2+y, 1/2+z'
 56 '1/2-x, 1/2+z, 1/2-y'
 57 '1/2-x, 1/2+z, 1/2+y'
 58 '1/2-y, 1/2-x, 1/2-z'
 59 '1/2-y, 1/2-x, 1/2+z'
 60 '1/2-y, 1/2-z, 1/2-x'
 61 '1/2-y, 1/2-z, 1/2+x'
 62 '1/2-y, 1/2+x, 1/2-z'
 63 '1/2-y, 1/2+x, 1/2+z'
 64 '1/2-y, 1/2+z, 1/2-x'
 65 '1/2-y, 1/2+z, 1/2+x'
 66 '1/2-z, 1/2-x, 1/2-y'
 67 '1/2-z, 1/2-x, 1/2+y'
 68 '1/2-z, 1/2-y, 1/2-x'
 69 '1/2-z, 1/2-y, 1/2+x'
 70 '1/2-z, 1/2+x, 1/2-y'
 71 '1/2-z, 1/2+x, 1/2+y'
 72 '1/2-z, 1/2+y, 1/2-x'
 73 '1/2-z, 1/2+y, 1/2+x'
 74 '1/2+x, 1/2-y, 1/2-z'
 75 '1/2+x, 1/2-y, 1/2+z'
 76 '1/2+x, 1/2-z, 1/2-y'
 77 '1/2+x, 1/2-z, 1/2+y'
 78 '1/2+x, 1/2+y, 1/2-z'
 79 '1/2+x, 1/2+z, 1/2-y'
 80 '1/2+x, 1/2+z, 1/2+y'
 81 '1/2+y, 1/2-x, 1/2-z'
 82 '1/2+y, 1/2-x, 1/2+z'
 83 '1/2+y, 1/2-z, 1/2-x'
 84 '1/2+y, 1/2-z, 1/2+x'
 85 '1/2+y, 1/2+x, 1/2-z'
 86 '1/2+y, 1/2+x, 1/2+z'
 87 '1/2+y, 1/2+z, 1/2-x'
 88 '1/2+y, 1/2+z, 1/2+x'
 89 '1/2+z, 1/2-x, 1/2-y'
 90 '1/2+z, 1/2-x, 1/2+y'
 91 '1/2+z, 1/2-y, 1/2-x'
 92 '1/2+z, 1/2-y, 1/2+x'
 93 '1/2+z, 1/2+x, 1/2-y'
 94 '1/2+z, 1/2+x, 1/2+y'
 95 '1/2+z, 1/2+y, 1/2-x'
 96 '1/2+z, 1/2+y, 1/2+x'
loop_
 _atom_type_symbol
 Fe
 Sb
loop_
 _atom_site_label
 _atom_site_type_symbol
 _atom_site_symmetry_multiplicity
 _atom_site_Wyckoff_symbol
 _atom_site_fract_x
 _atom_site_fract_y
 _atom_site_fract_z
 _atom_site_occupancy
 Fe,Sb1 Fe 2 a 0 0 0 0.97
 Fe,Sb2 Sb 2 a 0 0 0 0.03


_exptl_crystal_colour                    ?
_exptl_crystal_density_meas              ?
_exptl_crystal_density_diffrn            7.99
_cell_measurement_temperature            ?
_cell_measurement_radiation              'X-rays, Fe K'
_cell_measurement_reflns_used            ?
_diffrn_ambient_temperature              ?
_diffrn_measurement_device               film
_diffrn_measurement_device_type          ?
_diffrn_radiation_type                   ?
_diffrn_reflns_number                    ?
_exptl_absorpt_coefficient_mu            ?
_exptl_absorpt_correction_type           ?
_computing_structure_solution            ?
_refine_ls_number_parameters             ?
_refine_ls_number_reflns                 ?
_refine_ls_R_factor_gt                   ?
_refine_ls_wR_factor_gt                  ?

# End of data set 1010946

File: M-X-CIF/1011181.cif
##############################################################################
#                                                                            #
# Fe-Sn            # FeSn                                          # 1011181 #
#                                                                            #
##############################################################################
#                                                                            #
#                           Pearson's Crystal Data                           #
#      Crystal Structure Database for Inorganic Compounds (on DVD)           #
#                              Release 2022/23                               #
#                  Editors: Pierre Villars and Karin Cenzual                 #
#                                                                            #
#   Copyright (c) ASM International & Material Phases Data System (MPDS),    #
# Switzerland & National Institute for Materials Science (NIMS), Japan, 2022 #
#                   All rights reserved. Version 2022.07                     #
#                                                                            #
#   This copy of Pearson's Crystal Data is licensed to:                      #
#   University of Alberta, Chemistry Department, 1-5 Installations License         #
#                                                                            #
##############################################################################

data_1011181
_audit_creation_date                     2023-07-09
_audit_creation_method
;
Pearson's Crystal Data browser
;
#_database_code_PCD                      1011181
_database_code_PDF                       04-011-7209

# Entry summary

_chemical_formula_structural             'Fe Sn'
_chemical_formula_sum                    'Fe Sn'
_chemical_name_mineral                   ?
_chemical_compound_source                ?
_chemical_name_structure_type            CoSn,hP6,191
_chemical_formula_weight                 174.5

# Bibliographic data

_publ_section_title
;
Crystal structure, ^57^Fe Mossbauer spectroscopy and magnetization of U~x~Fe~6~Sn~6~ (0 <= x <= 0.6)
;
_journal_coden_ASTM                      IERME5
_journal_name_full                       Intermetallics
_journal_year                            2005
_journal_volume                          13
_journal_page_first                      490
_journal_page_last                       496
_journal_language                        English
loop_
 _publ_author_name
 _publ_author_address
'Waerenborgh J.C.'
;
Technological and Nuclear Institute (ITN)
Departamento de Quimica
Lisbon
Portugal
;
'Pereira L.C.J.'
;
Technological and Nuclear Institute (ITN)
Departamento de Quimica
Lisbon
Portugal
;
'Goncalves A.P.'
;
Technological and Nuclear Institute (ITN)
Departamento de Quimica
Lisbon
Portugal
;
'Noel H.'
;
Rennes I University
Laboratoire de Chimie du Solide et Inorganique Moleculaire (LCSIM)
Rennes
France
;

# Standardized crystallographic data

_cell_length_a                           5.3002
_cell_length_b                           5.3002
_cell_length_c                           4.4504
_cell_angle_alpha                        90
_cell_angle_beta                         90
_cell_angle_gamma                        120
_cell_volume                             108.3
_cell_formula_units_Z                    3
_space_group_IT_number                   191
_space_group_name_H-M_alt                'P 6/m m m'
loop_
 _space_group_symop_id
 _space_group_symop_operation_xyz
 1 'x, y, z'
 2 '-x+y, -x, -z'
 3 '-x+y, -x, z'
 4 '-x+y, y, -z'
 5 '-x+y, y, z'
 6 '-x, -x+y, -z'
 7 '-x, -x+y, z'
 8 '-x, -y, -z'
 9 '-x, -y, z'
 10 '-y, -x, -z'
 11 '-y, -x, z'
 12 '-y, x-y, -z'
 13 '-y, x-y, z'
 14 'x, x-y, -z'
 15 'x, x-y, z'
 16 'x, y, -z'
 17 'x-y, -y, -z'
 18 'x-y, -y, z'
 19 'x-y, x, -z'
 20 'x-y, x, z'
 21 'y, -x+y, -z'
 22 'y, -x+y, z'
 23 'y, x, -z'
 24 'y, x, z'
loop_
 _atom_type_symbol
 Fe
 Sn
loop_
 _atom_site_label
 _atom_site_type_symbol
 _atom_site_symmetry_multiplicity
 _atom_site_Wyckoff_symbol
 _atom_site_fract_x
 _atom_site_fract_y
 _atom_site_fract_z
 _atom_site_occupancy
 Fe Fe 3 f 0.5 0 0 1
 Sn2 Sn 2 d 0.333333 0.666667 0.5 1
 Sn1 Sn 1 a 0 0 0 1


_exptl_crystal_colour                    ?
_exptl_crystal_density_meas              ?
_exptl_crystal_density_diffrn            8.03
_cell_measurement_temperature            ?
_cell_measurement_radiation              'X-rays, Cu Ka1'
_cell_measurement_reflns_used            ?
_diffrn_ambient_temperature              ?
_diffrn_measurement_device               'automatic diffractometer'
_diffrn_measurement_device_type          'Philips PW1700'
_diffrn_radiation_type                   'X-rays, Cu Ka1'
_diffrn_reflns_number                    ?
_diffrn_reflns_theta_min                 5
_diffrn_reflns_theta_max                 50
_pd_proc_2theta_range_min                10
_pd_proc_2theta_range_max                100
_exptl_absorpt_coefficient_mu            ?
_exptl_absorpt_correction_type           ?
_computing_structure_solution            'starting values from the literature'
_refine_ls_number_parameters             ?
_refine_ls_number_reflns                 ?
_refine_ls_R_factor_gt                   ?
_refine_ls_wR_factor_gt                  ?
_pd_proc_ls_proof_R_factor               ?
_pd_proc_ls_proof_wR_factor              ?
_refine_ls_R_I_factor                    0.136

# End of data set 1011181

File: M-X-CIF/1013153.cif
##############################################################################
#                                                                            #
# Pt-Sn            # PtSn2                                         # 1013153 #
#                                                                            #
##############################################################################
#                                                                            #
#                           Pearson's Crystal Data                           #
#      Crystal Structure Database for Inorganic Compounds (on DVD)           #
#                              Release 2022/23                               #
#                  Editors: Pierre Villars and Karin Cenzual                 #
#                                                                            #
#   Copyright (c) ASM International & Material Phases Data System (MPDS),    #
# Switzerland & National Institute for Materials Science (NIMS), Japan, 2022 #
#                   All rights reserved. Version 2022.07                     #
#                                                                            #
#   This copy of Pearson's Crystal Data is licensed to:                      #
#   University of Alberta, Chemistry Department, 1-5 Installations License         #
#                                                                            #
##############################################################################

data_1013153
_audit_creation_date                     2023-07-09
_audit_creation_method
;
Pearson's Crystal Data browser
;
#_database_code_PCD                      1013153
_database_code_PDF                       ?

# Entry summary

_chemical_formula_structural             'Pt Sn~2~'
_chemical_formula_sum                    'Pt Sn2'
_chemical_name_mineral                   ?
_chemical_compound_source                ?
_chemical_name_structure_type            CaF~2~,cF12,225
_chemical_formula_weight                 432.5
_chemical_melting_point                  1018

# Bibliographic data

_publ_section_title
'The tin-rich part of the Au-Pt-Sn system'                                    
_journal_coden_ASTM                      JALCEU
_journal_name_full                       'J. Alloys Compd.'
_journal_year                            2001
_journal_volume                          314
_journal_page_first                      92
_journal_page_last                       95
_journal_language                        English
loop_
 _publ_author_name
 _publ_author_address
'Neumann Torgersen A.'
;
Oslo University (UiO)
Department of Chemistry
Oslo
Norway
;
'Offernes L.'
;
Oslo University (UiO)
Department of Chemistry
Oslo
Norway
;
'Kjekshus A.'
;
Oslo University (UiO)
Department of Chemistry
Oslo
Norway
;
'Olsen A.'
;
Oslo University (UiO)
Department of Physics
Oslo
Norway
;

# Standardized crystallographic data

_cell_length_a                           6.445
_cell_length_b                           6.445
_cell_length_c                           6.445
_cell_angle_alpha                        90
_cell_angle_beta                         90
_cell_angle_gamma                        90
_cell_volume                             267.7
_cell_formula_units_Z                    4
_space_group_IT_number                   225
_space_group_name_H-M_alt                'F m -3 m'
loop_
 _space_group_symop_id
 _space_group_symop_operation_xyz
 1 'x, y, z'
 2 '-x, -y, -z'
 3 '-x, -y, z'
 4 '-x, -z, -y'
 5 '-x, -z, y'
 6 '-x, y, -z'
 7 '-x, y, z'
 8 '-x, z, -y'
 9 '-x, z, y'
 10 '-y, -x, -z'
 11 '-y, -x, z'
 12 '-y, -z, -x'
 13 '-y, -z, x'
 14 '-y, x, -z'
 15 '-y, x, z'
 16 '-y, z, -x'
 17 '-y, z, x'
 18 '-z, -x, -y'
 19 '-z, -x, y'
 20 '-z, -y, -x'
 21 '-z, -y, x'
 22 '-z, x, -y'
 23 '-z, x, y'
 24 '-z, y, -x'
 25 '-z, y, x'
 26 'x, -y, -z'
 27 'x, -y, z'
 28 'x, -z, -y'
 29 'x, -z, y'
 30 'x, y, -z'
 31 'x, z, -y'
 32 'x, z, y'
 33 'y, -x, -z'
 34 'y, -x, z'
 35 'y, -z, -x'
 36 'y, -z, x'
 37 'y, x, -z'
 38 'y, x, z'
 39 'y, z, -x'
 40 'y, z, x'
 41 'z, -x, -y'
 42 'z, -x, y'
 43 'z, -y, -x'
 44 'z, -y, x'
 45 'z, x, -y'
 46 'z, x, y'
 47 'z, y, -x'
 48 'z, y, x'
 49 'x, 1/2+y, 1/2+z'
 50 '-x, 1/2-y, 1/2-z'
 51 '-x, 1/2-y, 1/2+z'
 52 '-x, 1/2-z, 1/2-y'
 53 '-x, 1/2-z, 1/2+y'
 54 '-x, 1/2+y, 1/2-z'
 55 '-x, 1/2+y, 1/2+z'
 56 '-x, 1/2+z, 1/2-y'
 57 '-x, 1/2+z, 1/2+y'
 58 '-y, 1/2-x, 1/2-z'
 59 '-y, 1/2-x, 1/2+z'
 60 '-y, 1/2-z, 1/2-x'
 61 '-y, 1/2-z, 1/2+x'
 62 '-y, 1/2+x, 1/2-z'
 63 '-y, 1/2+x, 1/2+z'
 64 '-y, 1/2+z, 1/2-x'
 65 '-y, 1/2+z, 1/2+x'
 66 '-z, 1/2-x, 1/2-y'
 67 '-z, 1/2-x, 1/2+y'
 68 '-z, 1/2-y, 1/2-x'
 69 '-z, 1/2-y, 1/2+x'
 70 '-z, 1/2+x, 1/2-y'
 71 '-z, 1/2+x, 1/2+y'
 72 '-z, 1/2+y, 1/2-x'
 73 '-z, 1/2+y, 1/2+x'
 74 'x, 1/2-y, 1/2-z'
 75 'x, 1/2-y, 1/2+z'
 76 'x, 1/2-z, 1/2-y'
 77 'x, 1/2-z, 1/2+y'
 78 'x, 1/2+y, 1/2-z'
 79 'x, 1/2+z, 1/2-y'
 80 'x, 1/2+z, 1/2+y'
 81 'y, 1/2-x, 1/2-z'
 82 'y, 1/2-x, 1/2+z'
 83 'y, 1/2-z, 1/2-x'
 84 'y, 1/2-z, 1/2+x'
 85 'y, 1/2+x, 1/2-z'
 86 'y, 1/2+x, 1/2+z'
 87 'y, 1/2+z, 1/2-x'
 88 'y, 1/2+z, 1/2+x'
 89 'z, 1/2-x, 1/2-y'
 90 'z, 1/2-x, 1/2+y'
 91 'z, 1/2-y, 1/2-x'
 92 'z, 1/2-y, 1/2+x'
 93 'z, 1/2+x, 1/2-y'
 94 'z, 1/2+x, 1/2+y'
 95 'z, 1/2+y, 1/2-x'
 96 'z, 1/2+y, 1/2+x'
 97 '1/2+x, y, 1/2+z'
 98 '1/2-x, -y, 1/2-z'
 99 '1/2-x, -y, 1/2+z'
 100 '1/2-x, -z, 1/2-y'
 101 '1/2-x, -z, 1/2+y'
 102 '1/2-x, y, 1/2-z'
 103 '1/2-x, y, 1/2+z'
 104 '1/2-x, z, 1/2-y'
 105 '1/2-x, z, 1/2+y'
 106 '1/2-y, -x, 1/2-z'
 107 '1/2-y, -x, 1/2+z'
 108 '1/2-y, -z, 1/2-x'
 109 '1/2-y, -z, 1/2+x'
 110 '1/2-y, x, 1/2-z'
 111 '1/2-y, x, 1/2+z'
 112 '1/2-y, z, 1/2-x'
 113 '1/2-y, z, 1/2+x'
 114 '1/2-z, -x, 1/2-y'
 115 '1/2-z, -x, 1/2+y'
 116 '1/2-z, -y, 1/2-x'
 117 '1/2-z, -y, 1/2+x'
 118 '1/2-z, x, 1/2-y'
 119 '1/2-z, x, 1/2+y'
 120 '1/2-z, y, 1/2-x'
 121 '1/2-z, y, 1/2+x'
 122 '1/2+x, -y, 1/2-z'
 123 '1/2+x, -y, 1/2+z'
 124 '1/2+x, -z, 1/2-y'
 125 '1/2+x, -z, 1/2+y'
 126 '1/2+x, y, 1/2-z'
 127 '1/2+x, z, 1/2-y'
 128 '1/2+x, z, 1/2+y'
 129 '1/2+y, -x, 1/2-z'
 130 '1/2+y, -x, 1/2+z'
 131 '1/2+y, -z, 1/2-x'
 132 '1/2+y, -z, 1/2+x'
 133 '1/2+y, x, 1/2-z'
 134 '1/2+y, x, 1/2+z'
 135 '1/2+y, z, 1/2-x'
 136 '1/2+y, z, 1/2+x'
 137 '1/2+z, -x, 1/2-y'
 138 '1/2+z, -x, 1/2+y'
 139 '1/2+z, -y, 1/2-x'
 140 '1/2+z, -y, 1/2+x'
 141 '1/2+z, x, 1/2-y'
 142 '1/2+z, x, 1/2+y'
 143 '1/2+z, y, 1/2-x'
 144 '1/2+z, y, 1/2+x'
 145 '1/2+x, 1/2+y, z'
 146 '1/2-x, 1/2-y, -z'
 147 '1/2-x, 1/2-y, z'
 148 '1/2-x, 1/2-z, -y'
 149 '1/2-x, 1/2-z, y'
 150 '1/2-x, 1/2+y, -z'
 151 '1/2-x, 1/2+y, z'
 152 '1/2-x, 1/2+z, -y'
 153 '1/2-x, 1/2+z, y'
 154 '1/2-y, 1/2-x, -z'
 155 '1/2-y, 1/2-x, z'
 156 '1/2-y, 1/2-z, -x'
 157 '1/2-y, 1/2-z, x'
 158 '1/2-y, 1/2+x, -z'
 159 '1/2-y, 1/2+x, z'
 160 '1/2-y, 1/2+z, -x'
 161 '1/2-y, 1/2+z, x'
 162 '1/2-z, 1/2-x, -y'
 163 '1/2-z, 1/2-x, y'
 164 '1/2-z, 1/2-y, -x'
 165 '1/2-z, 1/2-y, x'
 166 '1/2-z, 1/2+x, -y'
 167 '1/2-z, 1/2+x, y'
 168 '1/2-z, 1/2+y, -x'
 169 '1/2-z, 1/2+y, x'
 170 '1/2+x, 1/2-y, -z'
 171 '1/2+x, 1/2-y, z'
 172 '1/2+x, 1/2-z, -y'
 173 '1/2+x, 1/2-z, y'
 174 '1/2+x, 1/2+y, -z'
 175 '1/2+x, 1/2+z, -y'
 176 '1/2+x, 1/2+z, y'
 177 '1/2+y, 1/2-x, -z'
 178 '1/2+y, 1/2-x, z'
 179 '1/2+y, 1/2-z, -x'
 180 '1/2+y, 1/2-z, x'
 181 '1/2+y, 1/2+x, -z'
 182 '1/2+y, 1/2+x, z'
 183 '1/2+y, 1/2+z, -x'
 184 '1/2+y, 1/2+z, x'
 185 '1/2+z, 1/2-x, -y'
 186 '1/2+z, 1/2-x, y'
 187 '1/2+z, 1/2-y, -x'
 188 '1/2+z, 1/2-y, x'
 189 '1/2+z, 1/2+x, -y'
 190 '1/2+z, 1/2+x, y'
 191 '1/2+z, 1/2+y, -x'
 192 '1/2+z, 1/2+y, x'
loop_
 _atom_type_symbol
 Sn
 Pt
loop_
 _atom_site_label
 _atom_site_type_symbol
 _atom_site_symmetry_multiplicity
 _atom_site_Wyckoff_symbol
 _atom_site_fract_x
 _atom_site_fract_y
 _atom_site_fract_z
 _atom_site_occupancy
 Sn Sn 8 c 0.25 0.25 0.25 1
 Pt Pt 4 a 0 0 0 1


_exptl_crystal_colour                    ?
_exptl_crystal_density_meas              ?
_exptl_crystal_density_diffrn            10.73
_cell_measurement_temperature            ?
_cell_measurement_radiation              'X-rays, Cu Ka1'
_cell_measurement_reflns_used            ?
_diffrn_ambient_temperature              ?
_diffrn_measurement_device               'Guinier-Haegg film'
_diffrn_measurement_device_type          ?
_diffrn_radiation_type                   ?
_diffrn_reflns_number                    ?
_exptl_absorpt_coefficient_mu            ?
_exptl_absorpt_correction_type           ?
_computing_structure_solution            ?
_refine_ls_number_parameters             ?
_refine_ls_number_reflns                 ?
_refine_ls_R_factor_gt                   ?
_refine_ls_wR_factor_gt                  ?

# End of data set 1013153
