Repository: bobleesj/cif-filter-copy

## Overview
This Python toolkit provides a set of tools for processing Crystallographic Information File (CIF) files. It allows for moving files based on unsupported formats, unreasonable distances, and specific tags, copying files based on atomic occupancy and mixing, retrieving file information, and checking CIF folder content against an Excel file.

When you run `python main.py`, a prompt below will appear. 
```
Welcome! Please choose an option to proceed:
[1] Move files based on unsupported CIF format
[2] Move files based on unreasonable distance
[3] Move files based on tags
[4] Move files based on supercell atom count
[5] Copy files based on atomic occupancy and mixing

File: M-X-CIF/1100699.cif
##############################################################################
#                                                                            #
# Fe-Si            # Fe5Si3 ht                                     # 1100699 #
#                                                                            #
##############################################################################
#                                                                            #
#                           Pearson's Crystal Data                           #
#      Crystal Structure Database for Inorganic Compounds (on DVD)           #
#                              Release 2022/23                               #
#                  Editors: Pierre Villars and Karin Cenzual                 #
#                                                                            #
#   Copyright (c) ASM International & Material Phases Data System (MPDS),    #
# Switzerland & National Institute for Materials Science (NIMS), Japan, 2022 #
#                   All rights reserved. Version 2022.07                     #
#                                                                            #
#   This copy of Pearson's Crystal Data is licensed to:                      #
#   University of Alberta, Chemistry Department, 1-5 Installations License         #
#                                                                            #
##############################################################################

data_1100699
_audit_creation_date                     2023-07-09
_audit_creation_method
;
Pearson's Crystal Data browser
;
#_database_code_PCD                      1100699
_database_code_PDF                       04-006-9123

# Entry summary

_chemical_formula_structural             'Fe~5~ Si~3~'
_chemical_formula_sum                    'Fe5 Si3'
_chemical_name_mineral                   xifengite
_chemical_compound_source                ?
_chemical_name_structure_type            Mn~5~Si~3~,hP16,193
_chemical_formula_weight                 363.5

# Bibliographic data

_publ_section_title
'Phase Diagrams of the Ternary Systems Mn, Fe, Co, Ni-Si-N'                   
_journal_coden_ASTM                      JSSCBI
_journal_name_full                       'J. Solid State Chem.'
_journal_year                            1987
_journal_volume                          70
_journal_page_first                      178
_journal_page_last                       184
_journal_language                        English
loop_
 _publ_author_name
 _publ_author_address
'Weitzer F.'
;
Vienna University
Institut fur Physikalische Chemie
Vienna
Austria
;
'Schuster J.C.'
;
Vienna University
Institut fur Physikalische Chemie
Vienna
Austria
;

# Standardized crystallographic data

_cell_length_a                           6.7426
_cell_length_b                           6.7426
_cell_length_c                           4.7146
_cell_angle_alpha                        90
_cell_angle_beta                         90
_cell_angle_gamma                        120
_cell_volume                             185.6
_cell_formula_units_Z                    2
_space_group_IT_number                   193
_space_group_name_H-M_alt                'P 63/m c m'
loop_
 _space_group_symop_id
 _space_group_symop_operation_xyz
 1 'x, y, z'
 2 '-x+y, -x, 1/2-z'
 3 '-x+y, -x, z'
 4 '-x+y, y, -z'
 5 '-x+y, y, 1/2+z'
 6 '-x, -x+y, 1/2-z'
 7 '-x, -x+y, z'
 8 '-x, -y, -z'
 9 '-x, -y, 1/2+z'
 10 '-y, -x, -z'
 11 '-y, -x, 1/2+z'
 12 '-y, x-y, 1/2-z'
 13 '-y, x-y, z'
 14 'x, x-y, -z'
 15 'x, x-y, 1/2+z'
 16 'x, y, 1/2-z'
 17 'x-y, -y, 1/2-z'
 18 'x-y, -y, z'
 19 'x-y, x, -z'
 20 'x-y, x, 1/2+z'
 21 'y, -x+y, -z'
 22 'y, -x+y, 1/2+z'
 23 'y, x, 1/2-z'
 24 'y, x, z'

# Atomic positions taken from type-defining entry

loop_
 _atom_type_symbol
 Fe
 Si
loop_
 _atom_site_label
 _atom_site_type_symbol
 _atom_site_symmetry_multiplicity
 _atom_site_Wyckoff_symbol
 _atom_site_fract_x
 _atom_site_fract_y
 _atom_site_fract_z
 _atom_site_occupancy
 Fe1 Fe 6 g 0.236 0 0.25 1
 Si1 Si 6 g 0.5991 0 0.25 1
 Fe2 Fe 4 d 0.333333 0.666667 0 1


_exptl_crystal_colour                    ?
_exptl_crystal_density_meas              ?
_exptl_crystal_density_diffrn            6.50
_cell_measurement_temperature            ?
_cell_measurement_radiation              'X-rays, Co Ka1'
_cell_measurement_reflns_used            ?
_diffrn_ambient_temperature              ?
_diffrn_measurement_device               'Guinier film'
_diffrn_measurement_device_type          ?
_diffrn_radiation_type                   ?
_diffrn_reflns_number                    ?
_exptl_absorpt_coefficient_mu            ?
_exptl_absorpt_correction_type           ?
_computing_structure_solution            ?
_refine_ls_number_parameters             ?
_refine_ls_number_reflns                 ?
_refine_ls_R_factor_gt                   ?
_refine_ls_wR_factor_gt                  ?

# End of data set 1100699

File: M-X-CIF/1100709.cif
##############################################################################
#                                                                            #
# Ni-Si            # Ni31Si12                                      # 1100709 #
#                                                                            #
##############################################################################
#                                                                            #
#                           Pearson's Crystal Data                           #
#      Crystal Structure Database for Inorganic Compounds (on DVD)           #
#                              Release 2022/23                               #
#                  Editors: Pierre Villars and Karin Cenzual                 #
#                                                                            #
#   Copyright (c) ASM International & Material Phases Data System (MPDS),    #
# Switzerland & National Institute for Materials Science (NIMS), Japan, 2022 #
#                   All rights reserved. Version 2022.07                     #
#                                                                            #
#   This copy of Pearson's Crystal Data is licensed to:                      #
#   University of Alberta, Chemistry Department, 1-5 Installations License         #
#                                                                            #
##############################################################################

data_1100709
_audit_creation_date                     2023-07-09
_audit_creation_method
;
Pearson's Crystal Data browser
;
#_database_code_PCD                      1100709
_database_code_PDF                       04-006-9133

# Entry summary

_chemical_formula_structural             'Ni~31~ Si~12~'
_chemical_formula_sum                    'Ni31 Si12'
_chemical_name_mineral                   ?
_chemical_compound_source                ?
_chemical_name_structure_type            Ni~31~Si~12~,hP43,150
_chemical_formula_weight                 2156.7

# Bibliographic data

_publ_section_title
'Phase Diagrams of the Ternary Systems Mn, Fe, Co, Ni-Si-N'                   
_journal_coden_ASTM                      JSSCBI
_journal_name_full                       'J. Solid State Chem.'
_journal_year                            1987
_journal_volume                          70
_journal_page_first                      178
_journal_page_last                       184
_journal_language                        English
loop_
 _publ_author_name
 _publ_author_address
'Weitzer F.'
;
Vienna University
Institut fur Physikalische Chemie
Vienna
Austria
;
'Schuster J.C.'
;
Vienna University
Institut fur Physikalische Chemie
Vienna
Austria
;

# Standardized crystallographic data

_cell_length_a                           6.6777
_cell_length_b                           6.6777
_cell_length_c                           12.28
_cell_angle_alpha                        90
_cell_angle_beta                         90
_cell_angle_gamma                        120
_cell_volume                             474.2
_cell_formula_units_Z                    1
_space_group_IT_number                   150
_space_group_name_H-M_alt                'P 3 2 1'
loop_
 _space_group_symop_id
 _space_group_symop_operation_xyz
 1 'x, y, z'
 2 '-x+y, -x, z'
 3 '-x, -x+y, -z'
 4 '-y, x-y, z'
 5 'x-y, -y, -z'
 6 'y, x, -z'

# Atomic positions taken from type-defining entry

loop_
 _atom_type_symbol
 Ni
 Si
loop_
 _atom_site_label
 _atom_site_type_symbol
 _atom_site_symmetry_multiplicity
 _atom_site_Wyckoff_symbol
 _atom_site_fract_x
 _atom_site_fract_y
 _atom_site_fract_z
 _atom_site_occupancy
 Ni1 Ni 6 g 0.034 0.358 0.1935 1
 Ni2 Ni 6 g 0.079 0.413 0.4036 1
 Ni3 Ni 6 g 0.336 0.298 0.3017 1
 Ni4 Ni 6 g 0.373 0.309 0.0954 1
 Si1 Si 3 f 0.682 0 0.5 1
 Si2 Si 3 e 0.349 0 0 1
 Ni5 Ni 2 d 0.333333 0.666667 0.0667 1
 Si3 Si 2 d 0.333333 0.666667 0.274 1
 Ni6 Ni 2 d 0.333333 0.666667 0.5717 1
 Si4 Si 2 d 0.333333 0.666667 0.775 1
 Si5 Si 2 c 0 0 0.213 1
 Ni7 Ni 2 c 0 0 0.4049 1
 Ni8 Ni 1 a 0 0 0 1


_exptl_crystal_colour                    ?
_exptl_crystal_density_meas              ?
_exptl_crystal_density_diffrn            7.55
_cell_measurement_temperature            ?
_cell_measurement_radiation              'X-rays, Co Ka1'
_cell_measurement_reflns_used            ?
_diffrn_ambient_temperature              ?
_diffrn_measurement_device               'Guinier film'
_diffrn_measurement_device_type          ?
_diffrn_radiation_type                   ?
_diffrn_reflns_number                    ?
_exptl_absorpt_coefficient_mu            ?
_exptl_absorpt_correction_type           ?
_computing_structure_solution            ?
_refine_ls_number_parameters             ?
_refine_ls_number_reflns                 ?
_refine_ls_R_factor_gt                   ?
_refine_ls_wR_factor_gt                  ?

# End of data set 1100709

File: M-X-CIF/1100908.cif
##############################################################################
#                                                                            #
# Co-Sb            # CoSb2 ht                                      # 1100908 #
#                                                                            #
##############################################################################
#                                                                            #
#                           Pearson's Crystal Data                           #
#      Crystal Structure Database for Inorganic Compounds (on DVD)           #
#                              Release 2022/23                               #
#                  Editors: Pierre Villars and Karin Cenzual                 #
#                                                                            #
#   Copyright (c) ASM International & Material Phases Data System (MPDS),    #
# Switzerland & National Institute for Materials Science (NIMS), Japan, 2022 #
#                   All rights reserved. Version 2022.07                     #
#                                                                            #
#   This copy of Pearson's Crystal Data is licensed to:                      #
#   University of Alberta, Chemistry Department, 1-5 Installations License         #
#                                                                            #
##############################################################################

data_1100908
_audit_creation_date                     2023-07-09
_audit_creation_method
;
Pearson's Crystal Data browser
;
#_database_code_PCD                      1100908
_database_code_PDF                       04-006-9207

# Entry summary

_chemical_formula_structural             'Co Sb~2~'
_chemical_formula_sum                    'Co Sb2'
_chemical_name_mineral                   ?
_chemical_compound_source                ?
_chemical_name_structure_type            FeAs~2~,oP6,58
_chemical_formula_weight                 302.4

# Bibliographic data

_publ_section_title
;
Magnetic and crystallographic studies on the higher antimonides of iron, cobalt and nickel
;
_journal_coden_ASTM                      ACCRA9
_journal_name_full                       'Acta Crystallogr.'
_journal_year                            1954
_journal_volume                          7
_journal_page_first                      636c
_journal_page_last                       ?
_journal_language                        English
loop_
 _publ_author_name
 _publ_author_address
'Rosenqvist T.'
;
Oslo University (UiO)
Oslo
Norway
;

# Standardized crystallographic data

_cell_length_a                           5.596
_cell_length_b                           6.373
_cell_length_c                           3.37
_cell_angle_alpha                        90
_cell_angle_beta                         90
_cell_angle_gamma                        90
_cell_volume                             120.2
_cell_formula_units_Z                    2
_space_group_IT_number                   58
_space_group_name_H-M_alt                'P n n m'
loop_
 _space_group_symop_id
 _space_group_symop_operation_xyz
 1 'x, y, z'
 2 '1/2-x, 1/2+y, 1/2-z'
 3 '1/2-x, 1/2+y, 1/2+z'
 4 '-x, -y, -z'
 5 '-x, -y, z'
 6 '1/2+x, 1/2-y, 1/2-z'
 7 '1/2+x, 1/2-y, 1/2+z'
 8 'x, y, -z'

# Atomic positions taken from type-defining entry

loop_
 _atom_type_symbol
 Sb
 Co
loop_
 _atom_site_label
 _atom_site_type_symbol
 _atom_site_symmetry_multiplicity
 _atom_site_Wyckoff_symbol
 _atom_site_fract_x
 _atom_site_fract_y
 _atom_site_fract_z
 _atom_site_occupancy
 Sb1 Sb 4 g 0.1760 0.3625 0 1
 Co1 Co 2 a 0 0 0 1


_exptl_crystal_colour                    ?
_exptl_crystal_density_meas              ?
_exptl_crystal_density_diffrn            8.36
_cell_measurement_temperature            ?
_cell_measurement_radiation              X-rays
_cell_measurement_reflns_used            ?
_diffrn_ambient_temperature              ?
_diffrn_measurement_device               'Weissenberg photographs'
_diffrn_measurement_device_type          ?
_diffrn_radiation_type                   ?
_diffrn_reflns_number                    ?
_exptl_absorpt_coefficient_mu            ?
_exptl_absorpt_correction_type           ?
_computing_structure_solution            ?
_refine_ls_number_parameters             ?
_refine_ls_number_reflns                 ?
_refine_ls_R_factor_gt                   ?
_refine_ls_wR_factor_gt                  ?

# End of data set 1100908

File: M-X-CIF/1102012.cif
##############################################################################
#                                                                            #
# Pd-Sb            # PdSb2                                         # 1102012 #
#                                                                            #
##############################################################################
#                                                                            #
#                           Pearson's Crystal Data                           #
#      Crystal Structure Database for Inorganic Compounds (on DVD)           #
#                              Release 2022/23                               #
#                  Editors: Pierre Villars and Karin Cenzual                 #
#                                                                            #
#   Copyright (c) ASM International & Material Phases Data System (MPDS),    #
# Switzerland & National Institute for Materials Science (NIMS), Japan, 2022 #
#                   All rights reserved. Version 2022.07                     #
#                                                                            #
#   This copy of Pearson's Crystal Data is licensed to:                      #
#   University of Alberta, Chemistry Department, 1-5 Installations License         #
#                                                                            #
##############################################################################

data_1102012
_audit_creation_date                     2023-07-09
_audit_creation_method
;
Pearson's Crystal Data browser
;
#_database_code_PCD                      1102012
_database_code_PDF                       04-006-9781

# Entry summary

_chemical_formula_structural             'Pd Sb~2~'
_chemical_formula_sum                    'Pd Sb2'
_chemical_name_mineral                   ?
_chemical_compound_source                ?
_chemical_name_structure_type            FeS~2~,cP12,205
_chemical_formula_weight                 349.9

# Bibliographic data

_publ_section_title
'Electron-diffraction study of the palladium-antimony system in thin films'   
_journal_coden_ASTM                      SPHCA6
_journal_name_full                       'Sov. Phys. Crystallogr.'
_journal_year                            1968
_journal_volume                          13
_journal_page_first                      249
_journal_page_last                       252
_journal_language                        English
loop_
 _publ_author_name
 _publ_author_address
'Karpova T.P.'
;
Volgograd State Pedagogical Institute
Volgograd
Russia
;
'Imamov R.M.'
;
Russian Academy of Sciences (RAS)
Shubnikov A.V. Institute of Crystallography
Moscow
Russia
;
'Semiletov S.A.'
;
Russian Academy of Sciences (RAS)
Shubnikov A.V. Institute of Crystallography
Moscow
Russia
;

# Standardized crystallographic data

_cell_length_a                           6.433
_cell_length_b                           6.433
_cell_length_c                           6.433
_cell_angle_alpha                        90
_cell_angle_beta                         90
_cell_angle_gamma                        90
_cell_volume                             266.2
_cell_formula_units_Z                    4
_space_group_IT_number                   205
_space_group_name_H-M_alt                'P a -3'
loop_
 _space_group_symop_id
 _space_group_symop_operation_xyz
 1 'x, y, z'
 2 '1/2-x, -y, 1/2+z'
 3 '1/2-x, 1/2+y, z'
 4 '-x, -y, -z'
 5 '-x, 1/2+y, 1/2-z'
 6 '1/2-y, -z, 1/2+x'
 7 '1/2-y, 1/2+z, x'
 8 '-y, -z, -x'
 9 '-y, 1/2+z, 1/2-x'
 10 '1/2-z, -x, 1/2+y'
 11 '1/2-z, 1/2+x, y'
 12 '-z, -x, -y'
 13 '-z, 1/2+x, 1/2-y'
 14 '1/2+x, 1/2-y, -z'
 15 '1/2+x, y, 1/2-z'
 16 'x, 1/2-y, 1/2+z'
 17 '1/2+y, 1/2-z, -x'
 18 '1/2+y, z, 1/2-x'
 19 'y, 1/2-z, 1/2+x'
 20 'y, z, x'
 21 '1/2+z, 1/2-x, -y'
 22 '1/2+z, x, 1/2-y'
 23 'z, 1/2-x, 1/2+y'
 24 'z, x, y'

# Atomic positions taken from type-defining entry

loop_
 _atom_type_symbol
 Sb
 Pd
loop_
 _atom_site_label
 _atom_site_type_symbol
 _atom_site_symmetry_multiplicity
 _atom_site_Wyckoff_symbol
 _atom_site_fract_x
 _atom_site_fract_y
 _atom_site_fract_z
 _atom_site_occupancy
 Sb1 Sb 8 c 0.38504 0.38504 0.38504 1
 Pd1 Pd 4 a 0 0 0 1


_exptl_crystal_colour                    ?
_exptl_crystal_density_meas              ?
_exptl_crystal_density_diffrn            8.73
_cell_measurement_temperature            ?
_cell_measurement_radiation              electrons
_cell_measurement_reflns_used            ?
_diffrn_ambient_temperature              ?
_diffrn_measurement_device               'electron diffraction'
_diffrn_measurement_device_type          ?
_diffrn_radiation_type                   ?
_diffrn_reflns_number                    ?
_exptl_absorpt_coefficient_mu            ?
_exptl_absorpt_correction_type           ?
_computing_structure_solution            ?
_refine_ls_number_parameters             ?
_refine_ls_number_reflns                 ?
_refine_ls_R_factor_gt                   ?
_refine_ls_wR_factor_gt                  ?

# End of data set 1102012

File: M-X-CIF/1126468.cif
##############################################################################
#                                                                            #
# Fe-Sn            # FeSn2 rt                                      # 1126468 #
#                                                                            #
##############################################################################
#                                                                            #
#                           Pearson's Crystal Data                           #
#      Crystal Structure Database for Inorganic Compounds (on DVD)           #
#                              Release 2022/23                               #
#                  Editors: Pierre Villars and Karin Cenzual                 #
#                                                                            #
#   Copyright (c) ASM International & Material Phases Data System (MPDS),    #
# Switzerland & National Institute for Materials Science (NIMS), Japan, 2022 #
#                   All rights reserved. Version 2022.07                     #
#                                                                            #
#   This copy of Pearson's Crystal Data is licensed to:                      #
#   University of Alberta, Chemistry Department, 1-5 Installations License         #
#                                                                            #
##############################################################################

data_1126468
_audit_creation_date                     2023-07-09
_audit_creation_method
;
Pearson's Crystal Data browser
;
#_database_code_PCD                      1126468
_database_code_PDF                       ?

# Entry summary

_chemical_formula_structural             'Fe Sn~2~'
_chemical_formula_sum                    'Fe Sn2'
_chemical_name_mineral                   ?
_chemical_compound_source                ?
_chemical_name_structure_type            CuAl~2~,tI12,140
_chemical_formula_weight                 293.2
_chemical_melting_point                  804(2)

# Bibliographic data

_publ_section_title
;
Chemical bonding in compounds of the CuAl~2~ family: MnSn~2~, FeSn~2~ and CoSn~2~
;
_journal_coden_ASTM                      CEUJED
_journal_name_full                       'Chem. Eur. J.'
_journal_year                            2010
_journal_volume                          16
_journal_page_first                      10357
_journal_page_last                       10365
_journal_language                        English
loop_
 _publ_author_name
 _publ_author_address
'Armbruster M.'
;
Max Planck Society (MPG)
Max Planck Institut (MPI) fur Chemische Physik Fester Stoffe
Dresden
Germany
;
'Schnelle W.'
;
Max Planck Society (MPG)
Max Planck Institut (MPI) fur Chemische Physik Fester Stoffe
Dresden
Germany
;
'Cardoso Gil R.H.'
;
Max Planck Society (MPG)
Max Planck Institut (MPI) fur Chemische Physik Fester Stoffe
Dresden
Germany
;
'Grin Y.'
;
Max Planck Society (MPG)
Max Planck Institut (MPI) fur Chemische Physik Fester Stoffe
Dresden
Germany
;

# Standardized crystallographic data

_cell_length_a                           6.545
_cell_length_b                           6.545
_cell_length_c                           5.326
_cell_angle_alpha                        90
_cell_angle_beta                         90
_cell_angle_gamma                        90
_cell_volume                             228.2
_cell_formula_units_Z                    4
_space_group_IT_number                   140
_space_group_name_H-M_alt                'I 4/m c m'
loop_
 _space_group_symop_id
 _space_group_symop_operation_xyz
 1 'x, y, z'
 2 '-x, -y, -z'
 3 '-x, -y, z'
 4 '-x, y, 1/2-z'
 5 '-x, y, 1/2+z'
 6 '-y, -x, 1/2-z'
 7 '-y, -x, 1/2+z'
 8 '-y, x, -z'
 9 '-y, x, z'
 10 'x, -y, 1/2-z'
 11 'x, -y, 1/2+z'
 12 'x, y, -z'
 13 'y, -x, -z'
 14 'y, -x, z'
 15 'y, x, 1/2-z'
 16 'y, x, 1/2+z'
 17 '1/2+x, 1/2+y, 1/2+z'
 18 '1/2-x, 1/2-y, 1/2-z'
 19 '1/2-x, 1/2-y, 1/2+z'
 20 '1/2-x, 1/2+y, 1-z'
 21 '1/2-x, 1/2+y, 1+z'
 22 '1/2-y, 1/2-x, 1-z'
 23 '1/2-y, 1/2-x, 1+z'
 24 '1/2-y, 1/2+x, 1/2-z'
 25 '1/2-y, 1/2+x, 1/2+z'
 26 '1/2+x, 1/2-y, 1-z'
 27 '1/2+x, 1/2-y, 1+z'
 28 '1/2+x, 1/2+y, 1/2-z'
 29 '1/2+y, 1/2-x, 1/2-z'
 30 '1/2+y, 1/2-x, 1/2+z'
 31 '1/2+y, 1/2+x, 1-z'
 32 '1/2+y, 1/2+x, 1+z'
loop_
 _atom_type_symbol
 Sn
 Fe
loop_
 _atom_site_label
 _atom_site_type_symbol
 _atom_site_symmetry_multiplicity
 _atom_site_Wyckoff_symbol
 _atom_site_fract_x
 _atom_site_fract_y
 _atom_site_fract_z
 _atom_site_occupancy
 Sn Sn 8 h 0.16112 0.66112 0 1
 Fe Fe 4 a 0 0 0.25 1


_exptl_crystal_colour                    ?
_exptl_crystal_density_meas              8.56(1)
_exptl_crystal_density_diffrn            8.54
_cell_measurement_temperature            ?
_cell_measurement_radiation              'X-rays, Mo Ka'
_cell_measurement_wavelength             0.71073
_cell_measurement_reflns_used            ?
_diffrn_ambient_temperature              ?
_diffrn_measurement_device               'automatic diffractometer'
_diffrn_measurement_device_type          'Rigaku R-AXIS RAPID'
_diffrn_radiation_type                   'X-rays, Mo Ka'
_diffrn_radiation_wavelength             0.71073
_diffrn_reflns_number                    2881
_diffrn_reflns_theta_min                 2.2
_diffrn_reflns_theta_max                 34.93
_exptl_absorpt_coefficient_mu            27.542
_exptl_absorpt_correction_type           analytical
_computing_structure_solution            'direct methods'
_refine_ls_number_parameters             8
_refine_ls_number_reflns                 ?
_refine_ls_R_factor_gt                   0.038
_refine_ls_wR_factor_gt                  0.095

# End of data set 1126468

File: M-X-CIF/1128956.cif
##############################################################################
#                                                                            #
# Ni-Sn            # Ni3Sn2 rt                                     # 1128956 #
#                                                                            #
##############################################################################
#                                                                            #
#                           Pearson's Crystal Data                           #
#      Crystal Structure Database for Inorganic Compounds (on DVD)           #
#                              Release 2022/23                               #
#                  Editors: Pierre Villars and Karin Cenzual                 #
#                                                                            #
#   Copyright (c) ASM International & Material Phases Data System (MPDS),    #
# Switzerland & National Institute for Materials Science (NIMS), Japan, 2022 #
#                   All rights reserved. Version 2022.07                     #
#                                                                            #
#   This copy of Pearson's Crystal Data is licensed to:                      #
#   University of Alberta, Chemistry Department, 1-5 Installations License         #
#                                                                            #
##############################################################################

data_1128956
_audit_creation_date                     2023-07-09
_audit_creation_method
;
Pearson's Crystal Data browser
;
#_database_code_PCD                      1128956
_database_code_PDF                       04-019-0030

# Entry summary

_chemical_formula_structural             'Ni~3~ Sn~2~'
_chemical_formula_sum                    'Ni3 Sn2'
_chemical_name_mineral                   ?
_chemical_compound_source                ?
_chemical_name_structure_type            Ni~3~Sn~2~,oP20,62
_chemical_formula_weight                 413.5

# Bibliographic data

_publ_section_title
'Interaction of the components in Y-Ni-Sn ternary system at 770 K and 670 K'  
_journal_coden_ASTM                      IERME5
_journal_name_full                       Intermetallics
_journal_year                            2012
_journal_volume                          29
_journal_page_first                      116
_journal_page_last                       122
_journal_language                        English
loop_
 _publ_author_name
 _publ_author_address
'Romaka L.P.'
;
Lviv Ivan Franko National University
Department of Inorganic Chemistry
Lviv
Ukraine
;
'Dovgalyuk Y.'
;
Lviv Ivan Franko National University
Department of Inorganic Chemistry
Lviv
Ukraine
;
'Romaka V.A.'
;
Lviv Polytechnic National University
Department of Materials Engineering and Applied Physics
Lviv
Ukraine
;
'Lototska I.'
;
Lviv Ivan Franko National University
Department of Inorganic Chemistry
Lviv
Ukraine
;
'Stadnyk Y.V.'
;
Lviv Ivan Franko National University
Department of Inorganic Chemistry
Lviv
Ukraine
;

# Standardized crystallographic data

_cell_length_a                           7.441
_cell_length_b                           5.201
_cell_length_c                           8.262
_cell_angle_alpha                        90
_cell_angle_beta                         90
_cell_angle_gamma                        90
_cell_volume                             319.7
_cell_formula_units_Z                    4
_space_group_IT_number                   62
_space_group_name_H-M_alt                'P n m a'
loop_
 _space_group_symop_id
 _space_group_symop_operation_xyz
 1 'x, y, z'
 2 '1/2-x, -y, 1/2+z'
 3 '1/2-x, 1/2+y, 1/2+z'
 4 '-x, -y, -z'
 5 '-x, 1/2+y, -z'
 6 '1/2+x, 1/2-y, 1/2-z'
 7 '1/2+x, y, 1/2-z'
 8 'x, 1/2-y, z'

# Atomic positions taken from type-defining entry

loop_
 _atom_type_symbol
 Ni
 Sn
loop_
 _atom_site_label
 _atom_site_type_symbol
 _atom_site_symmetry_multiplicity
 _atom_site_Wyckoff_symbol
 _atom_site_fract_x
 _atom_site_fract_y
 _atom_site_fract_z
 _atom_site_occupancy
 Ni1 Ni 8 d 0.2353 0.0040 0.3824 1
 Sn1 Sn 4 c 0.0657 0.25 0.0942 1
 Sn2 Sn 4 c 0.1022 0.25 0.6417 1
 Ni2 Ni 4 c 0.4077 0.25 0.1284 1


_exptl_crystal_colour                    ?
_exptl_crystal_density_meas              ?
_exptl_crystal_density_diffrn            8.59
_cell_measurement_temperature            ?
_cell_measurement_radiation              'X-rays, Cu Ka'
_cell_measurement_reflns_used            ?
_diffrn_ambient_temperature              ?
_diffrn_measurement_device               'automatic diffractometer'
_diffrn_measurement_device_type          ?
_diffrn_radiation_type                   ?
_diffrn_reflns_number                    ?
_exptl_absorpt_coefficient_mu            ?
_exptl_absorpt_correction_type           ?
_computing_structure_solution            ?
_refine_ls_number_parameters             ?
_refine_ls_number_reflns                 ?
_refine_ls_R_factor_gt                   ?
_refine_ls_wR_factor_gt                  ?

# End of data set 1128956

File: M-X-CIF/1142113.cif
##############################################################################
#                                                                            #
# Ge-Pd            # PdGe                                          # 1142113 #
#                                                                            #
##############################################################################
#                                                                            #
#                           Pearson's Crystal Data                           #
#      Crystal Structure Database for Inorganic Compounds (on DVD)           #
#                              Release 2022/23                               #
#                  Editors: Pierre Villars and Karin Cenzual                 #
#                                                                            #
#   Copyright (c) ASM International & Material Phases Data System (MPDS),    #
# Switzerland & National Institute for Materials Science (NIMS), Japan, 2022 #
#                   All rights reserved. Version 2022.07                     #
#                                                                            #
#   This copy of Pearson's Crystal Data is licensed to:                      #
#   University of Alberta, Chemistry Department, 1-5 Installations License         #
#                                                                            #
##############################################################################

data_1142113
_audit_creation_date                     2023-07-09
_audit_creation_method
;
Pearson's Crystal Data browser
;
#_database_code_PCD                      1142113
_database_code_PDF                       04-021-0050

# Entry summary

_chemical_formula_structural             'Pd Ge'
_chemical_formula_sum                    'Ge Pd'
_chemical_name_mineral                   ?
_chemical_compound_source                ?
_chemical_name_structure_type            FeAs,oP8,62
_chemical_formula_weight                 179.0

# Bibliographic data

_publ_section_title
;
The Sr-poor part of the Sr-(Pd,Pt)-(Si,Ge) systems: Phase equilibria and crystal structure of ternary phases
;
_journal_coden_ASTM                      JALCEU
_journal_name_full                       'J. Alloys Compd.'
_journal_year                            2015
_journal_volume                          618
_journal_page_first                      656
_journal_page_last                       665
_journal_language                        English
loop_
 _publ_author_name
 _publ_author_address
'Romaka V.V.'
;
Vienna University
Institut fur Physikalische Chemie
Vienna
Austria
;
'Falmbigl M.'
;
Vienna University
Institut fur Physikalische Chemie
Vienna
Austria
;
'Grytsiv A.V.'
;
Vienna University
Institut fur Physikalische Chemie
Vienna
Austria
;
'Rogl P.'
;
Vienna University
Institut fur Physikalische Chemie
Vienna
Austria
;

# Standardized crystallographic data

_cell_length_a                           5.8001
_cell_length_b                           3.4835
_cell_length_c                           6.278
_cell_angle_alpha                        90
_cell_angle_beta                         90
_cell_angle_gamma                        90
_cell_volume                             126.8
_cell_formula_units_Z                    4
_space_group_IT_number                   62
_space_group_name_H-M_alt                'P n m a'
loop_
 _space_group_symop_id
 _space_group_symop_operation_xyz
 1 'x, y, z'
 2 '1/2-x, -y, 1/2+z'
 3 '1/2-x, 1/2+y, 1/2+z'
 4 '-x, -y, -z'
 5 '-x, 1/2+y, -z'
 6 '1/2+x, 1/2-y, 1/2-z'
 7 '1/2+x, y, 1/2-z'
 8 'x, 1/2-y, z'

# Atomic positions taken from type-defining entry

loop_
 _atom_type_symbol
 Pd
 Ge
loop_
 _atom_site_label
 _atom_site_type_symbol
 _atom_site_symmetry_multiplicity
 _atom_site_Wyckoff_symbol
 _atom_site_fract_x
 _atom_site_fract_y
 _atom_site_fract_z
 _atom_site_occupancy
 Pd1 Pd 4 c 0.0033 0.25 0.1993 1
 Ge1 Ge 4 c 0.1992 0.25 0.5773 1


_exptl_crystal_colour                    ?
_exptl_crystal_density_meas              ?
_exptl_crystal_density_diffrn            9.37
_cell_measurement_temperature            ?
_cell_measurement_radiation              'X-rays, Cu Ka1'
_cell_measurement_reflns_used            ?
_diffrn_ambient_temperature              ?
_diffrn_measurement_device               'automatic diffractometer'
_diffrn_measurement_device_type          ?
_diffrn_radiation_type                   ?
_diffrn_reflns_number                    ?
_exptl_absorpt_coefficient_mu            ?
_exptl_absorpt_correction_type           ?
_computing_structure_solution            ?
_refine_ls_number_parameters             ?
_refine_ls_number_reflns                 ?
_refine_ls_R_factor_gt                   ?
_refine_ls_wR_factor_gt                  ?

# End of data set 1142113

File: M-X-CIF/1142117.cif
##############################################################################
#                                                                            #
# Ge-Pt            # PtGe2                                         # 1142117 #
#                                                                            #
##############################################################################
#                                                                            #
#                           Pearson's Crystal Data                           #
#      Crystal Structure Database for Inorganic Compounds (on DVD)           #
#                              Release 2022/23                               #
#                  Editors: Pierre Villars and Karin Cenzual                 #
#                                                                            #
#   Copyright (c) ASM International & Material Phases Data System (MPDS),    #
# Switzerland & National Institute for Materials Science (NIMS), Japan, 2022 #
#                   All rights reserved. Version 2022.07                     #
#                                                                            #
#   This copy of Pearson's Crystal Data is licensed to:                      #
#   University of Alberta, Chemistry Department, 1-5 Installations License         #
#                                                                            #
##############################################################################

data_1142117
_audit_creation_date                     2023-07-09
_audit_creation_method
;
Pearson's Crystal Data browser
;
#_database_code_PCD                      1142117
_database_code_PDF                       ?

# Entry summary

_chemical_formula_structural             'Pt Ge~2~'
_chemical_formula_sum                    'Ge2 Pt'
_chemical_name_mineral                   ?
_chemical_compound_source                ?
_chemical_name_structure_type            CaCl~2~,oP6,58
_chemical_formula_weight                 340.3

# Bibliographic data

_publ_section_title
;
The Sr-poor part of the Sr-(Pd,Pt)-(Si,Ge) systems: Phase equilibria and crystal structure of ternary phases
;
_journal_coden_ASTM                      JALCEU
_journal_name_full                       'J. Alloys Compd.'
_journal_year                            2015
_journal_volume                          618
_journal_page_first                      656
_journal_page_last                       665
_journal_language                        English
loop_
 _publ_author_name
 _publ_author_address
'Romaka V.V.'
;
Vienna University
Institut fur Physikalische Chemie
Vienna
Austria
;
'Falmbigl M.'
;
Vienna University
Institut fur Physikalische Chemie
Vienna
Austria
;
'Grytsiv A.V.'
;
Vienna University
Institut fur Physikalische Chemie
Vienna
Austria
;
'Rogl P.'
;
Vienna University
Institut fur Physikalische Chemie
Vienna
Austria
;

# Standardized crystallographic data

_cell_length_a                           5.7833
_cell_length_b                           6.2006
_cell_length_c                           2.9153
_cell_angle_alpha                        90
_cell_angle_beta                         90
_cell_angle_gamma                        90
_cell_volume                             104.5
_cell_formula_units_Z                    2
_space_group_IT_number                   58
_space_group_name_H-M_alt                'P n n m'
loop_
 _space_group_symop_id
 _space_group_symop_operation_xyz
 1 'x, y, z'
 2 '1/2-x, 1/2+y, 1/2-z'
 3 '1/2-x, 1/2+y, 1/2+z'
 4 '-x, -y, -z'
 5 '-x, -y, z'
 6 '1/2+x, 1/2-y, 1/2-z'
 7 '1/2+x, 1/2-y, 1/2+z'
 8 'x, y, -z'

# Atomic positions taken from type-defining entry

loop_
 _atom_type_symbol
 Ge
 Pt
loop_
 _atom_site_label
 _atom_site_type_symbol
 _atom_site_symmetry_multiplicity
 _atom_site_Wyckoff_symbol
 _atom_site_fract_x
 _atom_site_fract_y
 _atom_site_fract_z
 _atom_site_occupancy
 Ge1 Ge 4 g 0.275 0.325 0 1
 Pt1 Pt 2 a 0 0 0 1


_exptl_crystal_colour                    ?
_exptl_crystal_density_meas              ?
_exptl_crystal_density_diffrn            10.81
_cell_measurement_temperature            ?
_cell_measurement_radiation              'X-rays, Cu Ka1'
_cell_measurement_reflns_used            ?
_diffrn_ambient_temperature              ?
_diffrn_measurement_device               'automatic diffractometer'
_diffrn_measurement_device_type          ?
_diffrn_radiation_type                   ?
_diffrn_reflns_number                    ?
_exptl_absorpt_coefficient_mu            ?
_exptl_absorpt_correction_type           ?
_computing_structure_solution            ?
_refine_ls_number_parameters             ?
_refine_ls_number_reflns                 ?
_refine_ls_R_factor_gt                   ?
_refine_ls_wR_factor_gt                  ?

# End of data set 1142117
