Repository: bobleesj/cif-filter-copy

## Overview
This Python toolkit provides a set of tools for processing Crystallographic Information File (CIF) files. It allows for moving files based on unsupported formats, unreasonable distances, and specific tags, copying files based on atomic occupancy and mixing, retrieving file information, and checking CIF folder content against an Excel file.

When you run `python main.py`, a prompt below will appear. 
```
Welcome! Please choose an option to proceed:
[1] Move files based on unsupported CIF format
[2] Move files based on unreasonable distance
[3] Move files based on tags
[4] Move files based on supercell atom count
[5] Copy files based on atomic occupancy and mixing

File: M-X-CIF/1210725.cif
##############################################################################
#                                                                            #
# In-Pt            # Pt3In7                                        # 1210725 #
#                                                                            #
##############################################################################
#                                                                            #
#                           Pearson's Crystal Data                           #
#      Crystal Structure Database for Inorganic Compounds (on DVD)           #
#                              Release 2022/23                               #
#                  Editors: Pierre Villars and Karin Cenzual                 #
#                                                                            #
#   Copyright (c) ASM International & Material Phases Data System (MPDS),    #
# Switzerland & National Institute for Materials Science (NIMS), Japan, 2022 #
#                   All rights reserved. Version 2022.07                     #
#                                                                            #
#   This copy of Pearson's Crystal Data is licensed to:                      #
#   University of Alberta, Chemistry Department, 1-5 Installations License         #
#                                                                            #
##############################################################################

data_1210725
_audit_creation_date                     2023-07-09
_audit_creation_method
;
Pearson's Crystal Data browser
;
#_database_code_PCD                      1210725
_database_code_PDF                       ?

# Entry summary

_chemical_formula_structural             'Pt~3~ In~7~'
_chemical_formula_sum                    'In7 Pt3'
_chemical_name_mineral                   ?
_chemical_compound_source                ?
_chemical_name_structure_type            Ru~3~Sn~7~,cI40,229
_chemical_formula_weight                 1389.0

# Bibliographic data

_publ_section_title
;
An X-ray diffraction study of the solid phase equilibria in some M-In-P systems (M= Ni, Pd, Pt)
;
_journal_coden_ASTM                      JALCEU
_journal_name_full                       'J. Alloys Compd.'
_journal_year                            1993
_journal_volume                          194
_journal_page_first                      67
_journal_page_last                       71
_journal_language                        English
loop_
 _publ_author_name
 _publ_author_address
'Andersson Soderberg M.'
;
Uppsala University
Institute of Chemistry
Uppsala
Sweden
;

# Standardized crystallographic data

_cell_length_a                           9.4315
_cell_length_b                           9.4315
_cell_length_c                           9.4315
_cell_angle_alpha                        90
_cell_angle_beta                         90
_cell_angle_gamma                        90
_cell_volume                             839
_cell_formula_units_Z                    4
_space_group_IT_number                   229
_space_group_name_H-M_alt                'I m -3 m'
loop_
 _space_group_symop_id
 _space_group_symop_operation_xyz
 1 'x, y, z'
 2 '-x, -y, -z'
 3 '-x, -y, z'
 4 '-x, -z, -y'
 5 '-x, -z, y'
 6 '-x, y, -z'
 7 '-x, y, z'
 8 '-x, z, -y'
 9 '-x, z, y'
 10 '-y, -x, -z'
 11 '-y, -x, z'
 12 '-y, -z, -x'
 13 '-y, -z, x'
 14 '-y, x, -z'
 15 '-y, x, z'
 16 '-y, z, -x'
 17 '-y, z, x'
 18 '-z, -x, -y'
 19 '-z, -x, y'
 20 '-z, -y, -x'
 21 '-z, -y, x'
 22 '-z, x, -y'
 23 '-z, x, y'
 24 '-z, y, -x'
 25 '-z, y, x'
 26 'x, -y, -z'
 27 'x, -y, z'
 28 'x, -z, -y'
 29 'x, -z, y'
 30 'x, y, -z'
 31 'x, z, -y'
 32 'x, z, y'
 33 'y, -x, -z'
 34 'y, -x, z'
 35 'y, -z, -x'
 36 'y, -z, x'
 37 'y, x, -z'
 38 'y, x, z'
 39 'y, z, -x'
 40 'y, z, x'
 41 'z, -x, -y'
 42 'z, -x, y'
 43 'z, -y, -x'
 44 'z, -y, x'
 45 'z, x, -y'
 46 'z, x, y'
 47 'z, y, -x'
 48 'z, y, x'
 49 '1/2+x, 1/2+y, 1/2+z'
 50 '1/2-x, 1/2-y, 1/2-z'
 51 '1/2-x, 1/2-y, 1/2+z'
 52 '1/2-x, 1/2-z, 1/2-y'
 53 '1/2-x, 1/2-z, 1/2+y'
 54 '1/2-x, 1/2+y, 1/2-z'
 55 '1/2-x, 1/2+y, 1/2+z'
 56 '1/2-x, 1/2+z, 1/2-y'
 57 '1/2-x, 1/2+z, 1/2+y'
 58 '1/2-y, 1/2-x, 1/2-z'
 59 '1/2-y, 1/2-x, 1/2+z'
 60 '1/2-y, 1/2-z, 1/2-x'
 61 '1/2-y, 1/2-z, 1/2+x'
 62 '1/2-y, 1/2+x, 1/2-z'
 63 '1/2-y, 1/2+x, 1/2+z'
 64 '1/2-y, 1/2+z, 1/2-x'
 65 '1/2-y, 1/2+z, 1/2+x'
 66 '1/2-z, 1/2-x, 1/2-y'
 67 '1/2-z, 1/2-x, 1/2+y'
 68 '1/2-z, 1/2-y, 1/2-x'
 69 '1/2-z, 1/2-y, 1/2+x'
 70 '1/2-z, 1/2+x, 1/2-y'
 71 '1/2-z, 1/2+x, 1/2+y'
 72 '1/2-z, 1/2+y, 1/2-x'
 73 '1/2-z, 1/2+y, 1/2+x'
 74 '1/2+x, 1/2-y, 1/2-z'
 75 '1/2+x, 1/2-y, 1/2+z'
 76 '1/2+x, 1/2-z, 1/2-y'
 77 '1/2+x, 1/2-z, 1/2+y'
 78 '1/2+x, 1/2+y, 1/2-z'
 79 '1/2+x, 1/2+z, 1/2-y'
 80 '1/2+x, 1/2+z, 1/2+y'
 81 '1/2+y, 1/2-x, 1/2-z'
 82 '1/2+y, 1/2-x, 1/2+z'
 83 '1/2+y, 1/2-z, 1/2-x'
 84 '1/2+y, 1/2-z, 1/2+x'
 85 '1/2+y, 1/2+x, 1/2-z'
 86 '1/2+y, 1/2+x, 1/2+z'
 87 '1/2+y, 1/2+z, 1/2-x'
 88 '1/2+y, 1/2+z, 1/2+x'
 89 '1/2+z, 1/2-x, 1/2-y'
 90 '1/2+z, 1/2-x, 1/2+y'
 91 '1/2+z, 1/2-y, 1/2-x'
 92 '1/2+z, 1/2-y, 1/2+x'
 93 '1/2+z, 1/2+x, 1/2-y'
 94 '1/2+z, 1/2+x, 1/2+y'
 95 '1/2+z, 1/2+y, 1/2-x'
 96 '1/2+z, 1/2+y, 1/2+x'

# Atomic positions taken from type-defining entry

loop_
 _atom_type_symbol
 In
 Pt
loop_
 _atom_site_label
 _atom_site_type_symbol
 _atom_site_symmetry_multiplicity
 _atom_site_Wyckoff_symbol
 _atom_site_fract_x
 _atom_site_fract_y
 _atom_site_fract_z
 _atom_site_occupancy
 In1 In 16 f 0.156 0.156 0.156 1
 Pt1 Pt 12 e 0.342 0 0 1
 In2 In 12 d 0.25 0 0.5 1


_exptl_crystal_colour                    ?
_exptl_crystal_density_meas              ?
_exptl_crystal_density_diffrn            11.00
_cell_measurement_temperature            ?
_cell_measurement_radiation              'X-rays, Cu Ka1'
_cell_measurement_reflns_used            ?
_diffrn_ambient_temperature              ?
_diffrn_measurement_device               'Guinier-Haegg film'
_diffrn_measurement_device_type          ?
_diffrn_radiation_type                   ?
_diffrn_reflns_number                    ?
_exptl_absorpt_coefficient_mu            ?
_exptl_absorpt_correction_type           ?
_computing_structure_solution            ?
_refine_ls_number_parameters             ?
_refine_ls_number_reflns                 ?
_refine_ls_R_factor_gt                   ?
_refine_ls_wR_factor_gt                  ?

# End of data set 1210725

File: M-X-CIF/1213759.cif
##############################################################################
#                                                                            #
# Co-Sb            # CoSb3                                         # 1213759 #
#                                                                            #
##############################################################################
#                                                                            #
#                           Pearson's Crystal Data                           #
#      Crystal Structure Database for Inorganic Compounds (on DVD)           #
#                              Release 2022/23                               #
#                  Editors: Pierre Villars and Karin Cenzual                 #
#                                                                            #
#   Copyright (c) ASM International & Material Phases Data System (MPDS),    #
# Switzerland & National Institute for Materials Science (NIMS), Japan, 2022 #
#                   All rights reserved. Version 2022.07                     #
#                                                                            #
#   This copy of Pearson's Crystal Data is licensed to:                      #
#   University of Alberta, Chemistry Department, 1-5 Installations License         #
#                                                                            #
##############################################################################

data_1213759
_audit_creation_date                     2023-07-09
_audit_creation_method
;
Pearson's Crystal Data browser
;
#_database_code_PCD                      1213759
_database_code_PDF                       ?

# Entry summary

_chemical_formula_structural             'Co Sb~3~'
_chemical_formula_sum                    'Co Sb3'
_chemical_name_mineral                   kieftite
_chemical_compound_source                ?
_chemical_name_structure_type            CoAs~3~,cI32,204
_chemical_formula_weight                 424.2

# Bibliographic data

_publ_section_title
;
Effect of partial void filling on the Raman spectra and thermal transport property of skutterudite compounds La~y~Co~3.5~Fe~0.5~Sb~12~
;
_journal_coden_ASTM                      MCHPDR
_journal_name_full                       'Mater. Chem. Phys.'
_journal_year                            2006
_journal_volume                          100
_journal_page_first                      15
_journal_page_last                       18
_journal_language                        English
loop_
 _publ_author_name
 _publ_author_address
'Peng J.'
;
Huazhong University of Science and Technology (HUST)
State Key Laboratory for Plastic Forming Simulation
Wuhan / Hubei
China
;
'Yang J.'
;
Huazhong University of Science and Technology (HUST)
State Key Laboratory for Plastic Forming Simulation
Wuhan / Hubei
China
;
'Zhang T.'
;
Huazhong University of Science and Technology (HUST)
State Key Laboratory for Plastic Forming Simulation
Wuhan / Hubei
China
;
'Wang Y.'
;
Huazhong University of Science and Technology (HUST)
State Key Laboratory for Plastic Forming Simulation
Wuhan / Hubei
China
;
'Chen Y.'
;
Huazhong University of Science and Technology (HUST)
State Key Laboratory for Plastic Forming Simulation
Wuhan / Hubei
China
;

# Standardized crystallographic data

_cell_length_a                           9.038
_cell_length_b                           9.038
_cell_length_c                           9.038
_cell_angle_alpha                        90
_cell_angle_beta                         90
_cell_angle_gamma                        90
_cell_volume                             738.3
_cell_formula_units_Z                    8
_space_group_IT_number                   204
_space_group_name_H-M_alt                'I m -3'
loop_
 _space_group_symop_id
 _space_group_symop_operation_xyz
 1 'x, y, z'
 2 '-x, -y, -z'
 3 '-x, -y, z'
 4 '-x, y, -z'
 5 '-x, y, z'
 6 '-y, -z, -x'
 7 '-y, -z, x'
 8 '-y, z, -x'
 9 '-y, z, x'
 10 '-z, -x, -y'
 11 '-z, -x, y'
 12 '-z, x, -y'
 13 '-z, x, y'
 14 'x, -y, -z'
 15 'x, -y, z'
 16 'x, y, -z'
 17 'y, -z, -x'
 18 'y, -z, x'
 19 'y, z, -x'
 20 'y, z, x'
 21 'z, -x, -y'
 22 'z, -x, y'
 23 'z, x, -y'
 24 'z, x, y'
 25 '1/2+x, 1/2+y, 1/2+z'
 26 '1/2-x, 1/2-y, 1/2-z'
 27 '1/2-x, 1/2-y, 1/2+z'
 28 '1/2-x, 1/2+y, 1/2-z'
 29 '1/2-x, 1/2+y, 1/2+z'
 30 '1/2-y, 1/2-z, 1/2-x'
 31 '1/2-y, 1/2-z, 1/2+x'
 32 '1/2-y, 1/2+z, 1/2-x'
 33 '1/2-y, 1/2+z, 1/2+x'
 34 '1/2-z, 1/2-x, 1/2-y'
 35 '1/2-z, 1/2-x, 1/2+y'
 36 '1/2-z, 1/2+x, 1/2-y'
 37 '1/2-z, 1/2+x, 1/2+y'
 38 '1/2+x, 1/2-y, 1/2-z'
 39 '1/2+x, 1/2-y, 1/2+z'
 40 '1/2+x, 1/2+y, 1/2-z'
 41 '1/2+y, 1/2-z, 1/2-x'
 42 '1/2+y, 1/2-z, 1/2+x'
 43 '1/2+y, 1/2+z, 1/2-x'
 44 '1/2+y, 1/2+z, 1/2+x'
 45 '1/2+z, 1/2-x, 1/2-y'
 46 '1/2+z, 1/2-x, 1/2+y'
 47 '1/2+z, 1/2+x, 1/2-y'
 48 '1/2+z, 1/2+x, 1/2+y'

# Atomic positions taken from type-defining entry

loop_
 _atom_type_symbol
 Sb
 Co
loop_
 _atom_site_label
 _atom_site_type_symbol
 _atom_site_symmetry_multiplicity
 _atom_site_Wyckoff_symbol
 _atom_site_fract_x
 _atom_site_fract_y
 _atom_site_fract_z
 _atom_site_occupancy
 Sb1 Sb 24 g 0 0.1514 0.3442 1
 Co1 Co 8 c 0.25 0.25 0.25 1


_exptl_crystal_colour                    ?
_exptl_crystal_density_meas              ?
_exptl_crystal_density_diffrn            7.63
_cell_measurement_temperature            ?
_cell_measurement_radiation              'X-rays, Cu Ka'
_cell_measurement_reflns_used            ?
_diffrn_ambient_temperature              ?
_diffrn_measurement_device               'automatic diffractometer'
_diffrn_measurement_device_type          ?
_diffrn_radiation_type                   ?
_diffrn_reflns_number                    ?
_exptl_absorpt_coefficient_mu            ?
_exptl_absorpt_correction_type           ?
_computing_structure_solution            ?
_refine_ls_number_parameters             ?
_refine_ls_number_reflns                 ?
_refine_ls_R_factor_gt                   ?
_refine_ls_wR_factor_gt                  ?

# End of data set 1213759

File: M-X-CIF/1221062.cif
##############################################################################
#                                                                            #
# Pt-Si            # Pt3Si rt                                      # 1221062 #
#                                                                            #
##############################################################################
#                                                                            #
#                           Pearson's Crystal Data                           #
#      Crystal Structure Database for Inorganic Compounds (on DVD)           #
#                              Release 2022/23                               #
#                  Editors: Pierre Villars and Karin Cenzual                 #
#                                                                            #
#   Copyright (c) ASM International & Material Phases Data System (MPDS),    #
# Switzerland & National Institute for Materials Science (NIMS), Japan, 2022 #
#                   All rights reserved. Version 2022.07                     #
#                                                                            #
#   This copy of Pearson's Crystal Data is licensed to:                      #
#   University of Alberta, Chemistry Department, 1-5 Installations License         #
#                                                                            #
##############################################################################

data_1221062
_audit_creation_date                     2023-07-09
_audit_creation_method
;
Pearson's Crystal Data browser
;
#_database_code_PCD                      1221062
_database_code_PDF                       04-015-7964

# Entry summary

_chemical_formula_structural             'Pt~3~ Si'
_chemical_formula_sum                    'Pt3 Si'
_chemical_name_mineral                   ?
_chemical_compound_source                ?
_chemical_name_structure_type            Pt~3~Ge,mS16,12
_chemical_formula_weight                 613.4

# Bibliographic data

_publ_section_title
'On the system cerium-platinum-silicon'                                       
_journal_coden_ASTM                      JSSCBI
_journal_name_full                       'J. Solid State Chem.'
_journal_year                            2008
_journal_volume                          181
_journal_page_first                      2964
_journal_page_last                       2975
_journal_language                        English
loop_
 _publ_author_name
 _publ_author_address
'Gribanov A.V.'
;
Vienna University
Institut fur Physikalische Chemie
Vienna
Austria
;
'Grytsiv A.V.'
;
Vienna University
Institut fur Physikalische Chemie
Vienna
Austria
;
'Royanian E.'
;
Vienna University of Technology
Institut fur Festkorperphysik
Vienna
Austria
;
'Rogl P.'
;
Vienna University
Institut fur Physikalische Chemie
Vienna
Austria
;
'Bauer E.'
;
Vienna University of Technology
Institut fur Festkorperphysik
Vienna
Austria
;
'Giester G.'
;
Vienna University of Technology
Institut fur Mineralogie und Kristallographie
Vienna
Austria
;
'Seropegin Y.D.'
;
Moscow M.V. Lomonosov State University (MSU)
Department of Chemistry
Moscow
Russia
;

# Standardized crystallographic data

_cell_length_a                           7.7769
_cell_length_b                           7.767
_cell_length_c                           5.5694
_cell_angle_alpha                        90
_cell_angle_beta                         136.127
_cell_angle_gamma                        90
_cell_volume                             233.15
_cell_formula_units_Z                    4
_space_group_IT_number                   12
_space_group_name_H-M_alt                'C 1 2/m 1'
loop_
 _space_group_symop_id
 _space_group_symop_operation_xyz
 1 'x, y, z'
 2 '-x, -y, -z'
 3 '-x, y, -z'
 4 'x, -y, z'
 5 '1/2+x, 1/2+y, z'
 6 '1/2-x, 1/2-y, -z'
 7 '1/2-x, 1/2+y, -z'
 8 '1/2+x, 1/2-y, z'
loop_
 _atom_type_symbol
 Pt
 Si
loop_
 _atom_site_label
 _atom_site_type_symbol
 _atom_site_symmetry_multiplicity
 _atom_site_Wyckoff_symbol
 _atom_site_fract_x
 _atom_site_fract_y
 _atom_site_fract_z
 _atom_site_occupancy
 Pt1 Pt 4 i 0.1518 0 -0.0639 1
 Si1 Si 4 i 0.269 0 0.477 1
 Pt2 Pt 4 h 0 0.2742 0.5 1
 Pt3 Pt 4 g 0 0.313 0 1


_exptl_crystal_colour                    ?
_exptl_crystal_density_meas              ?
_exptl_crystal_density_diffrn            17.47
_cell_measurement_temperature            ?
_cell_measurement_radiation              'X-rays, Cu Ka1'
_cell_measurement_reflns_used            ?
_diffrn_ambient_temperature              ?
_diffrn_measurement_device               'automatic diffractometer'
_diffrn_measurement_device_type          ?
_diffrn_radiation_type                   'X-rays, Cu Ka1'
_diffrn_reflns_number                    ?
_diffrn_reflns_theta_min                 4
_diffrn_reflns_theta_max                 50
_pd_proc_2theta_range_min                8
_pd_proc_2theta_range_max                100
_exptl_absorpt_coefficient_mu            ?
_exptl_absorpt_correction_type           ?
_computing_structure_solution            'starting values from the literature'
_refine_ls_number_parameters             24
_refine_ls_number_reflns                 ?
_refine_ls_R_factor_gt                   ?
_refine_ls_wR_factor_gt                  ?
_pd_proc_ls_proof_R_factor               0.058
_pd_proc_ls_proof_wR_factor              0.074
_refine_ls_R_I_factor                    0.089

# End of data set 1221062

File: M-X-CIF/1221077.cif
##############################################################################
#                                                                            #
# Pt-Si            # Pt2Si ht                                      # 1221077 #
#                                                                            #
##############################################################################
#                                                                            #
#                           Pearson's Crystal Data                           #
#      Crystal Structure Database for Inorganic Compounds (on DVD)           #
#                              Release 2022/23                               #
#                  Editors: Pierre Villars and Karin Cenzual                 #
#                                                                            #
#   Copyright (c) ASM International & Material Phases Data System (MPDS),    #
# Switzerland & National Institute for Materials Science (NIMS), Japan, 2022 #
#                   All rights reserved. Version 2022.07                     #
#                                                                            #
#   This copy of Pearson's Crystal Data is licensed to:                      #
#   University of Alberta, Chemistry Department, 1-5 Installations License         #
#                                                                            #
##############################################################################

data_1221077
_audit_creation_date                     2023-07-09
_audit_creation_method
;
Pearson's Crystal Data browser
;
#_database_code_PCD                      1221077
_database_code_PDF                       ?

# Entry summary

_chemical_formula_structural             'Pt~2~ Si'
_chemical_formula_sum                    'Pt2 Si'
_chemical_name_mineral                   ?
_chemical_compound_source                ?
_chemical_name_structure_type            Fe~2~P,hP9,189
_chemical_formula_weight                 418.3

# Bibliographic data

_publ_section_title
'On the system cerium-platinum-silicon'                                       
_journal_coden_ASTM                      JSSCBI
_journal_name_full                       'J. Solid State Chem.'
_journal_year                            2008
_journal_volume                          181
_journal_page_first                      2964
_journal_page_last                       2975
_journal_language                        English
loop_
 _publ_author_name
 _publ_author_address
'Gribanov A.V.'
;
Vienna University
Institut fur Physikalische Chemie
Vienna
Austria
;
'Grytsiv A.V.'
;
Vienna University
Institut fur Physikalische Chemie
Vienna
Austria
;
'Royanian E.'
;
Vienna University of Technology
Institut fur Festkorperphysik
Vienna
Austria
;
'Rogl P.'
;
Vienna University
Institut fur Physikalische Chemie
Vienna
Austria
;
'Bauer E.'
;
Vienna University of Technology
Institut fur Festkorperphysik
Vienna
Austria
;
'Giester G.'
;
Vienna University of Technology
Institut fur Mineralogie und Kristallographie
Vienna
Austria
;
'Seropegin Y.D.'
;
Moscow M.V. Lomonosov State University (MSU)
Department of Chemistry
Moscow
Russia
;

# Standardized crystallographic data

_cell_length_a                           6.4567
_cell_length_b                           6.4567
_cell_length_c                           3.5772
_cell_angle_alpha                        90
_cell_angle_beta                         90
_cell_angle_gamma                        120
_cell_volume                             129.2
_cell_formula_units_Z                    3
_space_group_IT_number                   189
_space_group_name_H-M_alt                'P -6 2 m'
loop_
 _space_group_symop_id
 _space_group_symop_operation_xyz
 1 'x, y, z'
 2 '-x+y, -x, -z'
 3 '-x+y, -x, z'
 4 '-x, -x+y, -z'
 5 '-x, -x+y, z'
 6 '-y, x-y, -z'
 7 '-y, x-y, z'
 8 'x, y, -z'
 9 'x-y, -y, -z'
 10 'x-y, -y, z'
 11 'y, x, -z'
 12 'y, x, z'

# Atomic positions taken from type-defining entry

loop_
 _atom_type_symbol
 Pt
 Si
loop_
 _atom_site_label
 _atom_site_type_symbol
 _atom_site_symmetry_multiplicity
 _atom_site_Wyckoff_symbol
 _atom_site_fract_x
 _atom_site_fract_y
 _atom_site_fract_z
 _atom_site_occupancy
 Pt1 Pt 3 g 0.25683 0 0.5 1
 Pt2 Pt 3 f 0.59461 0 0 1
 Si1 Si 2 d 0.333333 0.666667 0.5 1
 Si2 Si 1 a 0 0 0 1


_exptl_crystal_colour                    ?
_exptl_crystal_density_meas              ?
_exptl_crystal_density_diffrn            16.13
_cell_measurement_temperature            ?
_cell_measurement_radiation              'X-rays, Cu Ka1'
_cell_measurement_reflns_used            ?
_diffrn_ambient_temperature              ?
_diffrn_measurement_device               'automatic diffractometer'
_diffrn_measurement_device_type          ?
_diffrn_radiation_type                   ?
_diffrn_reflns_number                    ?
_exptl_absorpt_coefficient_mu            ?
_exptl_absorpt_correction_type           ?
_computing_structure_solution            ?
_refine_ls_number_parameters             ?
_refine_ls_number_reflns                 ?
_refine_ls_R_factor_gt                   ?
_refine_ls_wR_factor_gt                  ?

# End of data set 1221077

File: M-X-CIF/1221078.cif
##############################################################################
#                                                                            #
# Pt-Si            # Pt2Si rt                                      # 1221078 #
#                                                                            #
##############################################################################
#                                                                            #
#                           Pearson's Crystal Data                           #
#      Crystal Structure Database for Inorganic Compounds (on DVD)           #
#                              Release 2022/23                               #
#                  Editors: Pierre Villars and Karin Cenzual                 #
#                                                                            #
#   Copyright (c) ASM International & Material Phases Data System (MPDS),    #
# Switzerland & National Institute for Materials Science (NIMS), Japan, 2022 #
#                   All rights reserved. Version 2022.07                     #
#                                                                            #
#   This copy of Pearson's Crystal Data is licensed to:                      #
#   University of Alberta, Chemistry Department, 1-5 Installations License         #
#                                                                            #
##############################################################################

data_1221078
_audit_creation_date                     2023-07-09
_audit_creation_method
;
Pearson's Crystal Data browser
;
#_database_code_PCD                      1221078
_database_code_PDF                       04-015-7969

# Entry summary

_chemical_formula_structural             'Pt~2~ Si'
_chemical_formula_sum                    'Pt2 Si'
_chemical_name_mineral                   ?
_chemical_compound_source                ?
_chemical_name_structure_type            ThH~2~,tI6,139
_chemical_formula_weight                 418.3

# Bibliographic data

_publ_section_title
'On the system cerium-platinum-silicon'                                       
_journal_coden_ASTM                      JSSCBI
_journal_name_full                       'J. Solid State Chem.'
_journal_year                            2008
_journal_volume                          181
_journal_page_first                      2964
_journal_page_last                       2975
_journal_language                        English
loop_
 _publ_author_name
 _publ_author_address
'Gribanov A.V.'
;
Vienna University
Institut fur Physikalische Chemie
Vienna
Austria
;
'Grytsiv A.V.'
;
Vienna University
Institut fur Physikalische Chemie
Vienna
Austria
;
'Royanian E.'
;
Vienna University of Technology
Institut fur Festkorperphysik
Vienna
Austria
;
'Rogl P.'
;
Vienna University
Institut fur Physikalische Chemie
Vienna
Austria
;
'Bauer E.'
;
Vienna University of Technology
Institut fur Festkorperphysik
Vienna
Austria
;
'Giester G.'
;
Vienna University of Technology
Institut fur Mineralogie und Kristallographie
Vienna
Austria
;
'Seropegin Y.D.'
;
Moscow M.V. Lomonosov State University (MSU)
Department of Chemistry
Moscow
Russia
;

# Standardized crystallographic data

_cell_length_a                           3.931
_cell_length_b                           3.931
_cell_length_c                           5.9231
_cell_angle_alpha                        90
_cell_angle_beta                         90
_cell_angle_gamma                        90
_cell_volume                             91.5
_cell_formula_units_Z                    2
_space_group_IT_number                   139
_space_group_name_H-M_alt                'I 4/m m m'
loop_
 _space_group_symop_id
 _space_group_symop_operation_xyz
 1 'x, y, z'
 2 '-x, -y, -z'
 3 '-x, -y, z'
 4 '-x, y, -z'
 5 '-x, y, z'
 6 '-y, -x, -z'
 7 '-y, -x, z'
 8 '-y, x, -z'
 9 '-y, x, z'
 10 'x, -y, -z'
 11 'x, -y, z'
 12 'x, y, -z'
 13 'y, -x, -z'
 14 'y, -x, z'
 15 'y, x, -z'
 16 'y, x, z'
 17 '1/2+x, 1/2+y, 1/2+z'
 18 '1/2-x, 1/2-y, 1/2-z'
 19 '1/2-x, 1/2-y, 1/2+z'
 20 '1/2-x, 1/2+y, 1/2-z'
 21 '1/2-x, 1/2+y, 1/2+z'
 22 '1/2-y, 1/2-x, 1/2-z'
 23 '1/2-y, 1/2-x, 1/2+z'
 24 '1/2-y, 1/2+x, 1/2-z'
 25 '1/2-y, 1/2+x, 1/2+z'
 26 '1/2+x, 1/2-y, 1/2-z'
 27 '1/2+x, 1/2-y, 1/2+z'
 28 '1/2+x, 1/2+y, 1/2-z'
 29 '1/2+y, 1/2-x, 1/2-z'
 30 '1/2+y, 1/2-x, 1/2+z'
 31 '1/2+y, 1/2+x, 1/2-z'
 32 '1/2+y, 1/2+x, 1/2+z'
loop_
 _atom_type_symbol
 Pt
 Si
loop_
 _atom_site_label
 _atom_site_type_symbol
 _atom_site_symmetry_multiplicity
 _atom_site_Wyckoff_symbol
 _atom_site_fract_x
 _atom_site_fract_y
 _atom_site_fract_z
 _atom_site_occupancy
 Pt Pt 4 d 0 0.5 0.25 1
 Si Si 2 a 0 0 0 1


_exptl_crystal_colour                    ?
_exptl_crystal_density_meas              ?
_exptl_crystal_density_diffrn            15.18
_cell_measurement_temperature            ?
_cell_measurement_radiation              'X-rays, Cu Ka1'
_cell_measurement_reflns_used            ?
_diffrn_ambient_temperature              ?
_diffrn_measurement_device               'automatic diffractometer'
_diffrn_measurement_device_type          ?
_diffrn_radiation_type                   ?
_diffrn_reflns_number                    ?
_exptl_absorpt_coefficient_mu            ?
_exptl_absorpt_correction_type           ?
_computing_structure_solution            ?
_refine_ls_number_parameters             ?
_refine_ls_number_reflns                 ?
_refine_ls_R_factor_gt                   ?
_refine_ls_wR_factor_gt                  ?

# End of data set 1221078

File: M-X-CIF/1221080.cif
##############################################################################
#                                                                            #
# Pt-Si            # PtSi                                          # 1221080 #
#                                                                            #
##############################################################################
#                                                                            #
#                           Pearson's Crystal Data                           #
#      Crystal Structure Database for Inorganic Compounds (on DVD)           #
#                              Release 2022/23                               #
#                  Editors: Pierre Villars and Karin Cenzual                 #
#                                                                            #
#   Copyright (c) ASM International & Material Phases Data System (MPDS),    #
# Switzerland & National Institute for Materials Science (NIMS), Japan, 2022 #
#                   All rights reserved. Version 2022.07                     #
#                                                                            #
#   This copy of Pearson's Crystal Data is licensed to:                      #
#   University of Alberta, Chemistry Department, 1-5 Installations License         #
#                                                                            #
##############################################################################

data_1221080
_audit_creation_date                     2023-07-09
_audit_creation_method
;
Pearson's Crystal Data browser
;
#_database_code_PCD                      1221080
_database_code_PDF                       ?

# Entry summary

_chemical_formula_structural             'Pt Si'
_chemical_formula_sum                    'Pt Si'
_chemical_name_mineral                   ?
_chemical_compound_source                ?
_chemical_name_structure_type            FeAs,oP8,62
_chemical_formula_weight                 223.2

# Bibliographic data

_publ_section_title
'On the system cerium-platinum-silicon'                                       
_journal_coden_ASTM                      JSSCBI
_journal_name_full                       'J. Solid State Chem.'
_journal_year                            2008
_journal_volume                          181
_journal_page_first                      2964
_journal_page_last                       2975
_journal_language                        English
loop_
 _publ_author_name
 _publ_author_address
'Gribanov A.V.'
;
Vienna University
Institut fur Physikalische Chemie
Vienna
Austria
;
'Grytsiv A.V.'
;
Vienna University
Institut fur Physikalische Chemie
Vienna
Austria
;
'Royanian E.'
;
Vienna University of Technology
Institut fur Festkorperphysik
Vienna
Austria
;
'Rogl P.'
;
Vienna University
Institut fur Physikalische Chemie
Vienna
Austria
;
'Bauer E.'
;
Vienna University of Technology
Institut fur Festkorperphysik
Vienna
Austria
;
'Giester G.'
;
Vienna University of Technology
Institut fur Mineralogie und Kristallographie
Vienna
Austria
;
'Seropegin Y.D.'
;
Moscow M.V. Lomonosov State University (MSU)
Department of Chemistry
Moscow
Russia
;

# Standardized crystallographic data

_cell_length_a                           5.5828
_cell_length_b                           3.5942
_cell_length_c                           5.9245
_cell_angle_alpha                        90
_cell_angle_beta                         90
_cell_angle_gamma                        90
_cell_volume                             118.9
_cell_formula_units_Z                    4
_space_group_IT_number                   62
_space_group_name_H-M_alt                'P n m a'
loop_
 _space_group_symop_id
 _space_group_symop_operation_xyz
 1 'x, y, z'
 2 '1/2-x, -y, 1/2+z'
 3 '1/2-x, 1/2+y, 1/2+z'
 4 '-x, -y, -z'
 5 '-x, 1/2+y, -z'
 6 '1/2+x, 1/2-y, 1/2-z'
 7 '1/2+x, y, 1/2-z'
 8 'x, 1/2-y, z'

# Atomic positions taken from type-defining entry

loop_
 _atom_type_symbol
 Pt
 Si
loop_
 _atom_site_label
 _atom_site_type_symbol
 _atom_site_symmetry_multiplicity
 _atom_site_Wyckoff_symbol
 _atom_site_fract_x
 _atom_site_fract_y
 _atom_site_fract_z
 _atom_site_occupancy
 Pt1 Pt 4 c 0.0033 0.25 0.1993 1
 Si1 Si 4 c 0.1992 0.25 0.5773 1


_exptl_crystal_colour                    ?
_exptl_crystal_density_meas              ?
_exptl_crystal_density_diffrn            12.47
_cell_measurement_temperature            ?
_cell_measurement_radiation              'X-rays, Cu Ka1'
_cell_measurement_reflns_used            ?
_diffrn_ambient_temperature              ?
_diffrn_measurement_device               'automatic diffractometer'
_diffrn_measurement_device_type          ?
_diffrn_radiation_type                   ?
_diffrn_reflns_number                    ?
_exptl_absorpt_coefficient_mu            ?
_exptl_absorpt_correction_type           ?
_computing_structure_solution            ?
_refine_ls_number_parameters             ?
_refine_ls_number_reflns                 ?
_refine_ls_R_factor_gt                   ?
_refine_ls_wR_factor_gt                  ?

# End of data set 1221080

File: M-X-CIF/1226309.cif
##############################################################################
#                                                                            #
# Ni-Sn            # Ni3Sn hp                                      # 1226309 #
#                                                                            #
##############################################################################
#                                                                            #
#                           Pearson's Crystal Data                           #
#      Crystal Structure Database for Inorganic Compounds (on DVD)           #
#                              Release 2022/23                               #
#                  Editors: Pierre Villars and Karin Cenzual                 #
#                                                                            #
#   Copyright (c) ASM International & Material Phases Data System (MPDS),    #
# Switzerland & National Institute for Materials Science (NIMS), Japan, 2022 #
#                   All rights reserved. Version 2022.07                     #
#                                                                            #
#   This copy of Pearson's Crystal Data is licensed to:                      #
#   University of Alberta, Chemistry Department, 1-5 Installations License         #
#                                                                            #
##############################################################################

data_1226309
_audit_creation_date                     2023-07-09
_audit_creation_method
;
Pearson's Crystal Data browser
;
#_database_code_PCD                      1226309
_database_code_PDF                       ?

# Entry summary

_chemical_formula_structural             'Ni~3~ Sn'
_chemical_formula_sum                    'Ni3 Sn'
_chemical_name_mineral                   nisnite
_chemical_compound_source
'Canada, Quebec, Estrie, Asbestos, Jeffrey mine'                              
_chemical_name_structure_type            Cu~3~Au,cP4,221
_chemical_formula_weight                 294.8

# Bibliographic data

_publ_section_title
;
Nisnite, Ni~3~Sn, a new nickel mineral species from the Jeffrey mine, Asbestos, Quebec
;
_journal_coden_ASTM                      CAMIA6
_journal_name_full                       'Can. Mineral.'
_journal_year                            2011
_journal_volume                          49
_journal_page_first                      651
_journal_page_last                       656
_journal_language                        English
loop_
 _publ_author_name
 _publ_author_address
'Rowe R.'
;
Canadian Museum of Nature
Research Division
Ottawa
Canada
;
'Grice J.D.'
;
Canadian Museum of Nature
Research Division
Ottawa
Canada
;
'Poirier G.A.'
;
Canadian Museum of Nature
Research Division
Ottawa
Canada
;
'Stanley C.J.'
;
British Museum of Natural History
Department of Mineralogy
London
United Kingdom
;
'Horvath L.'
;
Hudson Heights
Canada
;

# Standardized crystallographic data

_cell_length_a                           3.7344
_cell_length_b                           3.7344
_cell_length_c                           3.7344
_cell_angle_alpha                        90
_cell_angle_beta                         90
_cell_angle_gamma                        90
_cell_volume                             52.1
_cell_formula_units_Z                    1
_space_group_IT_number                   221
_space_group_name_H-M_alt                'P m -3 m'
loop_
 _space_group_symop_id
 _space_group_symop_operation_xyz
 1 'x, y, z'
 2 '-x, -y, -z'
 3 '-x, -y, z'
 4 '-x, -z, -y'
 5 '-x, -z, y'
 6 '-x, y, -z'
 7 '-x, y, z'
 8 '-x, z, -y'
 9 '-x, z, y'
 10 '-y, -x, -z'
 11 '-y, -x, z'
 12 '-y, -z, -x'
 13 '-y, -z, x'
 14 '-y, x, -z'
 15 '-y, x, z'
 16 '-y, z, -x'
 17 '-y, z, x'
 18 '-z, -x, -y'
 19 '-z, -x, y'
 20 '-z, -y, -x'
 21 '-z, -y, x'
 22 '-z, x, -y'
 23 '-z, x, y'
 24 '-z, y, -x'
 25 '-z, y, x'
 26 'x, -y, -z'
 27 'x, -y, z'
 28 'x, -z, -y'
 29 'x, -z, y'
 30 'x, y, -z'
 31 'x, z, -y'
 32 'x, z, y'
 33 'y, -x, -z'
 34 'y, -x, z'
 35 'y, -z, -x'
 36 'y, -z, x'
 37 'y, x, -z'
 38 'y, x, z'
 39 'y, z, -x'
 40 'y, z, x'
 41 'z, -x, -y'
 42 'z, -x, y'
 43 'z, -y, -x'
 44 'z, -y, x'
 45 'z, x, -y'
 46 'z, x, y'
 47 'z, y, -x'
 48 'z, y, x'
loop_
 _atom_type_symbol
 Ni
 Sn
loop_
 _atom_site_label
 _atom_site_type_symbol
 _atom_site_symmetry_multiplicity
 _atom_site_Wyckoff_symbol
 _atom_site_fract_x
 _atom_site_fract_y
 _atom_site_fract_z
 _atom_site_occupancy
 Ni Ni 3 c 0 0.5 0.5 1
 Sn Sn 1 a 0 0 0 1


_exptl_crystal_colour                    bronze
_exptl_crystal_density_meas              ?
_exptl_crystal_density_diffrn            9.40
_cell_measurement_temperature            ?
_cell_measurement_radiation              'X-rays, Mo Ka'
_cell_measurement_reflns_used            ?
_diffrn_ambient_temperature              ?
_diffrn_measurement_device               'automatic diffractometer'
_diffrn_measurement_device_type          'Bruker AXS P4'
_diffrn_radiation_type                   'X-rays, Mo Ka'
_diffrn_reflns_number                    416
_exptl_absorpt_coefficient_mu            33
_exptl_absorpt_correction_type           empirical
_computing_structure_solution            'starting values from the literature'
_refine_ls_number_parameters             ?
_refine_ls_number_reflns                 30
_refine_ls_R_factor_gt                   0.008
_refine_ls_wR_factor_gt                  0.019

# Published diffraction lines

loop_
 _refln_index_h
 _refln_index_k
 _refln_index_l
 _refln_d_spacing
 _refln_intensity_meas
 1 0 0 3.728 27
 1 1 0 2.639 22
 1 1 1 2.155 100
 2 0 0 1.867 45
 2 1 0 1.671 10
 2 1 1 1.524 6
 2 2 0 1.32 25
 3 0 0 1.246 3
 3 1 0 1.181 2
 3 1 1 1.127 22

# End of data set 1226309
