Repository: bobleesj/cif-filter-copy

## Overview
This Python toolkit provides a set of tools for processing Crystallographic Information File (CIF) files. It allows for moving files based on unsupported formats, unreasonable distances, and specific tags, copying files based on atomic occupancy and mixing, retrieving file information, and checking CIF folder content against an Excel file.

When you run `python main.py`, a prompt below will appear. 
```
Welcome! Please choose an option to proceed:
[1] Move files based on unsupported CIF format
[2] Move files based on unreasonable distance
[3] Move files based on tags
[4] Move files based on supercell atom count
[5] Copy files based on atomic occupancy and mixing

File: M-X-CIF/1228045.cif
##############################################################################
#                                                                            #
# Co-Sb            # CoSb3                                         # 1228045 #
#                                                                            #
##############################################################################
#                                                                            #
#                           Pearson's Crystal Data                           #
#      Crystal Structure Database for Inorganic Compounds (on DVD)           #
#                              Release 2022/23                               #
#                  Editors: Pierre Villars and Karin Cenzual                 #
#                                                                            #
#   Copyright (c) ASM International & Material Phases Data System (MPDS),    #
# Switzerland & National Institute for Materials Science (NIMS), Japan, 2022 #
#                   All rights reserved. Version 2022.07                     #
#                                                                            #
#   This copy of Pearson's Crystal Data is licensed to:                      #
#   University of Alberta, Chemistry Department, 1-5 Installations License         #
#                                                                            #
##############################################################################

data_1228045
_audit_creation_date                     2023-07-09
_audit_creation_method
;
Pearson's Crystal Data browser
;
#_database_code_PCD                      1228045
_database_code_PDF                       ?

# Entry summary

_chemical_formula_structural             'Co Sb~3~'
_chemical_formula_sum                    'Co Sb3'
_chemical_name_mineral                   kieftite
_chemical_compound_source                ?
_chemical_name_structure_type            CoAs~3~,cI32,204
_chemical_formula_weight                 424.2

# Bibliographic data

_publ_section_title
'Extrinsic and intrinsic magnetic properties of Co~1-x~Fe~x~Sb~3~'            
_journal_coden_ASTM                      JALCEU
_journal_name_full                       'J. Alloys Compd.'
_journal_year                            2007
_journal_volume                          440
_journal_page_first                      295
_journal_page_last                       303
_journal_language                        English
loop_
 _publ_author_name
 _publ_author_address
'Amornpitoksuk P.'
;
Montpellier 2 University (UM2)
Laboratoire de Physicochimie de la Matiere Condensee (LPMC)
Montpellier
France
;
'Ravot D.'
;
Montpellier 2 University (UM2)
Laboratoire de Physicochimie de la Matiere Condensee (LPMC)
Montpellier
France
;
'Mauger A.'
;
National Center for Scientific Research (CNRS)
Departement Mathematiques, Physique, Planete et Univers
Paris
France
;
'Tedenac J.C.'
;
Montpellier 2 University (UM2)
Laboratoire de Physicochimie de la Matiere Condensee (LPMC)
Montpellier
France
;

# Standardized crystallographic data

_cell_length_a                           9.032
_cell_length_b                           9.032
_cell_length_c                           9.032
_cell_angle_alpha                        90
_cell_angle_beta                         90
_cell_angle_gamma                        90
_cell_volume                             736.8
_cell_formula_units_Z                    8
_space_group_IT_number                   204
_space_group_name_H-M_alt                'I m -3'
loop_
 _space_group_symop_id
 _space_group_symop_operation_xyz
 1 'x, y, z'
 2 '-x, -y, -z'
 3 '-x, -y, z'
 4 '-x, y, -z'
 5 '-x, y, z'
 6 '-y, -z, -x'
 7 '-y, -z, x'
 8 '-y, z, -x'
 9 '-y, z, x'
 10 '-z, -x, -y'
 11 '-z, -x, y'
 12 '-z, x, -y'
 13 '-z, x, y'
 14 'x, -y, -z'
 15 'x, -y, z'
 16 'x, y, -z'
 17 'y, -z, -x'
 18 'y, -z, x'
 19 'y, z, -x'
 20 'y, z, x'
 21 'z, -x, -y'
 22 'z, -x, y'
 23 'z, x, -y'
 24 'z, x, y'
 25 '1/2+x, 1/2+y, 1/2+z'
 26 '1/2-x, 1/2-y, 1/2-z'
 27 '1/2-x, 1/2-y, 1/2+z'
 28 '1/2-x, 1/2+y, 1/2-z'
 29 '1/2-x, 1/2+y, 1/2+z'
 30 '1/2-y, 1/2-z, 1/2-x'
 31 '1/2-y, 1/2-z, 1/2+x'
 32 '1/2-y, 1/2+z, 1/2-x'
 33 '1/2-y, 1/2+z, 1/2+x'
 34 '1/2-z, 1/2-x, 1/2-y'
 35 '1/2-z, 1/2-x, 1/2+y'
 36 '1/2-z, 1/2+x, 1/2-y'
 37 '1/2-z, 1/2+x, 1/2+y'
 38 '1/2+x, 1/2-y, 1/2-z'
 39 '1/2+x, 1/2-y, 1/2+z'
 40 '1/2+x, 1/2+y, 1/2-z'
 41 '1/2+y, 1/2-z, 1/2-x'
 42 '1/2+y, 1/2-z, 1/2+x'
 43 '1/2+y, 1/2+z, 1/2-x'
 44 '1/2+y, 1/2+z, 1/2+x'
 45 '1/2+z, 1/2-x, 1/2-y'
 46 '1/2+z, 1/2-x, 1/2+y'
 47 '1/2+z, 1/2+x, 1/2-y'
 48 '1/2+z, 1/2+x, 1/2+y'

# Atomic positions taken from type-defining entry

loop_
 _atom_type_symbol
 Sb
 Co
loop_
 _atom_site_label
 _atom_site_type_symbol
 _atom_site_symmetry_multiplicity
 _atom_site_Wyckoff_symbol
 _atom_site_fract_x
 _atom_site_fract_y
 _atom_site_fract_z
 _atom_site_occupancy
 Sb1 Sb 24 g 0 0.1514 0.3442 1
 Co1 Co 8 c 0.25 0.25 0.25 1


_exptl_crystal_colour                    ?
_exptl_crystal_density_meas              ?
_exptl_crystal_density_diffrn            7.65
_cell_measurement_temperature            ?
_cell_measurement_radiation              'X-rays, Cu Ka'
_cell_measurement_reflns_used            ?
_diffrn_ambient_temperature              ?
_diffrn_measurement_device               'automatic diffractometer'
_diffrn_measurement_device_type          ?
_diffrn_radiation_type                   ?
_diffrn_reflns_number                    ?
_exptl_absorpt_coefficient_mu            ?
_exptl_absorpt_correction_type           ?
_computing_structure_solution            ?
_refine_ls_number_parameters             ?
_refine_ls_number_reflns                 ?
_refine_ls_R_factor_gt                   ?
_refine_ls_wR_factor_gt                  ?

# End of data set 1228045

File: M-X-CIF/1229752.cif
##############################################################################
#                                                                            #
# Fe-Ge            # Fe3Ge ht2                                     # 1229752 #
#                                                                            #
##############################################################################
#                                                                            #
#                           Pearson's Crystal Data                           #
#      Crystal Structure Database for Inorganic Compounds (on DVD)           #
#                              Release 2022/23                               #
#                  Editors: Pierre Villars and Karin Cenzual                 #
#                                                                            #
#   Copyright (c) ASM International & Material Phases Data System (MPDS),    #
# Switzerland & National Institute for Materials Science (NIMS), Japan, 2022 #
#                   All rights reserved. Version 2022.07                     #
#                                                                            #
#   This copy of Pearson's Crystal Data is licensed to:                      #
#   University of Alberta, Chemistry Department, 1-5 Installations License         #
#                                                                            #
##############################################################################

data_1229752
_audit_creation_date                     2023-07-09
_audit_creation_method
;
Pearson's Crystal Data browser
;
#_database_code_PCD                      1229752
_database_code_PDF                       ?

# Entry summary

_chemical_formula_structural             'Fe~3~ Ge'
_chemical_formula_sum                    'Fe3 Ge'
_chemical_name_mineral                   ?
_chemical_compound_source                ?
_chemical_name_structure_type            Mg~3~Cd,hP8,194
_chemical_formula_weight                 240.1

# Bibliographic data

_publ_section_title
;
Phase equilibria in the systems Gd-Fe-(Ga,Ge)-Sb at 500 \%C. Crystallographic parameters of the compounds GdFe~2~Ge~2~ and GdFe~0.52~Ge~2~
;
_journal_coden_ASTM                      VLDUAB
_journal_name_full
'Visn. Lviv. Derzh. Univ., Ser. Khim.'                                        
_journal_year                            2012
_journal_volume                          53
_journal_page_first                      12
_journal_page_last                       19
_journal_language                        Ukrainian
loop_
 _publ_author_name
 _publ_author_address
'Gvozdetskii V.Y.'
;
Lviv Ivan Franko National University
Department of Inorganic Chemistry
Lviv
Ukraine
;
'German N.V.'
;
Lviv Ivan Franko National University
Department of Inorganic Chemistry
Lviv
Ukraine
;
'Gladyshevskii R.E.'
;
Lviv Ivan Franko National University
Department of Inorganic Chemistry
Lviv
Ukraine
;

# Standardized crystallographic data

_cell_length_a                           5.185
_cell_length_b                           5.185
_cell_length_c                           4.219
_cell_angle_alpha                        90
_cell_angle_beta                         90
_cell_angle_gamma                        120
_cell_volume                             98.2
_cell_formula_units_Z                    2
_space_group_IT_number                   194
_space_group_name_H-M_alt                'P 63/m m c'
loop_
 _space_group_symop_id
 _space_group_symop_operation_xyz
 1 'x, y, z'
 2 '-x+y, -x, 1/2-z'
 3 '-x+y, -x, z'
 4 '-x+y, y, 1/2-z'
 5 '-x+y, y, z'
 6 '-x, -x+y, -z'
 7 '-x, -x+y, 1/2+z'
 8 '-x, -y, -z'
 9 '-x, -y, 1/2+z'
 10 '-y, -x, 1/2-z'
 11 '-y, -x, z'
 12 '-y, x-y, 1/2-z'
 13 '-y, x-y, z'
 14 'x, x-y, 1/2-z'
 15 'x, x-y, z'
 16 'x, y, 1/2-z'
 17 'x-y, -y, -z'
 18 'x-y, -y, 1/2+z'
 19 'x-y, x, -z'
 20 'x-y, x, 1/2+z'
 21 'y, -x+y, -z'
 22 'y, -x+y, 1/2+z'
 23 'y, x, -z'
 24 'y, x, 1/2+z'

# Atomic positions taken from type-defining entry

loop_
 _atom_type_symbol
 Fe
 Ge
loop_
 _atom_site_label
 _atom_site_type_symbol
 _atom_site_symmetry_multiplicity
 _atom_site_Wyckoff_symbol
 _atom_site_fract_x
 _atom_site_fract_y
 _atom_site_fract_z
 _atom_site_occupancy
 Fe1 Fe 6 h 0.16667 0.33333 0.25 1
 Ge1 Ge 2 d 0.333333 0.666667 0.75 1


_exptl_crystal_colour                    ?
_exptl_crystal_density_meas              ?
_exptl_crystal_density_diffrn            8.12
_cell_measurement_temperature            ?
_cell_measurement_radiation              'X-rays, Fe Ka'
_cell_measurement_reflns_used            ?
_diffrn_ambient_temperature              ?
_diffrn_measurement_device               'automatic diffractometer'
_diffrn_measurement_device_type          ?
_diffrn_radiation_type                   ?
_diffrn_reflns_number                    ?
_exptl_absorpt_coefficient_mu            ?
_exptl_absorpt_correction_type           ?
_computing_structure_solution            ?
_refine_ls_number_parameters             ?
_refine_ls_number_reflns                 ?
_refine_ls_R_factor_gt                   ?
_refine_ls_wR_factor_gt                  ?

# End of data set 1229752

File: M-X-CIF/1229762.cif
##############################################################################
#                                                                            #
# Fe-Ga            # FeGa                                          # 1229762 #
#                                                                            #
##############################################################################
#                                                                            #
#                           Pearson's Crystal Data                           #
#      Crystal Structure Database for Inorganic Compounds (on DVD)           #
#                              Release 2022/23                               #
#                  Editors: Pierre Villars and Karin Cenzual                 #
#                                                                            #
#   Copyright (c) ASM International & Material Phases Data System (MPDS),    #
# Switzerland & National Institute for Materials Science (NIMS), Japan, 2022 #
#                   All rights reserved. Version 2022.07                     #
#                                                                            #
#   This copy of Pearson's Crystal Data is licensed to:                      #
#   University of Alberta, Chemistry Department, 1-5 Installations License         #
#                                                                            #
##############################################################################

data_1229762
_audit_creation_date                     2023-07-09
_audit_creation_method
;
Pearson's Crystal Data browser
;
#_database_code_PCD                      1229762
_database_code_PDF                       04-020-0810

# Entry summary

_chemical_formula_structural             'Fe Ga'
_chemical_formula_sum                    'Fe Ga'
_chemical_name_mineral                   ?
_chemical_compound_source                ?
_chemical_name_structure_type            MnGa,hR78,166
_chemical_formula_weight                 125.6

# Bibliographic data

_publ_section_title
;
Phase equilibria in the systems Gd-Fe-(Ga,Ge)-Sb at 500 \%C. Crystallographic parameters of the compounds GdFe~2~Ge~2~ and GdFe~0.52~Ge~2~
;
_journal_coden_ASTM                      VLDUAB
_journal_name_full
'Visn. Lviv. Derzh. Univ., Ser. Khim.'                                        
_journal_year                            2012
_journal_volume                          53
_journal_page_first                      12
_journal_page_last                       19
_journal_language                        Ukrainian
loop_
 _publ_author_name
 _publ_author_address
'Gvozdetskii V.Y.'
;
Lviv Ivan Franko National University
Department of Inorganic Chemistry
Lviv
Ukraine
;
'German N.V.'
;
Lviv Ivan Franko National University
Department of Inorganic Chemistry
Lviv
Ukraine
;
'Gladyshevskii R.E.'
;
Lviv Ivan Franko National University
Department of Inorganic Chemistry
Lviv
Ukraine
;

# Standardized crystallographic data

_cell_length_a                           12.294
_cell_length_b                           12.294
_cell_length_c                           7.793
_cell_angle_alpha                        90
_cell_angle_beta                         90
_cell_angle_gamma                        120
_cell_volume                             1020.1
_cell_formula_units_Z                    39
_space_group_IT_number                   166
_space_group_name_H-M_alt                'R -3 m h'
loop_
 _space_group_symop_id
 _space_group_symop_operation_xyz
 1 'x, y, z'
 2 '-x+y, -x, z'
 3 '-x+y, y, z'
 4 '-x, -x+y, -z'
 5 '-x, -y, -z'
 6 '-y, -x, z'
 7 '-y, x-y, z'
 8 'x, x-y, z'
 9 'x-y, -y, -z'
 10 'x-y, x, -z'
 11 'y, -x+y, -z'
 12 'y, x, -z'
 13 '2/3+x, 1/3+y, 1/3+z'
 14 '2/3-x+y, 1/3-x, 1/3+z'
 15 '2/3-x+y, 1/3+y, 1/3+z'
 16 '2/3-x, 1/3-x+y, 1/3-z'
 17 '2/3-x, 1/3-y, 1/3-z'
 18 '2/3-y, 1/3-x, 1/3+z'
 19 '2/3-y, 1/3+x-y, 1/3+z'
 20 '2/3+x, 1/3+x-y, 1/3+z'
 21 '2/3+x-y, 1/3-y, 1/3-z'
 22 '2/3+x-y, 1/3+x, 1/3-z'
 23 '2/3+y, 1/3-x+y, 1/3-z'
 24 '2/3+y, 1/3+x, 1/3-z'
 25 '1/3+x, 2/3+y, 2/3+z'
 26 '1/3-x+y, 2/3-x, 2/3+z'
 27 '1/3-x+y, 2/3+y, 2/3+z'
 28 '1/3-x, 2/3-x+y, 2/3-z'
 29 '1/3-x, 2/3-y, 2/3-z'
 30 '1/3-y, 2/3-x, 2/3+z'
 31 '1/3-y, 2/3+x-y, 2/3+z'
 32 '1/3+x, 2/3+x-y, 2/3+z'
 33 '1/3+x-y, 2/3-y, 2/3-z'
 34 '1/3+x-y, 2/3+x, 2/3-z'
 35 '1/3+y, 2/3-x+y, 2/3-z'
 36 '1/3+y, 2/3+x, 2/3-z'

# Atomic positions taken from type-defining entry

loop_
 _atom_type_symbol
 Fe
 Ga
loop_
 _atom_site_label
 _atom_site_type_symbol
 _atom_site_symmetry_multiplicity
 _atom_site_Wyckoff_symbol
 _atom_site_fract_x
 _atom_site_fract_y
 _atom_site_fract_z
 _atom_site_occupancy
 Fe1 Fe 18 h 0.45163 0.54837 0.2372 1
 Ga1 Ga 18 h 0.5505 0.4495 0.409 1
 Fe2 Fe 18 h 0.59341 0.40659 0.0823 1
 Ga2 Ga 18 f 0.37846 0 0 1
 Ga3 Ga 3 b 0 0 0.5 1
 Fe3 Fe 3 a 0 0 0 1


_exptl_crystal_colour                    ?
_exptl_crystal_density_meas              ?
_exptl_crystal_density_diffrn            7.97
_cell_measurement_temperature            ?
_cell_measurement_radiation              'X-rays, Fe Ka'
_cell_measurement_reflns_used            ?
_diffrn_ambient_temperature              ?
_diffrn_measurement_device               'automatic diffractometer'
_diffrn_measurement_device_type          ?
_diffrn_radiation_type                   ?
_diffrn_reflns_number                    ?
_exptl_absorpt_coefficient_mu            ?
_exptl_absorpt_correction_type           ?
_computing_structure_solution            ?
_refine_ls_number_parameters             ?
_refine_ls_number_reflns                 ?
_refine_ls_R_factor_gt                   ?
_refine_ls_wR_factor_gt                  ?

# End of data set 1229762

File: M-X-CIF/1231628.cif
##############################################################################
#                                                                            #
# Ni-Sb            # NiSb                                          # 1231628 #
#                                                                            #
##############################################################################
#                                                                            #
#                           Pearson's Crystal Data                           #
#      Crystal Structure Database for Inorganic Compounds (on DVD)           #
#                              Release 2022/23                               #
#                  Editors: Pierre Villars and Karin Cenzual                 #
#                                                                            #
#   Copyright (c) ASM International & Material Phases Data System (MPDS),    #
# Switzerland & National Institute for Materials Science (NIMS), Japan, 2022 #
#                   All rights reserved. Version 2022.07                     #
#                                                                            #
#   This copy of Pearson's Crystal Data is licensed to:                      #
#   University of Alberta, Chemistry Department, 1-5 Installations License         #
#                                                                            #
##############################################################################

data_1231628
_audit_creation_date                     2023-07-09
_audit_creation_method
;
Pearson's Crystal Data browser
;
#_database_code_PCD                      1231628
_database_code_PDF                       04-020-1329

# Entry summary

_chemical_formula_structural             'Ni~0.95~ Sb'
_chemical_formula_sum                    'Ni0.95 Sb'
_chemical_name_mineral                   breithauptite
_chemical_compound_source                ?
_chemical_name_structure_type            NiAs,hP4,194
_chemical_formula_weight                 177.5

# Bibliographic data

_publ_section_title
;
Phase equilibria, formation, crystal and electronic structure of ternary compounds in Ti-Ni-Sn and Ti-Ni-Sb ternary systems
;
_journal_coden_ASTM                      JSSCBI
_journal_name_full                       'J. Solid State Chem.'
_journal_year                            2013
_journal_volume                          197
_journal_page_first                      103
_journal_page_last                       112
_journal_language                        English
loop_
 _publ_author_name
 _publ_author_address
'Romaka V.V.'
;
Lviv Polytechnic National University
Department of Materials Engineering and Applied Physics
Lviv
Ukraine
;
'Rogl P.'
;
Vienna University
Institut fur Physikalische Chemie
Vienna
Austria
;
'Romaka L.P.'
;
Lviv Ivan Franko National University
Department of Inorganic Chemistry
Lviv
Ukraine
;
'Stadnyk Y.V.'
;
Lviv Ivan Franko National University
Department of Inorganic Chemistry
Lviv
Ukraine
;
'Melnychenko Koblyuk N.O.'
;
Vienna University
Institut fur Physikalische Chemie
Vienna
Austria
;
'Grytsiv A.V.'
;
Vienna University
Institut fur Physikalische Chemie
Vienna
Austria
;
'Falmbigl M.'
;
Vienna University
Institut fur Physikalische Chemie
Vienna
Austria
;
'Skryabina N.E.'
;
Perm State University
Perm
Russia
;

# Standardized crystallographic data

_cell_length_a                           3.934
_cell_length_b                           3.934
_cell_length_c                           5.152
_cell_angle_alpha                        90
_cell_angle_beta                         90
_cell_angle_gamma                        120
_cell_volume                             69.1
_cell_formula_units_Z                    2
_space_group_IT_number                   194
_space_group_name_H-M_alt                'P 63/m m c'
loop_
 _space_group_symop_id
 _space_group_symop_operation_xyz
 1 'x, y, z'
 2 '-x+y, -x, 1/2-z'
 3 '-x+y, -x, z'
 4 '-x+y, y, 1/2-z'
 5 '-x+y, y, z'
 6 '-x, -x+y, -z'
 7 '-x, -x+y, 1/2+z'
 8 '-x, -y, -z'
 9 '-x, -y, 1/2+z'
 10 '-y, -x, 1/2-z'
 11 '-y, -x, z'
 12 '-y, x-y, 1/2-z'
 13 '-y, x-y, z'
 14 'x, x-y, 1/2-z'
 15 'x, x-y, z'
 16 'x, y, 1/2-z'
 17 'x-y, -y, -z'
 18 'x-y, -y, 1/2+z'
 19 'x-y, x, -z'
 20 'x-y, x, 1/2+z'
 21 'y, -x+y, -z'
 22 'y, -x+y, 1/2+z'
 23 'y, x, -z'
 24 'y, x, 1/2+z'
loop_
 _atom_type_symbol
 Sb
 Ni
loop_
 _atom_site_label
 _atom_site_type_symbol
 _atom_site_symmetry_multiplicity
 _atom_site_Wyckoff_symbol
 _atom_site_fract_x
 _atom_site_fract_y
 _atom_site_fract_z
 _atom_site_occupancy
 Sb Sb 2 c 0.333333 0.666667 0.25 1
 Ni Ni 2 a 0 0 0 0.95


_exptl_crystal_colour                    ?
_exptl_crystal_density_meas              ?
_exptl_crystal_density_diffrn            8.54
_cell_measurement_temperature            ?
_cell_measurement_radiation              'X-rays, Fe Ka'
_cell_measurement_reflns_used            ?
_diffrn_ambient_temperature              ?
_diffrn_measurement_device               'automatic diffractometer'
_diffrn_measurement_device_type          ?
_diffrn_radiation_type                   ?
_diffrn_reflns_number                    ?
_exptl_absorpt_coefficient_mu            ?
_exptl_absorpt_correction_type           ?
_computing_structure_solution            ?
_refine_ls_number_parameters             ?
_refine_ls_number_reflns                 ?
_refine_ls_R_factor_gt                   ?
_refine_ls_wR_factor_gt                  ?

# End of data set 1231628

File: M-X-CIF/1233810.cif
##############################################################################
#                                                                            #
# Fe-Si            # FeSi                                          # 1233810 #
#                                                                            #
##############################################################################
#                                                                            #
#                           Pearson's Crystal Data                           #
#      Crystal Structure Database for Inorganic Compounds (on DVD)           #
#                              Release 2022/23                               #
#                  Editors: Pierre Villars and Karin Cenzual                 #
#                                                                            #
#   Copyright (c) ASM International & Material Phases Data System (MPDS),    #
# Switzerland & National Institute for Materials Science (NIMS), Japan, 2022 #
#                   All rights reserved. Version 2022.07                     #
#                                                                            #
#   This copy of Pearson's Crystal Data is licensed to:                      #
#   University of Alberta, Chemistry Department, 1-5 Installations License         #
#                                                                            #
##############################################################################

data_1233810
_audit_creation_date                     2023-07-09
_audit_creation_method
;
Pearson's Crystal Data browser
;
#_database_code_PCD                      1233810
_database_code_PDF                       ?

# Entry summary

_chemical_formula_structural             'Fe Si'
_chemical_formula_sum                    'Fe Si'
_chemical_name_mineral                   naquite
_chemical_compound_source                ?
_chemical_name_structure_type            FeSi,cP8,198
_chemical_formula_weight                 83.9

# Bibliographic data

_publ_section_title
'High-temperature X-ray structure analysis of alloys in the Cr-Fe-Si system'  
_journal_coden_ASTM                      BKKIS3
_journal_name_full
'Tezizy Dokl. Vses. Konf. Kristallokhim. Intermet. Soeden., 3rd'              
_journal_year                            1978
_journal_volume                          ?
_journal_page_first                      23
_journal_page_last                       ?
_journal_language                        Russian
loop_
 _publ_author_name
 _publ_author_address
'Bovsunovskaya N.A.'
;
Lviv Ivan Franko State University
Lviv
Ukraine
;

# Standardized crystallographic data

_cell_length_a                           4.4886
_cell_length_b                           4.4886
_cell_length_c                           4.4886
_cell_angle_alpha                        90
_cell_angle_beta                         90
_cell_angle_gamma                        90
_cell_volume                             90.4
_cell_formula_units_Z                    4
_space_group_IT_number                   198
_space_group_name_H-M_alt                'P 21 3'
loop_
 _space_group_symop_id
 _space_group_symop_operation_xyz
 1 'x, y, z'
 2 '1/2-x, -y, 1/2+z'
 3 '-x, 1/2+y, 1/2-z'
 4 '1/2-y, -z, 1/2+x'
 5 '-y, 1/2+z, 1/2-x'
 6 '1/2-z, -x, 1/2+y'
 7 '-z, 1/2+x, 1/2-y'
 8 '1/2+x, 1/2-y, -z'
 9 '1/2+y, 1/2-z, -x'
 10 'y, z, x'
 11 '1/2+z, 1/2-x, -y'
 12 'z, x, y'

# Atomic positions taken from type-defining entry

loop_
 _atom_type_symbol
 Si
 Fe
loop_
 _atom_site_label
 _atom_site_type_symbol
 _atom_site_symmetry_multiplicity
 _atom_site_Wyckoff_symbol
 _atom_site_fract_x
 _atom_site_fract_y
 _atom_site_fract_z
 _atom_site_occupancy
 Si1 Si 4 a 0.09262 0.09262 0.09262 1
 Fe1 Fe 4 a 0.3865 0.3865 0.3865 1


_exptl_crystal_colour                    ?
_exptl_crystal_density_meas              ?
_exptl_crystal_density_diffrn            6.16
_cell_measurement_temperature            ?
_cell_measurement_radiation              X-rays
_cell_measurement_reflns_used            ?
_diffrn_ambient_temperature              ?
_diffrn_measurement_device               ?
_diffrn_measurement_device_type          ?
_diffrn_radiation_type                   ?
_diffrn_reflns_number                    ?
_exptl_absorpt_coefficient_mu            ?
_exptl_absorpt_correction_type           ?
_computing_structure_solution            ?
_refine_ls_number_parameters             ?
_refine_ls_number_reflns                 ?
_refine_ls_R_factor_gt                   ?
_refine_ls_wR_factor_gt                  ?

# End of data set 1233810

File: M-X-CIF/1234790.cif
##############################################################################
#                                                                            #
# Co-Sb            # CoSb3                                         # 1234790 #
#                                                                            #
##############################################################################
#                                                                            #
#                           Pearson's Crystal Data                           #
#      Crystal Structure Database for Inorganic Compounds (on DVD)           #
#                              Release 2022/23                               #
#                  Editors: Pierre Villars and Karin Cenzual                 #
#                                                                            #
#   Copyright (c) ASM International & Material Phases Data System (MPDS),    #
# Switzerland & National Institute for Materials Science (NIMS), Japan, 2022 #
#                   All rights reserved. Version 2022.07                     #
#                                                                            #
#   This copy of Pearson's Crystal Data is licensed to:                      #
#   University of Alberta, Chemistry Department, 1-5 Installations License         #
#                                                                            #
##############################################################################

data_1234790
_audit_creation_date                     2023-07-09
_audit_creation_method
;
Pearson's Crystal Data browser
;
#_database_code_PCD                      1234790
_database_code_PDF                       ?

# Entry summary

_chemical_formula_structural             'Co Sb~3~'
_chemical_formula_sum                    'Co Sb3'
_chemical_name_mineral                   kieftite
_chemical_compound_source                ?
_chemical_name_structure_type            CoAs~3~,cI32,204
_chemical_formula_weight                 424.2

# Bibliographic data

_publ_section_title
'Comparative study of X-ray charge-density data on CoSb~3~'                   
_journal_coden_ASTM                      ACACEQ
_journal_name_full                       'Acta Crystallogr. A'
_journal_year                            2013
_journal_volume                          69
_journal_page_first                      570
_journal_page_last                       582
_journal_language                        English
loop_
 _publ_author_name
 _publ_author_address
'Schmokel M.S.'
;
Aarhus University (AU)
Department of Chemistry
Aarhus
Denmark
;
'Sugimoto K.'
;
Japan Synchrotron Radiation Research Institute (JASRI)
Sayo / Hyogo
Japan
;
'Takata M.'
;
Institute of Physical and Chemical Research (RIKEN)
SPring8 Center
Sayo / Hyogo
Japan
;
'Iversen B.B.'
;
Aarhus University (AU)
Department of Chemistry
Aarhus
Denmark
;
'Bjerg L.'
;
Aarhus University (AU)
Department of Chemistry
Aarhus
Denmark
;
'Larsen F.K.'
;
Aarhus University (AU)
Department of Chemistry
Aarhus
Denmark
;
'Overgaard J.'
;
Aarhus University (AU)
Department of Chemistry
Aarhus
Denmark
;
'Cenedese S.'
;
Milan University (UniMi)
Dipartimento di Chimica
Milan
Italy
;
'Christensen M.'
;
Aarhus University (AU)
Department of Chemistry
Aarhus
Denmark
;
'Madsen G.K.H.'
;
Bochum Ruhr University (RUB)
Department of Atomistic Modelling and Simulation
Bochum
Germany
;
'Gatti C.'
;
Milan University (UniMi)
Dipartimento di Chimica
Milan
Italy
;
'Nishibori E.'
;
Institute of Physical and Chemical Research (RIKEN)
SPring8 Center
Sayo / Hyogo
Japan
;

# Standardized crystallographic data

_cell_length_a                           9.0209
_cell_length_b                           9.0209
_cell_length_c                           9.0209
_cell_angle_alpha                        90
_cell_angle_beta                         90
_cell_angle_gamma                        90
_cell_volume                             734.1
_cell_formula_units_Z                    8
_space_group_IT_number                   204
_space_group_name_H-M_alt                'I m -3'
loop_
 _space_group_symop_id
 _space_group_symop_operation_xyz
 1 'x, y, z'
 2 '-x, -y, -z'
 3 '-x, -y, z'
 4 '-x, y, -z'
 5 '-x, y, z'
 6 '-y, -z, -x'
 7 '-y, -z, x'
 8 '-y, z, -x'
 9 '-y, z, x'
 10 '-z, -x, -y'
 11 '-z, -x, y'
 12 '-z, x, -y'
 13 '-z, x, y'
 14 'x, -y, -z'
 15 'x, -y, z'
 16 'x, y, -z'
 17 'y, -z, -x'
 18 'y, -z, x'
 19 'y, z, -x'
 20 'y, z, x'
 21 'z, -x, -y'
 22 'z, -x, y'
 23 'z, x, -y'
 24 'z, x, y'
 25 '1/2+x, 1/2+y, 1/2+z'
 26 '1/2-x, 1/2-y, 1/2-z'
 27 '1/2-x, 1/2-y, 1/2+z'
 28 '1/2-x, 1/2+y, 1/2-z'
 29 '1/2-x, 1/2+y, 1/2+z'
 30 '1/2-y, 1/2-z, 1/2-x'
 31 '1/2-y, 1/2-z, 1/2+x'
 32 '1/2-y, 1/2+z, 1/2-x'
 33 '1/2-y, 1/2+z, 1/2+x'
 34 '1/2-z, 1/2-x, 1/2-y'
 35 '1/2-z, 1/2-x, 1/2+y'
 36 '1/2-z, 1/2+x, 1/2-y'
 37 '1/2-z, 1/2+x, 1/2+y'
 38 '1/2+x, 1/2-y, 1/2-z'
 39 '1/2+x, 1/2-y, 1/2+z'
 40 '1/2+x, 1/2+y, 1/2-z'
 41 '1/2+y, 1/2-z, 1/2-x'
 42 '1/2+y, 1/2-z, 1/2+x'
 43 '1/2+y, 1/2+z, 1/2-x'
 44 '1/2+y, 1/2+z, 1/2+x'
 45 '1/2+z, 1/2-x, 1/2-y'
 46 '1/2+z, 1/2-x, 1/2+y'
 47 '1/2+z, 1/2+x, 1/2-y'
 48 '1/2+z, 1/2+x, 1/2+y'
loop_
 _atom_type_symbol
 Sb
 Co
loop_
 _atom_site_label
 _atom_site_type_symbol
 _atom_site_symmetry_multiplicity
 _atom_site_Wyckoff_symbol
 _atom_site_fract_x
 _atom_site_fract_y
 _atom_site_fract_z
 _atom_site_occupancy
 Sb Sb 24 g 0 0.15786 0.33522 1
 Co Co 8 c 0.25 0.25 0.25 1


_exptl_crystal_colour                    ?
_exptl_crystal_density_meas              ?
_exptl_crystal_density_diffrn            7.68
_cell_measurement_temperature            10(1)
_cell_measurement_radiation              'X-rays, synchrotron'
_cell_measurement_wavelength             0.4117
_cell_measurement_reflns_used            ?
_diffrn_ambient_temperature              10(1)
_diffrn_measurement_device               'automatic diffractometer'
_diffrn_measurement_device_type
;
Japan, Hyogo, Japan Synchrotron Radiation Research Institute, SPring-8, BL02B2
;
_diffrn_radiation_type                   'X-rays, synchrotron'
_diffrn_radiation_wavelength             0.4117
_diffrn_reflns_number                    ?
_exptl_absorpt_coefficient_mu            ?
_exptl_absorpt_correction_type           ?
_computing_structure_solution            'starting values from the literature'
_refine_ls_number_parameters             ?
_refine_ls_number_reflns                 1942
_refine_ls_R_factor_gt                   0.0127
_refine_ls_wR_factor_gt                  ?

# End of data set 1234790

File: M-X-CIF/1248558.cif
##############################################################################
#                                                                            #
# Ni-Si            # Ni31Si12                                      # 1248558 #
#                                                                            #
##############################################################################
#                                                                            #
#                           Pearson's Crystal Data                           #
#      Crystal Structure Database for Inorganic Compounds (on DVD)           #
#                              Release 2022/23                               #
#                  Editors: Pierre Villars and Karin Cenzual                 #
#                                                                            #
#   Copyright (c) ASM International & Material Phases Data System (MPDS),    #
# Switzerland & National Institute for Materials Science (NIMS), Japan, 2022 #
#                   All rights reserved. Version 2022.07                     #
#                                                                            #
#   This copy of Pearson's Crystal Data is licensed to:                      #
#   University of Alberta, Chemistry Department, 1-5 Installations License         #
#                                                                            #
##############################################################################

data_1248558
_audit_creation_date                     2023-07-09
_audit_creation_method
;
Pearson's Crystal Data browser
;
#_database_code_PCD                      1248558
_database_code_PDF                       ?

# Entry summary

_chemical_formula_structural             'Ni~31~ Si~12~'
_chemical_formula_sum                    'Ni31 Si12'
_chemical_name_mineral                   ?
_chemical_compound_source                ?
_chemical_name_structure_type            Ni~31~Si~12~,hP43,150
_chemical_formula_weight                 2156.5

# Bibliographic data

_publ_section_title                      'The phase diagram Au-Ni-Si'
_journal_coden_ASTM                      JALCEU
_journal_name_full                       'J. Alloys Compd.'
_journal_year                            2019
_journal_volume                          776
_journal_page_first                      858
_journal_page_last                       864
_journal_language                        English
loop_
 _publ_author_name
 _publ_author_address
'Stacher M.'
;
Vienna University
Department of Inorganic Chemistry-Functional Materials
Vienna
Austria
;
'Reisinger G.R.'
;
Vienna University
Department of Inorganic Chemistry-Functional Materials
Vienna
Austria
;
'Richter K.W.'
;
Vienna University
Department of Inorganic Chemistry-Functional Materials
Vienna
Austria
;

# Standardized crystallographic data

_cell_length_a                           6.689
_cell_length_b                           6.689
_cell_length_c                           12.298
_cell_angle_alpha                        90
_cell_angle_beta                         90
_cell_angle_gamma                        120
_cell_volume                             476.5
_cell_formula_units_Z                    1
_space_group_IT_number                   150
_space_group_name_H-M_alt                'P 3 2 1'
loop_
 _space_group_symop_id
 _space_group_symop_operation_xyz
 1 'x, y, z'
 2 '-x+y, -x, z'
 3 '-x, -x+y, -z'
 4 '-y, x-y, z'
 5 'x-y, -y, -z'
 6 'y, x, -z'

# Atomic positions taken from type-defining entry

loop_
 _atom_type_symbol
 Ni
 Si
loop_
 _atom_site_label
 _atom_site_type_symbol
 _atom_site_symmetry_multiplicity
 _atom_site_Wyckoff_symbol
 _atom_site_fract_x
 _atom_site_fract_y
 _atom_site_fract_z
 _atom_site_occupancy
 Ni1 Ni 6 g 0.034 0.358 0.1935 1
 Ni2 Ni 6 g 0.079 0.413 0.4036 1
 Ni3 Ni 6 g 0.336 0.298 0.3017 1
 Ni4 Ni 6 g 0.373 0.309 0.0954 1
 Si1 Si 3 f 0.682 0 0.5 1
 Si2 Si 3 e 0.349 0 0 1
 Ni5 Ni 2 d 0.333333 0.666667 0.0667 1
 Si3 Si 2 d 0.333333 0.666667 0.274 1
 Ni6 Ni 2 d 0.333333 0.666667 0.5717 1
 Si4 Si 2 d 0.333333 0.666667 0.775 1
 Si5 Si 2 c 0 0 0.213 1
 Ni7 Ni 2 c 0 0 0.4049 1
 Ni8 Ni 1 a 0 0 0 1


_exptl_crystal_colour                    ?
_exptl_crystal_density_meas              ?
_exptl_crystal_density_diffrn            7.52
_cell_measurement_temperature            ?
_cell_measurement_radiation              'X-rays, Cu Ka'
_cell_measurement_reflns_used            ?
_diffrn_ambient_temperature              ?
_diffrn_measurement_device               'automatic diffractometer'
_diffrn_measurement_device_type          ?
_diffrn_radiation_type                   ?
_diffrn_reflns_number                    ?
_exptl_absorpt_coefficient_mu            ?
_exptl_absorpt_correction_type           ?
_computing_structure_solution            ?
_refine_ls_number_parameters             ?
_refine_ls_number_reflns                 ?
_refine_ls_R_factor_gt                   ?
_refine_ls_wR_factor_gt                  ?

# End of data set 1248558

File: M-X-CIF/1250524.cif
##############################################################################
#                                                                            #
# Ir-Si            # Ir3Si5                                        # 1250524 #
#                                                                            #
##############################################################################
#                                                                            #
#                           Pearson's Crystal Data                           #
#      Crystal Structure Database for Inorganic Compounds (on DVD)           #
#                              Release 2022/23                               #
#                  Editors: Pierre Villars and Karin Cenzual                 #
#                                                                            #
#   Copyright (c) ASM International & Material Phases Data System (MPDS),    #
# Switzerland & National Institute for Materials Science (NIMS), Japan, 2022 #
#                   All rights reserved. Version 2022.07                     #
#                                                                            #
#   This copy of Pearson's Crystal Data is licensed to:                      #
#   University of Alberta, Chemistry Department, 1-5 Installations License         #
#                                                                            #
##############################################################################

data_1250524
_audit_creation_date                     2023-07-09
_audit_creation_method
;
Pearson's Crystal Data browser
;
#_database_code_PCD                      1250524
_database_code_PDF                       04-007-0830

# Entry summary

_chemical_formula_structural             'Ir~3~ Si~5~'
_chemical_formula_sum                    'Ir3 Si5'
_chemical_name_mineral                   ?
_chemical_compound_source                ?
_chemical_name_structure_type            Ir~3~Si~5~,mP64,14
_chemical_formula_weight                 717.1

# Bibliographic data

_publ_section_title
'The crystal structure of the iridium silicide Ir~3~Si~5~'                    
_journal_coden_ASTM                      ACAPCT
_journal_name_full                       'Acta Chem. Scand., Ser. A'
_journal_year                            1987
_journal_volume                          41
_journal_page_first                      237
_journal_page_last                       242
_journal_language                        English
loop_
 _publ_author_name
 _publ_author_address
'Engstrom I.'
;
Uppsala University
Institute of Chemistry
Uppsala
Sweden
;
'Lindsten T.'
;
Uppsala University
Institute of Chemistry
Uppsala
Sweden
;
'Zdansky E.'
;
Uppsala University
Institute of Chemistry
Uppsala
Sweden
;

# Standardized crystallographic data

_cell_length_a                           6.406
_cell_length_b                           14.162
_cell_length_c                           11.553
_cell_angle_alpha                        90
_cell_angle_beta                         116.69
_cell_angle_gamma                        90
_cell_volume                             936.43
_cell_formula_units_Z                    8
_space_group_IT_number                   14
_space_group_name_H-M_alt                'P 1 21/c 1'
loop_
 _space_group_symop_id
 _space_group_symop_operation_xyz
 1 'x, y, z'
 2 '-x, -y, -z'
 3 '-x, 1/2+y, 1/2-z'
 4 'x, 1/2-y, 1/2+z'
loop_
 _atom_type_symbol
 Si
 Ir
loop_
 _atom_site_label
 _atom_site_type_symbol
 _atom_site_symmetry_multiplicity
 _atom_site_Wyckoff_symbol
 _atom_site_fract_x
 _atom_site_fract_y
 _atom_site_fract_z
 _atom_site_occupancy
 Si10 Si 4 e 0.0549 0.7797 0.1892 1
 Ir2 Ir 4 e 0.06548 0.59420 0.39615 1
 Ir1 Ir 4 e 0.07250 0.90242 0.38909 1
 Si9 Si 4 e 0.1151 0.2502 0.1428 1
 Si6 Si 4 e 0.1453 0.0646 0.4898 1
 Si4 Si 4 e 0.1696 0.4427 0.3355 1
 Si8 Si 4 e 0.2435 0.0125 0.2963 1
 Si2 Si 4 e 0.2450 0.0097 0.0760 1
 Ir5 Ir 4 e 0.26326 0.16758 0.36602 1
 Ir6 Ir 4 e 0.26672 0.16495 0.00751 1
 Si5 Si 4 e 0.3596 0.6127 0.1081 1
 Ir4 Ir 4 e 0.41727 0.45573 0.22702 1
 Ir3 Ir 4 e 0.54716 0.25207 0.25596 1
 Si7 Si 4 e 0.5485 0.3492 0.0916 1
 Si1 Si 4 e 0.5737 0.3400 0.4331 1
 Si3 Si 4 e 0.6364 0.1099 0.1728 1


_exptl_crystal_colour                    ?
_exptl_crystal_density_meas              ?
_exptl_crystal_density_diffrn            10.17
_cell_measurement_temperature            ?
_cell_measurement_radiation              'X-rays, Mo Ka'
_cell_measurement_reflns_used            25
_diffrn_ambient_temperature              ?
_diffrn_measurement_device               'automatic diffractometer'
_diffrn_measurement_device_type          'Enraf-Nonius CAD4'
_diffrn_radiation_type                   'X-rays, Mo Ka'
_diffrn_reflns_number                    3861
_exptl_absorpt_coefficient_mu            85
_exptl_absorpt_correction_type           yes
_computing_structure_solution            'Patterson synthesis'
_refine_ls_number_parameters             64
_refine_ls_number_reflns                 2732
_refine_ls_R_factor_gt                   0.094
_refine_ls_wR_factor_gt                  ?

# End of data set 1250524
