Repository: bobleesj/cif-filter-copy

## Overview
This Python toolkit provides a set of tools for processing Crystallographic Information File (CIF) files. It allows for moving files based on unsupported formats, unreasonable distances, and specific tags, copying files based on atomic occupancy and mixing, retrieving file information, and checking CIF folder content against an Excel file.

When you run `python main.py`, a prompt below will appear. 
```
Welcome! Please choose an option to proceed:
[1] Move files based on unsupported CIF format
[2] Move files based on unreasonable distance
[3] Move files based on tags
[4] Move files based on supercell atom count
[5] Copy files based on atomic occupancy and mixing

File: M-X-CIF/1407714.cif
##############################################################################
#                                                                            #
# Ir-Sn            # Ir0.985Sn0.015                                # 1407714 #
#                                                                            #
##############################################################################
#                                                                            #
#                           Pearson's Crystal Data                           #
#      Crystal Structure Database for Inorganic Compounds (on DVD)           #
#                              Release 2022/23                               #
#                  Editors: Pierre Villars and Karin Cenzual                 #
#                                                                            #
#   Copyright (c) ASM International & Material Phases Data System (MPDS),    #
# Switzerland & National Institute for Materials Science (NIMS), Japan, 2022 #
#                   All rights reserved. Version 2022.07                     #
#                                                                            #
#   This copy of Pearson's Crystal Data is licensed to:                      #
#   University of Alberta, Chemistry Department, 1-5 Installations License         #
#                                                                            #
##############################################################################

data_1407714
_audit_creation_date                     2023-07-09
_audit_creation_method
;
Pearson's Crystal Data browser
;
#_database_code_PCD                      1407714
_database_code_PDF                       04-007-7991

# Entry summary

_chemical_formula_structural             'Ir~0.985~ Sn~0.015~'
_chemical_formula_sum                    'Ir0.99 Sn0.02'
_chemical_name_mineral                   ?
_chemical_compound_source                ?
_chemical_name_structure_type            Cu,cF4,225
_chemical_formula_weight                 191.1

# Bibliographic data

_publ_section_title
;
Influence of the isotypical A^9^, A^10^ and B^11^ solvents on the partial atomic volume of tin
;
_journal_coden_ASTM                      JALCEU
_journal_name_full                       'J. Alloys Compd.'
_journal_year                            1997
_journal_volume                          252
_journal_page_first                      184
_journal_page_last                       191
_journal_language                        English
loop_
 _publ_author_name
 _publ_author_address
'Nuding M.'
;
Max Planck Society (MPG)
Max Planck Institut (MPI) fur Metallforschung
Stuttgart
Germany
;
'Ellner M.'
;
Max Planck Society (MPG)
Max Planck Institut (MPI) fur Metallforschung
Stuttgart
Germany
;

# Standardized crystallographic data

_cell_length_a                           3.84
_cell_length_b                           3.84
_cell_length_c                           3.84
_cell_angle_alpha                        90
_cell_angle_beta                         90
_cell_angle_gamma                        90
_cell_volume                             56.6
_cell_formula_units_Z                    4
_space_group_IT_number                   225
_space_group_name_H-M_alt                'F m -3 m'
loop_
 _space_group_symop_id
 _space_group_symop_operation_xyz
 1 'x, y, z'
 2 '-x, -y, -z'
 3 '-x, -y, z'
 4 '-x, -z, -y'
 5 '-x, -z, y'
 6 '-x, y, -z'
 7 '-x, y, z'
 8 '-x, z, -y'
 9 '-x, z, y'
 10 '-y, -x, -z'
 11 '-y, -x, z'
 12 '-y, -z, -x'
 13 '-y, -z, x'
 14 '-y, x, -z'
 15 '-y, x, z'
 16 '-y, z, -x'
 17 '-y, z, x'
 18 '-z, -x, -y'
 19 '-z, -x, y'
 20 '-z, -y, -x'
 21 '-z, -y, x'
 22 '-z, x, -y'
 23 '-z, x, y'
 24 '-z, y, -x'
 25 '-z, y, x'
 26 'x, -y, -z'
 27 'x, -y, z'
 28 'x, -z, -y'
 29 'x, -z, y'
 30 'x, y, -z'
 31 'x, z, -y'
 32 'x, z, y'
 33 'y, -x, -z'
 34 'y, -x, z'
 35 'y, -z, -x'
 36 'y, -z, x'
 37 'y, x, -z'
 38 'y, x, z'
 39 'y, z, -x'
 40 'y, z, x'
 41 'z, -x, -y'
 42 'z, -x, y'
 43 'z, -y, -x'
 44 'z, -y, x'
 45 'z, x, -y'
 46 'z, x, y'
 47 'z, y, -x'
 48 'z, y, x'
 49 'x, 1/2+y, 1/2+z'
 50 '-x, 1/2-y, 1/2-z'
 51 '-x, 1/2-y, 1/2+z'
 52 '-x, 1/2-z, 1/2-y'
 53 '-x, 1/2-z, 1/2+y'
 54 '-x, 1/2+y, 1/2-z'
 55 '-x, 1/2+y, 1/2+z'
 56 '-x, 1/2+z, 1/2-y'
 57 '-x, 1/2+z, 1/2+y'
 58 '-y, 1/2-x, 1/2-z'
 59 '-y, 1/2-x, 1/2+z'
 60 '-y, 1/2-z, 1/2-x'
 61 '-y, 1/2-z, 1/2+x'
 62 '-y, 1/2+x, 1/2-z'
 63 '-y, 1/2+x, 1/2+z'
 64 '-y, 1/2+z, 1/2-x'
 65 '-y, 1/2+z, 1/2+x'
 66 '-z, 1/2-x, 1/2-y'
 67 '-z, 1/2-x, 1/2+y'
 68 '-z, 1/2-y, 1/2-x'
 69 '-z, 1/2-y, 1/2+x'
 70 '-z, 1/2+x, 1/2-y'
 71 '-z, 1/2+x, 1/2+y'
 72 '-z, 1/2+y, 1/2-x'
 73 '-z, 1/2+y, 1/2+x'
 74 'x, 1/2-y, 1/2-z'
 75 'x, 1/2-y, 1/2+z'
 76 'x, 1/2-z, 1/2-y'
 77 'x, 1/2-z, 1/2+y'
 78 'x, 1/2+y, 1/2-z'
 79 'x, 1/2+z, 1/2-y'
 80 'x, 1/2+z, 1/2+y'
 81 'y, 1/2-x, 1/2-z'
 82 'y, 1/2-x, 1/2+z'
 83 'y, 1/2-z, 1/2-x'
 84 'y, 1/2-z, 1/2+x'
 85 'y, 1/2+x, 1/2-z'
 86 'y, 1/2+x, 1/2+z'
 87 'y, 1/2+z, 1/2-x'
 88 'y, 1/2+z, 1/2+x'
 89 'z, 1/2-x, 1/2-y'
 90 'z, 1/2-x, 1/2+y'
 91 'z, 1/2-y, 1/2-x'
 92 'z, 1/2-y, 1/2+x'
 93 'z, 1/2+x, 1/2-y'
 94 'z, 1/2+x, 1/2+y'
 95 'z, 1/2+y, 1/2-x'
 96 'z, 1/2+y, 1/2+x'
 97 '1/2+x, y, 1/2+z'
 98 '1/2-x, -y, 1/2-z'
 99 '1/2-x, -y, 1/2+z'
 100 '1/2-x, -z, 1/2-y'
 101 '1/2-x, -z, 1/2+y'
 102 '1/2-x, y, 1/2-z'
 103 '1/2-x, y, 1/2+z'
 104 '1/2-x, z, 1/2-y'
 105 '1/2-x, z, 1/2+y'
 106 '1/2-y, -x, 1/2-z'
 107 '1/2-y, -x, 1/2+z'
 108 '1/2-y, -z, 1/2-x'
 109 '1/2-y, -z, 1/2+x'
 110 '1/2-y, x, 1/2-z'
 111 '1/2-y, x, 1/2+z'
 112 '1/2-y, z, 1/2-x'
 113 '1/2-y, z, 1/2+x'
 114 '1/2-z, -x, 1/2-y'
 115 '1/2-z, -x, 1/2+y'
 116 '1/2-z, -y, 1/2-x'
 117 '1/2-z, -y, 1/2+x'
 118 '1/2-z, x, 1/2-y'
 119 '1/2-z, x, 1/2+y'
 120 '1/2-z, y, 1/2-x'
 121 '1/2-z, y, 1/2+x'
 122 '1/2+x, -y, 1/2-z'
 123 '1/2+x, -y, 1/2+z'
 124 '1/2+x, -z, 1/2-y'
 125 '1/2+x, -z, 1/2+y'
 126 '1/2+x, y, 1/2-z'
 127 '1/2+x, z, 1/2-y'
 128 '1/2+x, z, 1/2+y'
 129 '1/2+y, -x, 1/2-z'
 130 '1/2+y, -x, 1/2+z'
 131 '1/2+y, -z, 1/2-x'
 132 '1/2+y, -z, 1/2+x'
 133 '1/2+y, x, 1/2-z'
 134 '1/2+y, x, 1/2+z'
 135 '1/2+y, z, 1/2-x'
 136 '1/2+y, z, 1/2+x'
 137 '1/2+z, -x, 1/2-y'
 138 '1/2+z, -x, 1/2+y'
 139 '1/2+z, -y, 1/2-x'
 140 '1/2+z, -y, 1/2+x'
 141 '1/2+z, x, 1/2-y'
 142 '1/2+z, x, 1/2+y'
 143 '1/2+z, y, 1/2-x'
 144 '1/2+z, y, 1/2+x'
 145 '1/2+x, 1/2+y, z'
 146 '1/2-x, 1/2-y, -z'
 147 '1/2-x, 1/2-y, z'
 148 '1/2-x, 1/2-z, -y'
 149 '1/2-x, 1/2-z, y'
 150 '1/2-x, 1/2+y, -z'
 151 '1/2-x, 1/2+y, z'
 152 '1/2-x, 1/2+z, -y'
 153 '1/2-x, 1/2+z, y'
 154 '1/2-y, 1/2-x, -z'
 155 '1/2-y, 1/2-x, z'
 156 '1/2-y, 1/2-z, -x'
 157 '1/2-y, 1/2-z, x'
 158 '1/2-y, 1/2+x, -z'
 159 '1/2-y, 1/2+x, z'
 160 '1/2-y, 1/2+z, -x'
 161 '1/2-y, 1/2+z, x'
 162 '1/2-z, 1/2-x, -y'
 163 '1/2-z, 1/2-x, y'
 164 '1/2-z, 1/2-y, -x'
 165 '1/2-z, 1/2-y, x'
 166 '1/2-z, 1/2+x, -y'
 167 '1/2-z, 1/2+x, y'
 168 '1/2-z, 1/2+y, -x'
 169 '1/2-z, 1/2+y, x'
 170 '1/2+x, 1/2-y, -z'
 171 '1/2+x, 1/2-y, z'
 172 '1/2+x, 1/2-z, -y'
 173 '1/2+x, 1/2-z, y'
 174 '1/2+x, 1/2+y, -z'
 175 '1/2+x, 1/2+z, -y'
 176 '1/2+x, 1/2+z, y'
 177 '1/2+y, 1/2-x, -z'
 178 '1/2+y, 1/2-x, z'
 179 '1/2+y, 1/2-z, -x'
 180 '1/2+y, 1/2-z, x'
 181 '1/2+y, 1/2+x, -z'
 182 '1/2+y, 1/2+x, z'
 183 '1/2+y, 1/2+z, -x'
 184 '1/2+y, 1/2+z, x'
 185 '1/2+z, 1/2-x, -y'
 186 '1/2+z, 1/2-x, y'
 187 '1/2+z, 1/2-y, -x'
 188 '1/2+z, 1/2-y, x'
 189 '1/2+z, 1/2+x, -y'
 190 '1/2+z, 1/2+x, y'
 191 '1/2+z, 1/2+y, -x'
 192 '1/2+z, 1/2+y, x'
loop_
 _atom_type_symbol
 Ir
 Sn
loop_
 _atom_site_label
 _atom_site_type_symbol
 _atom_site_symmetry_multiplicity
 _atom_site_Wyckoff_symbol
 _atom_site_fract_x
 _atom_site_fract_y
 _atom_site_fract_z
 _atom_site_occupancy
 Ir,Sn1 Ir 4 a 0 0 0 0.985
 Ir,Sn2 Sn 4 a 0 0 0 0.015


_exptl_crystal_colour                    ?
_exptl_crystal_density_meas              21.952
_exptl_crystal_density_diffrn            22.42
_cell_measurement_temperature            ?
_cell_measurement_radiation              'X-rays, Cu Ka1'
_cell_measurement_reflns_used            ?
_diffrn_ambient_temperature              ?
_diffrn_measurement_device               'Debye-Scherrer film'
_diffrn_measurement_device_type          ?
_diffrn_radiation_type                   ?
_diffrn_reflns_number                    ?
_exptl_absorpt_coefficient_mu            ?
_exptl_absorpt_correction_type           ?
_computing_structure_solution            ?
_refine_ls_number_parameters             ?
_refine_ls_number_reflns                 ?
_refine_ls_R_factor_gt                   ?
_refine_ls_wR_factor_gt                  ?

# End of data set 1407714

File: M-X-CIF/1410110.cif
##############################################################################
#                                                                            #
# Ir-Sn            # IrSn4 ht                                      # 1410110 #
#                                                                            #
##############################################################################
#                                                                            #
#                           Pearson's Crystal Data                           #
#      Crystal Structure Database for Inorganic Compounds (on DVD)           #
#                              Release 2022/23                               #
#                  Editors: Pierre Villars and Karin Cenzual                 #
#                                                                            #
#   Copyright (c) ASM International & Material Phases Data System (MPDS),    #
# Switzerland & National Institute for Materials Science (NIMS), Japan, 2022 #
#                   All rights reserved. Version 2022.07                     #
#                                                                            #
#   This copy of Pearson's Crystal Data is licensed to:                      #
#   University of Alberta, Chemistry Department, 1-5 Installations License         #
#                                                                            #
##############################################################################

data_1410110
_audit_creation_date                     2023-07-09
_audit_creation_method
;
Pearson's Crystal Data browser
;
#_database_code_PCD                      1410110
_database_code_PDF                       04-017-0766

# Entry summary

_chemical_formula_structural             'Ir Sn~4~'
_chemical_formula_sum                    'Ir Sn4'
_chemical_name_mineral                   ?
_chemical_compound_source                ?
_chemical_name_structure_type            IrSn~4~,tI40,142
_chemical_formula_weight                 667.0

# Bibliographic data

_publ_section_title                      'Polymorphism of IrSn~4~'
_journal_coden_ASTM                      JSSCBI
_journal_name_full                       'J. Solid State Chem.'
_journal_year                            2002
_journal_volume                          168
_journal_page_first                      34
_journal_page_last                       40
_journal_language                        English
loop_
 _publ_author_name
 _publ_author_address
'Nordmark E.L.'
;
Stockholm University
Department of Inorganic Chemistry
Stockholm
Sweden
;
'Wallner O.'
;
Stockholm University
Department of Inorganic Chemistry
Stockholm
Sweden
;
'Haussermann U.'
;
Stockholm University
Department of Inorganic Chemistry
Stockholm
Sweden
;

# Standardized crystallographic data

_cell_length_a                           6.3096
_cell_length_b                           6.3096
_cell_length_c                           22.77
_cell_angle_alpha                        90
_cell_angle_beta                         90
_cell_angle_gamma                        90
_cell_volume                             906.5
_cell_formula_units_Z                    8
_space_group_IT_number                   142
_space_group_name_H-M_alt                'I 41/a c d (origin choice 2)'
loop_
 _space_group_symop_id
 _space_group_symop_operation_xyz
 1 'x, y, z'
 2 '1/2-x, y, -z'
 3 '-x, 1/2-y, z'
 4 '-x, -y, -z'
 5 '-x, y, 1/2+z'
 6 '1/4-y, 1/4-x, 1/4-z'
 7 '1/4-y, -1/4-x, -1/4+z'
 8 '1/4-y, -1/4+x, 1/4+z'
 9 '-1/4-y, -1/4+x, 1/4-z'
 10 '1/2+x, -y, z'
 11 'x, -y, 1/2-z'
 12 'x, 1/2+y, -z'
 13 '1/4+y, 1/4-x, -1/4+z'
 14 '-1/4+y, 1/4-x, -1/4-z'
 15 '-1/4+y, 1/4+x, 1/4-z'
 16 '-1/4+y, -1/4+x, -1/4+z'
 17 '1/2+x, 1/2+y, 1/2+z'
 18 '1-x, 1/2+y, 1/2-z'
 19 '1/2-x, 1-y, 1/2+z'
 20 '1/2-x, 1/2-y, 1/2-z'
 21 '1/2-x, 1/2+y, 1+z'
 22 '3/4-y, 3/4-x, 3/4-z'
 23 '3/4-y, 1/4-x, 1/4+z'
 24 '3/4-y, 1/4+x, 3/4+z'
 25 '1/4-y, 1/4+x, 3/4-z'
 26 '1+x, 1/2-y, 1/2+z'
 27 '1/2+x, 1/2-y, 1-z'
 28 '1/2+x, 1+y, 1/2-z'
 29 '3/4+y, 3/4-x, 1/4+z'
 30 '1/4+y, 3/4-x, 1/4-z'
 31 '1/4+y, 3/4+x, 3/4-z'
 32 '1/4+y, 1/4+x, 1/4+z'
loop_
 _atom_type_symbol
 Sn
 Ir
loop_
 _atom_site_label
 _atom_site_type_symbol
 _atom_site_symmetry_multiplicity
 _atom_site_Wyckoff_symbol
 _atom_site_fract_x
 _atom_site_fract_y
 _atom_site_fract_z
 _atom_site_occupancy
 Sn Sn 32 g 0.32708 0.0766 0.06143 1
 Ir Ir 8 b 0 0.25 0.125 1


_exptl_crystal_colour                    ?
_exptl_crystal_density_meas              ?
_exptl_crystal_density_diffrn            9.77
_cell_measurement_temperature            ?
_cell_measurement_radiation              'X-rays, Mo Ka'
_cell_measurement_wavelength             0.71073
_cell_measurement_reflns_used            ?
_diffrn_ambient_temperature              ?
_diffrn_measurement_device               'automatic diffractometer'
_diffrn_measurement_device_type          'STOE IPDS'
_diffrn_radiation_type                   'X-rays, Mo Ka'
_diffrn_radiation_wavelength             0.71073
_diffrn_reflns_number                    3629
_diffrn_reflns_theta_min                 3.35
_diffrn_reflns_theta_max                 28.1
_exptl_absorpt_coefficient_mu            50.78
_exptl_absorpt_correction_type           yes
_computing_structure_solution            'Patterson and Fourier synthesis'
_refine_ls_number_parameters             13
_refine_ls_number_reflns                 208
_refine_ls_R_factor_gt                   0.0288
_refine_ls_wR_factor_gt                  0.0744

# End of data set 1410110

File: M-X-CIF/1413708.cif
##############################################################################
#                                                                            #
# Fe-Si            # Fe0.92Si2 ht                                  # 1413708 #
#                                                                            #
##############################################################################
#                                                                            #
#                           Pearson's Crystal Data                           #
#      Crystal Structure Database for Inorganic Compounds (on DVD)           #
#                              Release 2022/23                               #
#                  Editors: Pierre Villars and Karin Cenzual                 #
#                                                                            #
#   Copyright (c) ASM International & Material Phases Data System (MPDS),    #
# Switzerland & National Institute for Materials Science (NIMS), Japan, 2022 #
#                   All rights reserved. Version 2022.07                     #
#                                                                            #
#   This copy of Pearson's Crystal Data is licensed to:                      #
#   University of Alberta, Chemistry Department, 1-5 Installations License         #
#                                                                            #
##############################################################################

data_1413708
_audit_creation_date                     2023-07-09
_audit_creation_method
;
Pearson's Crystal Data browser
;
#_database_code_PCD                      1413708
_database_code_PDF                       04-024-3862

# Entry summary

_chemical_formula_structural             'Fe~0.83~ Si~2~'
_chemical_formula_sum                    'Fe0.83 Si2'
_chemical_name_mineral                   linzhiite
_chemical_compound_source                ?
_chemical_name_structure_type            Fe~0.92~Si~2~,tP3,123
_chemical_formula_weight                 102.5

# Bibliographic data

_publ_section_title
;
Quantitative determination of low phase volume fraction in ferro silicon alloys by the Rietveld profile-refinement method. Neutron diffraction data compared with other methods
;
_journal_coden_ASTM                      JACGAR
_journal_name_full                       'J. Appl. Crystallogr.'
_journal_year                            1995
_journal_volume                          28
_journal_page_first                      707
_journal_page_last                       716
_journal_language                        English
loop_
 _publ_author_name
 _publ_author_address
'Gueneau C.'
;
Paris Sud University
Laboratoire de Metallurgie Structurale
Orsay
France
;
'Servant C.'
;
Paris Sud University
Laboratoire de Metallurgie Structurale
Orsay
France
;

# Standardized crystallographic data

_cell_length_a                           2.6892
_cell_length_b                           2.6892
_cell_length_c                           5.1396
_cell_angle_alpha                        90
_cell_angle_beta                         90
_cell_angle_gamma                        90
_cell_volume                             37.2
_cell_formula_units_Z                    1
_space_group_IT_number                   123
_space_group_name_H-M_alt                'P 4/m m m'
loop_
 _space_group_symop_id
 _space_group_symop_operation_xyz
 1 'x, y, z'
 2 '-x, -y, -z'
 3 '-x, -y, z'
 4 '-x, y, -z'
 5 '-x, y, z'
 6 '-y, -x, -z'
 7 '-y, -x, z'
 8 '-y, x, -z'
 9 '-y, x, z'
 10 'x, -y, -z'
 11 'x, -y, z'
 12 'x, y, -z'
 13 'y, -x, -z'
 14 'y, -x, z'
 15 'y, x, -z'
 16 'y, x, z'

# Atomic positions taken from type-defining entry

loop_
 _atom_type_symbol
 Si
 Fe
loop_
 _atom_site_label
 _atom_site_type_symbol
 _atom_site_symmetry_multiplicity
 _atom_site_Wyckoff_symbol
 _atom_site_fract_x
 _atom_site_fract_y
 _atom_site_fract_z
 _atom_site_occupancy
 Si1 Si 2 h 0.5 0.5 0.2700 1
 Fe1 Fe 1 a 0 0 0 0.830


_exptl_crystal_colour                    ?
_exptl_crystal_density_meas              ?
_exptl_crystal_density_diffrn            4.58
_cell_measurement_temperature            295
_cell_measurement_radiation              neutrons
_cell_measurement_wavelength             2.46
_pd_proc_wavelength                      2.46
_cell_measurement_reflns_used            ?
_diffrn_ambient_temperature              ?
_diffrn_measurement_device               'automatic diffractometer'
_diffrn_measurement_device_type          ?
_diffrn_radiation_type                   ?
_diffrn_reflns_number                    ?
_exptl_absorpt_coefficient_mu            ?
_exptl_absorpt_correction_type           ?
_computing_structure_solution            ?
_refine_ls_number_parameters             ?
_refine_ls_number_reflns                 ?
_refine_ls_R_factor_gt                   ?
_refine_ls_wR_factor_gt                  ?

# End of data set 1413708

File: M-X-CIF/1420791.cif
##############################################################################
#                                                                            #
# Ga-Rh            # Rh3Ga16                                       # 1420791 #
#                                                                            #
##############################################################################
#                                                                            #
#                           Pearson's Crystal Data                           #
#      Crystal Structure Database for Inorganic Compounds (on DVD)           #
#                              Release 2022/23                               #
#                  Editors: Pierre Villars and Karin Cenzual                 #
#                                                                            #
#   Copyright (c) ASM International & Material Phases Data System (MPDS),    #
# Switzerland & National Institute for Materials Science (NIMS), Japan, 2022 #
#                   All rights reserved. Version 2022.07                     #
#                                                                            #
#   This copy of Pearson's Crystal Data is licensed to:                      #
#   University of Alberta, Chemistry Department, 1-5 Installations License         #
#                                                                            #
##############################################################################

data_1420791
_audit_creation_date                     2023-07-09
_audit_creation_method
;
Pearson's Crystal Data browser
;
#_database_code_PCD                      1420791
_database_code_PDF                       04-013-4140

# Entry summary

_chemical_formula_structural             'Rh~3~ Ga~16~'
_chemical_formula_sum                    'Ga16 Rh3'
_chemical_name_mineral                   ?
_chemical_compound_source                ?
_chemical_name_structure_type            Rh~3~Ga~16~,oS76,68
_chemical_formula_weight                 1424.2

# Bibliographic data

_publ_section_title
;
Preparation, crystal structure and chemical bonding analysis of the new binary compounds Rh~4~Ga~21~ and Rh~3~Ga~16~
;
_journal_coden_ASTM                      JSSCBI
_journal_name_full                       'J. Solid State Chem.'
_journal_year                            2006
_journal_volume                          179
_journal_page_first                      2472
_journal_page_last                       2478
_journal_language                        English
loop_
 _publ_author_name
 _publ_author_address
'Bostrom M.'
;
Max Planck Society (MPG)
Max Planck Institut (MPI) fur Chemische Physik Fester Stoffe
Dresden
Germany
;
'Prots Y.M.'
;
Max Planck Society (MPG)
Max Planck Institut (MPI) fur Chemische Physik Fester Stoffe
Dresden
Germany
;
'Grin Y.'
;
Max Planck Society (MPG)
Max Planck Institut (MPI) fur Chemische Physik Fester Stoffe
Dresden
Germany
;

# Standardized crystallographic data

_cell_length_a                           6.476
_cell_length_b                           30.424
_cell_length_c                           6.468
_cell_angle_alpha                        90
_cell_angle_beta                         90
_cell_angle_gamma                        90
_cell_volume                             1274.4
_cell_formula_units_Z                    4
_space_group_IT_number                   68
_space_group_name_H-M_alt                'C c c e (origin choice 2)'
loop_
 _space_group_symop_id
 _space_group_symop_operation_xyz
 1 'x, y, z'
 2 '-x, 1/2-y, z'
 3 '-x, -y, -z'
 4 '-x, 1/2+y, 1/2+z'
 5 '-x, y, 1/2-z'
 6 'x, 1/2-y, 1/2-z'
 7 'x, -y, 1/2+z'
 8 'x, 1/2+y, -z'
 9 '1/2+x, 1/2+y, z'
 10 '1/2-x, 1-y, z'
 11 '1/2-x, 1/2-y, -z'
 12 '1/2-x, 1+y, 1/2+z'
 13 '1/2-x, 1/2+y, 1/2-z'
 14 '1/2+x, 1-y, 1/2-z'
 15 '1/2+x, 1/2-y, 1/2+z'
 16 '1/2+x, 1+y, -z'
loop_
 _atom_type_symbol
 Ga
 Rh
loop_
 _atom_site_label
 _atom_site_type_symbol
 _atom_site_symmetry_multiplicity
 _atom_site_Wyckoff_symbol
 _atom_site_fract_x
 _atom_site_fract_y
 _atom_site_fract_z
 _atom_site_occupancy
 Ga4 Ga 16 i 0.3382 0.06057 0.089 1
 Ga3 Ga 16 i 0.3493 0.28356 0.0983 1
 Ga5 Ga 16 i 0.3544 0.37236 0.104 1
 Ga2 Ga 8 f 0 0.00926 0.25 1
 Rh2 Rh 8 f 0 0.09018 0.25 1
 Ga1 Ga 8 f 0 0.17042 0.25 1
 Rh1 Rh 4 a 0 0.25 0.25 1


_exptl_crystal_colour                    gray
_exptl_crystal_density_meas              ?
_exptl_crystal_density_diffrn            7.42
_cell_measurement_temperature            ?
_cell_measurement_radiation              'X-rays, Cu Ka1'
_cell_measurement_wavelength             1.54059
_pd_proc_wavelength                      1.54059
_cell_measurement_reflns_used            ?
_diffrn_ambient_temperature              ?
_diffrn_measurement_device               'automatic diffractometer'
_diffrn_measurement_device_type          'Rigaku AFC7'
_diffrn_radiation_type                   'X-rays, Mo Ka'
_diffrn_radiation_wavelength             0.71069
_diffrn_reflns_number                    2858
_exptl_absorpt_coefficient_mu            37.0
_exptl_absorpt_correction_type           yes
_computing_structure_solution            'direct methods'
_refine_ls_number_parameters             47
_refine_ls_number_reflns                 759
_refine_ls_R_factor_gt                   0.076
_refine_ls_wR_factor_gt                  0.061

# End of data set 1420791

File: M-X-CIF/1500066.cif
##############################################################################
#                                                                            #
# Ge-Ru            # RuGe rt                                       # 1500066 #
#                                                                            #
##############################################################################
#                                                                            #
#                           Pearson's Crystal Data                           #
#      Crystal Structure Database for Inorganic Compounds (on DVD)           #
#                              Release 2022/23                               #
#                  Editors: Pierre Villars and Karin Cenzual                 #
#                                                                            #
#   Copyright (c) ASM International & Material Phases Data System (MPDS),    #
# Switzerland & National Institute for Materials Science (NIMS), Japan, 2022 #
#                   All rights reserved. Version 2022.07                     #
#                                                                            #
#   This copy of Pearson's Crystal Data is licensed to:                      #
#   University of Alberta, Chemistry Department, 1-5 Installations License         #
#                                                                            #
##############################################################################

data_1500066
_audit_creation_date                     2023-07-09
_audit_creation_method
;
Pearson's Crystal Data browser
;
#_database_code_PCD                      1500066
_database_code_PDF                       04-007-8276

# Entry summary

_chemical_formula_structural             'Ru Ge'
_chemical_formula_sum                    'Ge Ru'
_chemical_name_mineral                   ?
_chemical_compound_source                ?
_chemical_name_structure_type            FeSi,cP8,198
_chemical_formula_weight                 173.7
_chemical_melting_point                  1783(5)

# Bibliographic data

_publ_section_title                      'The Germanium-Ruthenium System'
_journal_coden_ASTM                      JPEQE6
_journal_name_full                       'J. Phase Equilib.'
_journal_year                            1996
_journal_volume                          17
_journal_page_first                      101
_journal_page_last                       106
_journal_language                        English
loop_
 _publ_author_name
 _publ_author_address
'Perring L.'
;
Lausanne University (UNIL)
Institut de Chimie Minerale et Analytique (ICMA)
Lausanne
Switzerland
;
'Feschotte P.'
;
Lausanne University (UNIL)
Institut de Chimie Minerale et Analytique (ICMA)
Lausanne
Switzerland
;
'Gachon J.C.'
;
Nancy I Henri Poincare University
Laboratoire de Chimie du Solide Mineral (LCSM)
Vandoeuvre-les-Nancy
France
;

# Standardized crystallographic data

_cell_length_a                           4.846
_cell_length_b                           4.846
_cell_length_c                           4.846
_cell_angle_alpha                        90
_cell_angle_beta                         90
_cell_angle_gamma                        90
_cell_volume                             113.8
_cell_formula_units_Z                    4
_space_group_IT_number                   198
_space_group_name_H-M_alt                'P 21 3'
loop_
 _space_group_symop_id
 _space_group_symop_operation_xyz
 1 'x, y, z'
 2 '1/2-x, -y, 1/2+z'
 3 '-x, 1/2+y, 1/2-z'
 4 '1/2-y, -z, 1/2+x'
 5 '-y, 1/2+z, 1/2-x'
 6 '1/2-z, -x, 1/2+y'
 7 '-z, 1/2+x, 1/2-y'
 8 '1/2+x, 1/2-y, -z'
 9 '1/2+y, 1/2-z, -x'
 10 'y, z, x'
 11 '1/2+z, 1/2-x, -y'
 12 'z, x, y'

# Atomic positions taken from type-defining entry

loop_
 _atom_type_symbol
 Ge
 Ru
loop_
 _atom_site_label
 _atom_site_type_symbol
 _atom_site_symmetry_multiplicity
 _atom_site_Wyckoff_symbol
 _atom_site_fract_x
 _atom_site_fract_y
 _atom_site_fract_z
 _atom_site_occupancy
 Ge1 Ge 4 a 0.09262 0.09262 0.09262 1
 Ru1 Ru 4 a 0.3865 0.3865 0.3865 1


_exptl_crystal_colour                    ?
_exptl_crystal_density_meas              ?
_exptl_crystal_density_diffrn            10.14
_cell_measurement_temperature            ?
_cell_measurement_radiation              'X-rays, Co Ka'
_cell_measurement_reflns_used            ?
_diffrn_ambient_temperature              ?
_diffrn_measurement_device               'automatic diffractometer'
_diffrn_measurement_device_type          ?
_diffrn_radiation_type                   ?
_diffrn_reflns_number                    ?
_exptl_absorpt_coefficient_mu            ?
_exptl_absorpt_correction_type           ?
_computing_structure_solution            ?
_refine_ls_number_parameters             ?
_refine_ls_number_reflns                 ?
_refine_ls_R_factor_gt                   ?
_refine_ls_wR_factor_gt                  ?

# End of data set 1500066

File: M-X-CIF/1520547.cif
##############################################################################
#                                                                            #
# Fe-Si            # FeSi                                          # 1520547 #
#                                                                            #
##############################################################################
#                                                                            #
#                           Pearson's Crystal Data                           #
#      Crystal Structure Database for Inorganic Compounds (on DVD)           #
#                              Release 2022/23                               #
#                  Editors: Pierre Villars and Karin Cenzual                 #
#                                                                            #
#   Copyright (c) ASM International & Material Phases Data System (MPDS),    #
# Switzerland & National Institute for Materials Science (NIMS), Japan, 2022 #
#                   All rights reserved. Version 2022.07                     #
#                                                                            #
#   This copy of Pearson's Crystal Data is licensed to:                      #
#   University of Alberta, Chemistry Department, 1-5 Installations License         #
#                                                                            #
##############################################################################

data_1520547
_audit_creation_date                     2023-07-09
_audit_creation_method
;
Pearson's Crystal Data browser
;
#_database_code_PCD                      1520547
_database_code_PDF                       ?

# Entry summary

_chemical_formula_structural             'Fe Si'
_chemical_formula_sum                    'Fe Si'
_chemical_name_mineral                   naquite
_chemical_compound_source                ?
_chemical_name_structure_type            FeSi,cP8,198
_chemical_formula_weight                 83.9

# Bibliographic data

_publ_section_title
;
A high-pressure study of \e-FeSi, between 0 and 8.5 GPa, by time-of-flight neutron powder diffraction
;
_journal_coden_ASTM                      JACGAR
_journal_name_full                       'J. Appl. Crystallogr.'
_journal_year                            1996
_journal_volume                          29
_journal_page_first                      215
_journal_page_last                       218
_journal_language                        English
loop_
 _publ_author_name
 _publ_author_address
'Wood I.G.'
;
University College London (UCL)
Research School of Geological and Geophysical Sciences
London
United Kingdom
;
'David W.I.F.'
;
Science and Technology Facilities Council (STFC)
Rutherford Appleton Laboratory (STFC)
Chilton-Didcot
United Kingdom
;
'Hull S.'
;
Science and Technology Facilities Council (STFC)
Rutherford Appleton Laboratory (STFC)
Chilton-Didcot
United Kingdom
;
'Price G.D.'
;
London University
Research School of Geological and Geophysical Sciences
London
United Kingdom
;

# Standardized crystallographic data

_cell_length_a                           4.4373
_cell_length_b                           4.4373
_cell_length_c                           4.4373
_cell_angle_alpha                        90
_cell_angle_beta                         90
_cell_angle_gamma                        90
_cell_volume                             87.4
_cell_formula_units_Z                    4
_space_group_IT_number                   198
_space_group_name_H-M_alt                'P 21 3'
loop_
 _space_group_symop_id
 _space_group_symop_operation_xyz
 1 'x, y, z'
 2 '1/2-x, -y, 1/2+z'
 3 '-x, 1/2+y, 1/2-z'
 4 '1/2-y, -z, 1/2+x'
 5 '-y, 1/2+z, 1/2-x'
 6 '1/2-z, -x, 1/2+y'
 7 '-z, 1/2+x, 1/2-y'
 8 '1/2+x, 1/2-y, -z'
 9 '1/2+y, 1/2-z, -x'
 10 'y, z, x'
 11 '1/2+z, 1/2-x, -y'
 12 'z, x, y'
loop_
 _atom_type_symbol
 Si
 Fe
loop_
 _atom_site_label
 _atom_site_type_symbol
 _atom_site_symmetry_multiplicity
 _atom_site_Wyckoff_symbol
 _atom_site_fract_x
 _atom_site_fract_y
 _atom_site_fract_z
 _atom_site_occupancy
 Si Si 4 a 0.0929 0.0929 0.0929 1
 Fe Fe 4 a 0.3871 0.3871 0.3871 1


_exptl_crystal_colour                    ?
_exptl_crystal_density_meas              ?
_exptl_crystal_density_diffrn            6.38
_cell_measurement_temperature            ?
_cell_measurement_pressure               5.4e+06
_cell_measurement_radiation              'neutrons, time-of-flight'
_cell_measurement_reflns_used            ?
_diffrn_ambient_pressure                 5.4e+06
_diffrn_ambient_temperature              ?
_diffrn_measurement_device               'automatic diffractometer'
_diffrn_measurement_device_type
;
United Kingdom, Chilton-Didcot, Rutherford Appleton Laboratory, ISIS Facility, POLARIS
;
_diffrn_radiation_type                   'neutrons, time-of-flight'
_diffrn_reflns_number                    ?
_exptl_absorpt_coefficient_mu            ?
_exptl_absorpt_correction_type           ?
_computing_structure_solution            'starting values from the literature'
_refine_ls_number_parameters             20
_refine_ls_number_reflns                 ?
_refine_ls_R_factor_gt                   ?
_refine_ls_wR_factor_gt                  ?
_pd_proc_ls_proof_R_factor               0.060
_pd_proc_ls_proof_wR_factor              0.048
_refine_ls_R_I_factor                    ?

# End of data set 1520547

File: M-X-CIF/1522291.cif
##############################################################################
#                                                                            #
# In-Ni            # Ni13In9 rt                                    # 1522291 #
#                                                                            #
##############################################################################
#                                                                            #
#                           Pearson's Crystal Data                           #
#      Crystal Structure Database for Inorganic Compounds (on DVD)           #
#                              Release 2022/23                               #
#                  Editors: Pierre Villars and Karin Cenzual                 #
#                                                                            #
#   Copyright (c) ASM International & Material Phases Data System (MPDS),    #
# Switzerland & National Institute for Materials Science (NIMS), Japan, 2022 #
#                   All rights reserved. Version 2022.07                     #
#                                                                            #
#   This copy of Pearson's Crystal Data is licensed to:                      #
#   University of Alberta, Chemistry Department, 1-5 Installations License         #
#                                                                            #
##############################################################################

data_1522291
_audit_creation_date                     2023-07-09
_audit_creation_method
;
Pearson's Crystal Data browser
;
#_database_code_PCD                      1522291
_database_code_PDF                       04-013-5181

# Entry summary

_chemical_formula_structural             'Ni~13~ In~9~'
_chemical_formula_sum                    'In9 Ni13'
_chemical_name_mineral                   ?
_chemical_compound_source                ?
_chemical_name_structure_type            Ni~13~Ga~9~,mS44,12
_chemical_formula_weight                 1796.5

# Bibliographic data

_publ_section_title
;
A neutron and X-ray powder diffraction study of B8~2~ related superstructure phases in the Ni-In system
;
_journal_coden_ASTM                      JALCEU
_journal_name_full                       'J. Alloys Compd.'
_journal_year                            2006
_journal_volume                          424
_journal_page_first                      247
_journal_page_last                       254
_journal_language                        English
loop_
 _publ_author_name
 _publ_author_address
'Noren L.'
;
Australian National University (ANU)
Research School of Chemistry
Canberra
Australia
;
'Larsson A.K.'
;
Australian National University (ANU)
Department of Applied Mathematics
Canberra
Australia
;
'Withers R.L.'
;
Australian National University (ANU)
Research School of Chemistry
Canberra
Australia
;
'Rundlof H.'
;
Uppsala University
Studsvik Neutron Research Laboratory (NFL)
Studsvik/Nykoping
Sweden
;

# Standardized crystallographic data

_cell_length_a                           10.7215
_cell_length_b                           8.3905
_cell_length_c                           9.0376
_cell_angle_alpha                        90
_cell_angle_beta                         125.368
_cell_angle_gamma                        90
_cell_volume                             663
_cell_formula_units_Z                    2
_space_group_IT_number                   12
_space_group_name_H-M_alt                'C 1 2/m 1'
loop_
 _space_group_symop_id
 _space_group_symop_operation_xyz
 1 'x, y, z'
 2 '-x, -y, -z'
 3 '-x, y, -z'
 4 'x, -y, z'
 5 '1/2+x, 1/2+y, z'
 6 '1/2-x, 1/2-y, -z'
 7 '1/2-x, 1/2+y, -z'
 8 '1/2+x, 1/2-y, z'
loop_
 _atom_type_symbol
 Ni
 In
loop_
 _atom_site_label
 _atom_site_type_symbol
 _atom_site_symmetry_multiplicity
 _atom_site_Wyckoff_symbol
 _atom_site_fract_x
 _atom_site_fract_y
 _atom_site_fract_z
 _atom_site_occupancy
 Ni6 Ni 8 j 0.1965 0.258 0.1594 1
 In4 In 8 j 0.4554 0.2936 0.1848 1
 In2 In 4 i 0.177 0 0.617 1
 Ni5 Ni 4 i 0.2601 0 0.0169 1
 In3 In 4 i 0.282 0 0.332 1
 Ni4 Ni 4 i 0.5497 0 0.3222 1
 Ni3 Ni 4 h 0 0.2661 0.5 1
 Ni2 Ni 4 f 0.25 0.25 0.5 1
 In1 In 2 b 0 0.5 0 1
 Ni1 Ni 2 a 0 0 0 1


_exptl_crystal_colour                    ?
_exptl_crystal_density_meas              ?
_exptl_crystal_density_diffrn            9.00
_cell_measurement_temperature            298
_cell_measurement_radiation              neutrons
_cell_measurement_wavelength             1.4695
_pd_proc_wavelength                      1.4695
_cell_measurement_reflns_used            ?
_diffrn_ambient_temperature              298
_diffrn_measurement_device               'automatic diffractometer'
_diffrn_measurement_device_type
'Sweden, Studsvik Neutron Research Laboratory, R2 reactor'                    
_diffrn_radiation_type                   neutrons
_diffrn_radiation_wavelength             1.4695
_diffrn_reflns_number                    ?
_diffrn_reflns_theta_min                 2
_diffrn_reflns_theta_max                 69.96
_pd_proc_2theta_range_min                4
_pd_proc_2theta_range_max                139.92
_exptl_absorpt_coefficient_mu            ?
_exptl_absorpt_correction_type           ?
_computing_structure_solution            'starting values from the literature'
_refine_ls_number_parameters             34
_refine_ls_number_reflns                 ?
_refine_ls_R_factor_gt                   ?
_refine_ls_wR_factor_gt                  ?
_pd_proc_ls_proof_R_factor               0.0937
_pd_proc_ls_proof_wR_factor              0.0964
_refine_ls_R_I_factor                    ?

# End of data set 1522291
