Repository: bobleesj/cif-filter-copy

## Overview
This Python toolkit provides a set of tools for processing Crystallographic Information File (CIF) files. It allows for moving files based on unsupported formats, unreasonable distances, and specific tags, copying files based on atomic occupancy and mixing, retrieving file information, and checking CIF folder content against an Excel file.

When you run `python main.py`, a prompt below will appear. 
```
Welcome! Please choose an option to proceed:
[1] Move files based on unsupported CIF format
[2] Move files based on unreasonable distance
[3] Move files based on tags
[4] Move files based on supercell atom count
[5] Copy files based on atomic occupancy and mixing

File: M-X-CIF/1819299.cif
##############################################################################
#                                                                            #
# Pd-Sb            # Pd0.83Sb0.17                                  # 1819299 #
#                                                                            #
##############################################################################
#                                                                            #
#                           Pearson's Crystal Data                           #
#      Crystal Structure Database for Inorganic Compounds (on DVD)           #
#                              Release 2022/23                               #
#                  Editors: Pierre Villars and Karin Cenzual                 #
#                                                                            #
#   Copyright (c) ASM International & Material Phases Data System (MPDS),    #
# Switzerland & National Institute for Materials Science (NIMS), Japan, 2022 #
#                   All rights reserved. Version 2022.07                     #
#                                                                            #
#   This copy of Pearson's Crystal Data is licensed to:                      #
#   University of Alberta, Chemistry Department, 1-5 Installations License         #
#                                                                            #
##############################################################################

data_1819299
_audit_creation_date                     2023-07-09
_audit_creation_method
;
Pearson's Crystal Data browser
;
#_database_code_PCD                      1819299
_database_code_PDF                       04-015-2765

# Entry summary

_chemical_formula_structural             'Pd~0.91~ Sb~0.09~'
_chemical_formula_sum                    'Pd0.91 Sb0.09'
_chemical_name_mineral                   ?
_chemical_compound_source                ?
_chemical_name_structure_type            Cu,cF4,225
_chemical_formula_weight                 107.8

# Bibliographic data

_publ_section_title
;
Crystal chemical investigation of the solid solutions of antimony and bismuth in palladium and platinum
;
_journal_coden_ASTM                      JALCEU
_journal_name_full                       'J. Alloys Compd.'
_journal_year                            2007
_journal_volume                          436
_journal_page_first                      78
_journal_page_last                       81
_journal_language                        English
loop_
 _publ_author_name
 _publ_author_address
'Ellner M.'
;
Max Planck Society (MPG)
Max Planck Institut (MPI) fur Metallforschung
Stuttgart
Germany
;

# Standardized crystallographic data

_cell_length_a                           3.9188
_cell_length_b                           3.9188
_cell_length_c                           3.9188
_cell_angle_alpha                        90
_cell_angle_beta                         90
_cell_angle_gamma                        90
_cell_volume                             60.2
_cell_formula_units_Z                    4
_space_group_IT_number                   225
_space_group_name_H-M_alt                'F m -3 m'
loop_
 _space_group_symop_id
 _space_group_symop_operation_xyz
 1 'x, y, z'
 2 '-x, -y, -z'
 3 '-x, -y, z'
 4 '-x, -z, -y'
 5 '-x, -z, y'
 6 '-x, y, -z'
 7 '-x, y, z'
 8 '-x, z, -y'
 9 '-x, z, y'
 10 '-y, -x, -z'
 11 '-y, -x, z'
 12 '-y, -z, -x'
 13 '-y, -z, x'
 14 '-y, x, -z'
 15 '-y, x, z'
 16 '-y, z, -x'
 17 '-y, z, x'
 18 '-z, -x, -y'
 19 '-z, -x, y'
 20 '-z, -y, -x'
 21 '-z, -y, x'
 22 '-z, x, -y'
 23 '-z, x, y'
 24 '-z, y, -x'
 25 '-z, y, x'
 26 'x, -y, -z'
 27 'x, -y, z'
 28 'x, -z, -y'
 29 'x, -z, y'
 30 'x, y, -z'
 31 'x, z, -y'
 32 'x, z, y'
 33 'y, -x, -z'
 34 'y, -x, z'
 35 'y, -z, -x'
 36 'y, -z, x'
 37 'y, x, -z'
 38 'y, x, z'
 39 'y, z, -x'
 40 'y, z, x'
 41 'z, -x, -y'
 42 'z, -x, y'
 43 'z, -y, -x'
 44 'z, -y, x'
 45 'z, x, -y'
 46 'z, x, y'
 47 'z, y, -x'
 48 'z, y, x'
 49 'x, 1/2+y, 1/2+z'
 50 '-x, 1/2-y, 1/2-z'
 51 '-x, 1/2-y, 1/2+z'
 52 '-x, 1/2-z, 1/2-y'
 53 '-x, 1/2-z, 1/2+y'
 54 '-x, 1/2+y, 1/2-z'
 55 '-x, 1/2+y, 1/2+z'
 56 '-x, 1/2+z, 1/2-y'
 57 '-x, 1/2+z, 1/2+y'
 58 '-y, 1/2-x, 1/2-z'
 59 '-y, 1/2-x, 1/2+z'
 60 '-y, 1/2-z, 1/2-x'
 61 '-y, 1/2-z, 1/2+x'
 62 '-y, 1/2+x, 1/2-z'
 63 '-y, 1/2+x, 1/2+z'
 64 '-y, 1/2+z, 1/2-x'
 65 '-y, 1/2+z, 1/2+x'
 66 '-z, 1/2-x, 1/2-y'
 67 '-z, 1/2-x, 1/2+y'
 68 '-z, 1/2-y, 1/2-x'
 69 '-z, 1/2-y, 1/2+x'
 70 '-z, 1/2+x, 1/2-y'
 71 '-z, 1/2+x, 1/2+y'
 72 '-z, 1/2+y, 1/2-x'
 73 '-z, 1/2+y, 1/2+x'
 74 'x, 1/2-y, 1/2-z'
 75 'x, 1/2-y, 1/2+z'
 76 'x, 1/2-z, 1/2-y'
 77 'x, 1/2-z, 1/2+y'
 78 'x, 1/2+y, 1/2-z'
 79 'x, 1/2+z, 1/2-y'
 80 'x, 1/2+z, 1/2+y'
 81 'y, 1/2-x, 1/2-z'
 82 'y, 1/2-x, 1/2+z'
 83 'y, 1/2-z, 1/2-x'
 84 'y, 1/2-z, 1/2+x'
 85 'y, 1/2+x, 1/2-z'
 86 'y, 1/2+x, 1/2+z'
 87 'y, 1/2+z, 1/2-x'
 88 'y, 1/2+z, 1/2+x'
 89 'z, 1/2-x, 1/2-y'
 90 'z, 1/2-x, 1/2+y'
 91 'z, 1/2-y, 1/2-x'
 92 'z, 1/2-y, 1/2+x'
 93 'z, 1/2+x, 1/2-y'
 94 'z, 1/2+x, 1/2+y'
 95 'z, 1/2+y, 1/2-x'
 96 'z, 1/2+y, 1/2+x'
 97 '1/2+x, y, 1/2+z'
 98 '1/2-x, -y, 1/2-z'
 99 '1/2-x, -y, 1/2+z'
 100 '1/2-x, -z, 1/2-y'
 101 '1/2-x, -z, 1/2+y'
 102 '1/2-x, y, 1/2-z'
 103 '1/2-x, y, 1/2+z'
 104 '1/2-x, z, 1/2-y'
 105 '1/2-x, z, 1/2+y'
 106 '1/2-y, -x, 1/2-z'
 107 '1/2-y, -x, 1/2+z'
 108 '1/2-y, -z, 1/2-x'
 109 '1/2-y, -z, 1/2+x'
 110 '1/2-y, x, 1/2-z'
 111 '1/2-y, x, 1/2+z'
 112 '1/2-y, z, 1/2-x'
 113 '1/2-y, z, 1/2+x'
 114 '1/2-z, -x, 1/2-y'
 115 '1/2-z, -x, 1/2+y'
 116 '1/2-z, -y, 1/2-x'
 117 '1/2-z, -y, 1/2+x'
 118 '1/2-z, x, 1/2-y'
 119 '1/2-z, x, 1/2+y'
 120 '1/2-z, y, 1/2-x'
 121 '1/2-z, y, 1/2+x'
 122 '1/2+x, -y, 1/2-z'
 123 '1/2+x, -y, 1/2+z'
 124 '1/2+x, -z, 1/2-y'
 125 '1/2+x, -z, 1/2+y'
 126 '1/2+x, y, 1/2-z'
 127 '1/2+x, z, 1/2-y'
 128 '1/2+x, z, 1/2+y'
 129 '1/2+y, -x, 1/2-z'
 130 '1/2+y, -x, 1/2+z'
 131 '1/2+y, -z, 1/2-x'
 132 '1/2+y, -z, 1/2+x'
 133 '1/2+y, x, 1/2-z'
 134 '1/2+y, x, 1/2+z'
 135 '1/2+y, z, 1/2-x'
 136 '1/2+y, z, 1/2+x'
 137 '1/2+z, -x, 1/2-y'
 138 '1/2+z, -x, 1/2+y'
 139 '1/2+z, -y, 1/2-x'
 140 '1/2+z, -y, 1/2+x'
 141 '1/2+z, x, 1/2-y'
 142 '1/2+z, x, 1/2+y'
 143 '1/2+z, y, 1/2-x'
 144 '1/2+z, y, 1/2+x'
 145 '1/2+x, 1/2+y, z'
 146 '1/2-x, 1/2-y, -z'
 147 '1/2-x, 1/2-y, z'
 148 '1/2-x, 1/2-z, -y'
 149 '1/2-x, 1/2-z, y'
 150 '1/2-x, 1/2+y, -z'
 151 '1/2-x, 1/2+y, z'
 152 '1/2-x, 1/2+z, -y'
 153 '1/2-x, 1/2+z, y'
 154 '1/2-y, 1/2-x, -z'
 155 '1/2-y, 1/2-x, z'
 156 '1/2-y, 1/2-z, -x'
 157 '1/2-y, 1/2-z, x'
 158 '1/2-y, 1/2+x, -z'
 159 '1/2-y, 1/2+x, z'
 160 '1/2-y, 1/2+z, -x'
 161 '1/2-y, 1/2+z, x'
 162 '1/2-z, 1/2-x, -y'
 163 '1/2-z, 1/2-x, y'
 164 '1/2-z, 1/2-y, -x'
 165 '1/2-z, 1/2-y, x'
 166 '1/2-z, 1/2+x, -y'
 167 '1/2-z, 1/2+x, y'
 168 '1/2-z, 1/2+y, -x'
 169 '1/2-z, 1/2+y, x'
 170 '1/2+x, 1/2-y, -z'
 171 '1/2+x, 1/2-y, z'
 172 '1/2+x, 1/2-z, -y'
 173 '1/2+x, 1/2-z, y'
 174 '1/2+x, 1/2+y, -z'
 175 '1/2+x, 1/2+z, -y'
 176 '1/2+x, 1/2+z, y'
 177 '1/2+y, 1/2-x, -z'
 178 '1/2+y, 1/2-x, z'
 179 '1/2+y, 1/2-z, -x'
 180 '1/2+y, 1/2-z, x'
 181 '1/2+y, 1/2+x, -z'
 182 '1/2+y, 1/2+x, z'
 183 '1/2+y, 1/2+z, -x'
 184 '1/2+y, 1/2+z, x'
 185 '1/2+z, 1/2-x, -y'
 186 '1/2+z, 1/2-x, y'
 187 '1/2+z, 1/2-y, -x'
 188 '1/2+z, 1/2-y, x'
 189 '1/2+z, 1/2+x, -y'
 190 '1/2+z, 1/2+x, y'
 191 '1/2+z, 1/2+y, -x'
 192 '1/2+z, 1/2+y, x'
loop_
 _atom_type_symbol
 Pd
 Sb
loop_
 _atom_site_label
 _atom_site_type_symbol
 _atom_site_symmetry_multiplicity
 _atom_site_Wyckoff_symbol
 _atom_site_fract_x
 _atom_site_fract_y
 _atom_site_fract_z
 _atom_site_occupancy
 Pd1 Pd 4 a 0 0 0 0.91
 Sb2 Sb 4 a 0 0 0 0.09


_exptl_crystal_colour                    ?
_exptl_crystal_density_meas              ?
_exptl_crystal_density_diffrn            11.90
_cell_measurement_temperature            ?
_cell_measurement_radiation              X-rays
_cell_measurement_reflns_used            ?
_diffrn_ambient_temperature              ?
_diffrn_measurement_device               'Debye-Scherrer film'
_diffrn_measurement_device_type          ?
_diffrn_radiation_type                   ?
_diffrn_reflns_number                    ?
_exptl_absorpt_coefficient_mu            ?
_exptl_absorpt_correction_type           ?
_computing_structure_solution            ?
_refine_ls_number_parameters             ?
_refine_ls_number_reflns                 ?
_refine_ls_R_factor_gt                   ?
_refine_ls_wR_factor_gt                  ?

# End of data set 1819299

File: M-X-CIF/1819428.cif
##############################################################################
#                                                                            #
# Fe-Ge            # Fe3Ge ht2                                     # 1819428 #
#                                                                            #
##############################################################################
#                                                                            #
#                           Pearson's Crystal Data                           #
#      Crystal Structure Database for Inorganic Compounds (on DVD)           #
#                              Release 2022/23                               #
#                  Editors: Pierre Villars and Karin Cenzual                 #
#                                                                            #
#   Copyright (c) ASM International & Material Phases Data System (MPDS),    #
# Switzerland & National Institute for Materials Science (NIMS), Japan, 2022 #
#                   All rights reserved. Version 2022.07                     #
#                                                                            #
#   This copy of Pearson's Crystal Data is licensed to:                      #
#   University of Alberta, Chemistry Department, 1-5 Installations License         #
#                                                                            #
##############################################################################

data_1819428
_audit_creation_date                     2023-07-09
_audit_creation_method
;
Pearson's Crystal Data browser
;
#_database_code_PCD                      1819428
_database_code_PDF                       ?

# Entry summary

_chemical_formula_structural             'Fe~3~ Ge'
_chemical_formula_sum                    'Fe3 Ge'
_chemical_name_mineral                   ?
_chemical_compound_source                ?
_chemical_name_structure_type            Mg~3~Cd,hP8,194
_chemical_formula_weight                 240.1

# Bibliographic data

_publ_section_title
;
Thermal stability and hyperfine interactions of mechanically alloyed Fe-Ge phases
;
_journal_coden_ASTM                      JALCEU
_journal_name_full                       'J. Alloys Compd.'
_journal_year                            2007
_journal_volume                          430
_journal_page_first                      116
_journal_page_last                       122
_journal_language                        English
loop_
 _publ_author_name
 _publ_author_address
'Jartych E.'
;
Maria Curie-Sklodowska University (UMCS)
Department of Physics
Lublin
Poland
;
'Oleszak D.'
;
Warsaw University of Technology (PW)
Faculty of Materials Science and Engineering
Warsaw
Poland
;
'Kubalova L.'
;
K.L. Khetagurov North Ossetian State University
Vladikavkaz
Russia
;
'Vasilyeva O.Y.'
;
Moscow Power Engineering Institute (MPEI)
Moscow
Russia
;
'Zurawicz J.K.'
;
Maria Curie-Sklodowska University (UMCS)
Department of Physics
Lublin
Poland
;
'Pikula T.'
;
Maria Curie-Sklodowska University (UMCS)
Department of Physics
Lublin
Poland
;
'Fedotov S.A.'
;
Moscow M.V. Lomonosov State University (MSU)
Department of Chemistry
Moscow
Russia
;

# Standardized crystallographic data

_cell_length_a                           5.186
_cell_length_b                           5.186
_cell_length_c                           4.221
_cell_angle_alpha                        90
_cell_angle_beta                         90
_cell_angle_gamma                        120
_cell_volume                             98.3
_cell_formula_units_Z                    2
_space_group_IT_number                   194
_space_group_name_H-M_alt                'P 63/m m c'
loop_
 _space_group_symop_id
 _space_group_symop_operation_xyz
 1 'x, y, z'
 2 '-x+y, -x, 1/2-z'
 3 '-x+y, -x, z'
 4 '-x+y, y, 1/2-z'
 5 '-x+y, y, z'
 6 '-x, -x+y, -z'
 7 '-x, -x+y, 1/2+z'
 8 '-x, -y, -z'
 9 '-x, -y, 1/2+z'
 10 '-y, -x, 1/2-z'
 11 '-y, -x, z'
 12 '-y, x-y, 1/2-z'
 13 '-y, x-y, z'
 14 'x, x-y, 1/2-z'
 15 'x, x-y, z'
 16 'x, y, 1/2-z'
 17 'x-y, -y, -z'
 18 'x-y, -y, 1/2+z'
 19 'x-y, x, -z'
 20 'x-y, x, 1/2+z'
 21 'y, -x+y, -z'
 22 'y, -x+y, 1/2+z'
 23 'y, x, -z'
 24 'y, x, 1/2+z'

# Atomic positions taken from type-defining entry

loop_
 _atom_type_symbol
 Fe
 Ge
loop_
 _atom_site_label
 _atom_site_type_symbol
 _atom_site_symmetry_multiplicity
 _atom_site_Wyckoff_symbol
 _atom_site_fract_x
 _atom_site_fract_y
 _atom_site_fract_z
 _atom_site_occupancy
 Fe1 Fe 6 h 0.16667 0.33333 0.25 1
 Ge1 Ge 2 d 0.333333 0.666667 0.75 1


_exptl_crystal_colour                    ?
_exptl_crystal_density_meas              ?
_exptl_crystal_density_diffrn            8.11
_cell_measurement_temperature            ?
_cell_measurement_radiation              'X-rays, Cu Ka'
_cell_measurement_reflns_used            ?
_diffrn_ambient_temperature              ?
_diffrn_measurement_device               'automatic diffractometer'
_diffrn_measurement_device_type          ?
_diffrn_radiation_type                   ?
_diffrn_reflns_number                    ?
_exptl_absorpt_coefficient_mu            ?
_exptl_absorpt_correction_type           ?
_computing_structure_solution            ?
_refine_ls_number_parameters             ?
_refine_ls_number_reflns                 ?
_refine_ls_R_factor_gt                   ?
_refine_ls_wR_factor_gt                  ?

# End of data set 1819428

File: M-X-CIF/1819431.cif
##############################################################################
#                                                                            #
# Fe-Ge            # FeGe2 rt                                      # 1819431 #
#                                                                            #
##############################################################################
#                                                                            #
#                           Pearson's Crystal Data                           #
#      Crystal Structure Database for Inorganic Compounds (on DVD)           #
#                              Release 2022/23                               #
#                  Editors: Pierre Villars and Karin Cenzual                 #
#                                                                            #
#   Copyright (c) ASM International & Material Phases Data System (MPDS),    #
# Switzerland & National Institute for Materials Science (NIMS), Japan, 2022 #
#                   All rights reserved. Version 2022.07                     #
#                                                                            #
#   This copy of Pearson's Crystal Data is licensed to:                      #
#   University of Alberta, Chemistry Department, 1-5 Installations License         #
#                                                                            #
##############################################################################

data_1819431
_audit_creation_date                     2023-07-09
_audit_creation_method
;
Pearson's Crystal Data browser
;
#_database_code_PCD                      1819431
_database_code_PDF                       ?

# Entry summary

_chemical_formula_structural             'Fe Ge~2~'
_chemical_formula_sum                    'Fe Ge2'
_chemical_name_mineral                   ?
_chemical_compound_source                ?
_chemical_name_structure_type            CuAl~2~,tI12,140
_chemical_formula_weight                 201.0

# Bibliographic data

_publ_section_title
;
Thermal stability and hyperfine interactions of mechanically alloyed Fe-Ge phases
;
_journal_coden_ASTM                      JALCEU
_journal_name_full                       'J. Alloys Compd.'
_journal_year                            2007
_journal_volume                          430
_journal_page_first                      116
_journal_page_last                       122
_journal_language                        English
loop_
 _publ_author_name
 _publ_author_address
'Jartych E.'
;
Maria Curie-Sklodowska University (UMCS)
Department of Physics
Lublin
Poland
;
'Oleszak D.'
;
Warsaw University of Technology (PW)
Faculty of Materials Science and Engineering
Warsaw
Poland
;
'Kubalova L.'
;
K.L. Khetagurov North Ossetian State University
Vladikavkaz
Russia
;
'Vasilyeva O.Y.'
;
Moscow Power Engineering Institute (MPEI)
Moscow
Russia
;
'Zurawicz J.K.'
;
Maria Curie-Sklodowska University (UMCS)
Department of Physics
Lublin
Poland
;
'Pikula T.'
;
Maria Curie-Sklodowska University (UMCS)
Department of Physics
Lublin
Poland
;
'Fedotov S.A.'
;
Moscow M.V. Lomonosov State University (MSU)
Department of Chemistry
Moscow
Russia
;

# Standardized crystallographic data

_cell_length_a                           5.908
_cell_length_b                           5.908
_cell_length_c                           4.952
_cell_angle_alpha                        90
_cell_angle_beta                         90
_cell_angle_gamma                        90
_cell_volume                             172.8
_cell_formula_units_Z                    4
_space_group_IT_number                   140
_space_group_name_H-M_alt                'I 4/m c m'
loop_
 _space_group_symop_id
 _space_group_symop_operation_xyz
 1 'x, y, z'
 2 '-x, -y, -z'
 3 '-x, -y, z'
 4 '-x, y, 1/2-z'
 5 '-x, y, 1/2+z'
 6 '-y, -x, 1/2-z'
 7 '-y, -x, 1/2+z'
 8 '-y, x, -z'
 9 '-y, x, z'
 10 'x, -y, 1/2-z'
 11 'x, -y, 1/2+z'
 12 'x, y, -z'
 13 'y, -x, -z'
 14 'y, -x, z'
 15 'y, x, 1/2-z'
 16 'y, x, 1/2+z'
 17 '1/2+x, 1/2+y, 1/2+z'
 18 '1/2-x, 1/2-y, 1/2-z'
 19 '1/2-x, 1/2-y, 1/2+z'
 20 '1/2-x, 1/2+y, 1-z'
 21 '1/2-x, 1/2+y, 1+z'
 22 '1/2-y, 1/2-x, 1-z'
 23 '1/2-y, 1/2-x, 1+z'
 24 '1/2-y, 1/2+x, 1/2-z'
 25 '1/2-y, 1/2+x, 1/2+z'
 26 '1/2+x, 1/2-y, 1-z'
 27 '1/2+x, 1/2-y, 1+z'
 28 '1/2+x, 1/2+y, 1/2-z'
 29 '1/2+y, 1/2-x, 1/2-z'
 30 '1/2+y, 1/2-x, 1/2+z'
 31 '1/2+y, 1/2+x, 1-z'
 32 '1/2+y, 1/2+x, 1+z'

# Atomic positions taken from type-defining entry

loop_
 _atom_type_symbol
 Ge
 Fe
loop_
 _atom_site_label
 _atom_site_type_symbol
 _atom_site_symmetry_multiplicity
 _atom_site_Wyckoff_symbol
 _atom_site_fract_x
 _atom_site_fract_y
 _atom_site_fract_z
 _atom_site_occupancy
 Ge1 Ge 8 h 0.1581 0.6581 0 1
 Fe1 Fe 4 a 0 0 0.25 1


_exptl_crystal_colour                    ?
_exptl_crystal_density_meas              ?
_exptl_crystal_density_diffrn            7.73
_cell_measurement_temperature            ?
_cell_measurement_radiation              'X-rays, Cu Ka'
_cell_measurement_reflns_used            ?
_diffrn_ambient_temperature              ?
_diffrn_measurement_device               'automatic diffractometer'
_diffrn_measurement_device_type          ?
_diffrn_radiation_type                   ?
_diffrn_reflns_number                    ?
_exptl_absorpt_coefficient_mu            ?
_exptl_absorpt_correction_type           ?
_computing_structure_solution            ?
_refine_ls_number_parameters             ?
_refine_ls_number_reflns                 ?
_refine_ls_R_factor_gt                   ?
_refine_ls_wR_factor_gt                  ?

# End of data set 1819431

File: M-X-CIF/1819574.cif
##############################################################################
#                                                                            #
# Ni-Sb            # Ni5Sb2 rt mon                                 # 1819574 #
#                                                                            #
##############################################################################
#                                                                            #
#                           Pearson's Crystal Data                           #
#      Crystal Structure Database for Inorganic Compounds (on DVD)           #
#                              Release 2022/23                               #
#                  Editors: Pierre Villars and Karin Cenzual                 #
#                                                                            #
#   Copyright (c) ASM International & Material Phases Data System (MPDS),    #
# Switzerland & National Institute for Materials Science (NIMS), Japan, 2022 #
#                   All rights reserved. Version 2022.07                     #
#                                                                            #
#   This copy of Pearson's Crystal Data is licensed to:                      #
#   University of Alberta, Chemistry Department, 1-5 Installations License         #
#                                                                            #
##############################################################################

data_1819574
_audit_creation_date                     2023-07-09
_audit_creation_method
;
Pearson's Crystal Data browser
;
#_database_code_PCD                      1819574
_database_code_PDF                       ?

# Entry summary

_chemical_formula_structural             'Ni~5~ Sb~2~'
_chemical_formula_sum                    'Ni5 Sb2'
_chemical_name_mineral                   ?
_chemical_compound_source                ?
_chemical_name_structure_type            Ni~5~Sb~2~,mS28,5
_chemical_formula_weight                 537.0

# Bibliographic data

_publ_section_title
'Phase equilibria in the V-Ni-Sb system'                                      
_journal_coden_ASTM                      INOMAF
_journal_name_full                       'Inorg. Mater.'
_journal_year                            2007
_journal_volume                          43
_journal_page_first                      608
_journal_page_last                       613
_journal_language                        English
loop_
 _publ_author_name
 _publ_author_address
'Lomnytska Y.F.'
;
Lviv Ivan Franko National University
Lviv
Ukraine
;
'Pavliv O.P.'
;
Lviv Ivan Franko National University
Lviv
Ukraine
;

# Standardized crystallographic data

_cell_length_a                           12.896
_cell_length_b                           5.425
_cell_length_c                           6.1404
_cell_angle_alpha                        90
_cell_angle_beta                         117.474
_cell_angle_gamma                        90
_cell_volume                             381.1
_cell_formula_units_Z                    4
_space_group_IT_number                   5
_space_group_name_H-M_alt                'C 1 2 1'
loop_
 _space_group_symop_id
 _space_group_symop_operation_xyz
 1 'x, y, z'
 2 '-x, y, -z'
 3 '1/2+x, 1/2+y, z'
 4 '1/2-x, 1/2+y, -z'

# Atomic positions taken from type-defining entry

loop_
 _atom_type_symbol
 Sb
 Ni
loop_
 _atom_site_label
 _atom_site_type_symbol
 _atom_site_symmetry_multiplicity
 _atom_site_Wyckoff_symbol
 _atom_site_fract_x
 _atom_site_fract_y
 _atom_site_fract_z
 _atom_site_occupancy
 Sb1 Sb 4 c 0.1041 0.2534 0.4013 1
 Ni1 Ni 4 c 0.2279 0.5102 0.2555 1
 Ni2 Ni 4 c 0.2313 0.0072 0.2566 1
 Sb2 Sb 4 c 0.3737 0.2503 0.1502 1
 Ni3 Ni 4 c 0.3744 0.7411 0.1543 1
 Ni4 Ni 4 c 0.3980 0.2507 0.5928 1
 Ni5 Ni 2 a 0 0.0 0 1
 Ni6 Ni 2 a 0 0.5011 0 1


_exptl_crystal_colour                    ?
_exptl_crystal_density_meas              ?
_exptl_crystal_density_diffrn            9.36
_cell_measurement_temperature            ?
_cell_measurement_radiation              'X-rays, Cu Ka'
_cell_measurement_reflns_used            ?
_diffrn_ambient_temperature              ?
_diffrn_measurement_device               'automatic diffractometer'
_diffrn_measurement_device_type          ?
_diffrn_radiation_type                   ?
_diffrn_reflns_number                    ?
_exptl_absorpt_coefficient_mu            ?
_exptl_absorpt_correction_type           ?
_computing_structure_solution            ?
_refine_ls_number_parameters             ?
_refine_ls_number_reflns                 ?
_refine_ls_R_factor_gt                   ?
_refine_ls_wR_factor_gt                  ?

# End of data set 1819574

File: M-X-CIF/1819718.cif
##############################################################################
#                                                                            #
# Ni-Sn            # Ni0.896Sn0.104                                # 1819718 #
#                                                                            #
##############################################################################
#                                                                            #
#                           Pearson's Crystal Data                           #
#      Crystal Structure Database for Inorganic Compounds (on DVD)           #
#                              Release 2022/23                               #
#                  Editors: Pierre Villars and Karin Cenzual                 #
#                                                                            #
#   Copyright (c) ASM International & Material Phases Data System (MPDS),    #
# Switzerland & National Institute for Materials Science (NIMS), Japan, 2022 #
#                   All rights reserved. Version 2022.07                     #
#                                                                            #
#   This copy of Pearson's Crystal Data is licensed to:                      #
#   University of Alberta, Chemistry Department, 1-5 Installations License         #
#                                                                            #
##############################################################################

data_1819718
_audit_creation_date                     2023-07-09
_audit_creation_method
;
Pearson's Crystal Data browser
;
#_database_code_PCD                      1819718
_database_code_PDF                       04-015-2482

# Entry summary

_chemical_formula_structural             'Ni~0.896~ Sn~0.104~'
_chemical_formula_sum                    'Ni0.90 Sn0.10'
_chemical_name_mineral                   ?
_chemical_compound_source                ?
_chemical_name_structure_type            Cu,cF4,225
_chemical_formula_weight                 64.9

# Bibliographic data

_publ_section_title
'A new investigation of the system Ni-Sn'                                     
_journal_coden_ASTM                      IERME5
_journal_name_full                       Intermetallics
_journal_year                            2007
_journal_volume                          15
_journal_page_first                      869
_journal_page_last                       884
_journal_language                        English
loop_
 _publ_author_name
 _publ_author_address
'Schmetterer C.'
;
Vienna University
Institut fur Anorganische Chemie
Vienna
Austria
;
'Flandorfer H.'
;
Vienna University
Institut fur Anorganische Chemie
Vienna
Austria
;
'Richter K.W.'
;
Vienna University
Institut fur Anorganische Chemie
Vienna
Austria
;
'Saeed U.'
;
Vienna University
Institut fur Anorganische Chemie
Vienna
Austria
;
'Kauffmann M.'
;
Ecole Nationale Superieure de Chimie de Lille (ENSCL)
Unite de Catalyse et Chimie du Solide (UCCS)
Villeneuve d'Ascq
France
;
'Roussel P.'
;
Ecole Nationale Superieure de Chimie de Lille (ENSCL)
Unite de Catalyse et Chimie du Solide (UCCS)
Villeneuve d'Ascq
France
;
'Ipser H.'
;
Vienna University
Institut fur Anorganische Chemie
Vienna
Austria
;

# Standardized crystallographic data

_cell_length_a                           3.612
_cell_length_b                           3.612
_cell_length_c                           3.612
_cell_angle_alpha                        90
_cell_angle_beta                         90
_cell_angle_gamma                        90
_cell_volume                             47.1
_cell_formula_units_Z                    4
_space_group_IT_number                   225
_space_group_name_H-M_alt                'F m -3 m'
loop_
 _space_group_symop_id
 _space_group_symop_operation_xyz
 1 'x, y, z'
 2 '-x, -y, -z'
 3 '-x, -y, z'
 4 '-x, -z, -y'
 5 '-x, -z, y'
 6 '-x, y, -z'
 7 '-x, y, z'
 8 '-x, z, -y'
 9 '-x, z, y'
 10 '-y, -x, -z'
 11 '-y, -x, z'
 12 '-y, -z, -x'
 13 '-y, -z, x'
 14 '-y, x, -z'
 15 '-y, x, z'
 16 '-y, z, -x'
 17 '-y, z, x'
 18 '-z, -x, -y'
 19 '-z, -x, y'
 20 '-z, -y, -x'
 21 '-z, -y, x'
 22 '-z, x, -y'
 23 '-z, x, y'
 24 '-z, y, -x'
 25 '-z, y, x'
 26 'x, -y, -z'
 27 'x, -y, z'
 28 'x, -z, -y'
 29 'x, -z, y'
 30 'x, y, -z'
 31 'x, z, -y'
 32 'x, z, y'
 33 'y, -x, -z'
 34 'y, -x, z'
 35 'y, -z, -x'
 36 'y, -z, x'
 37 'y, x, -z'
 38 'y, x, z'
 39 'y, z, -x'
 40 'y, z, x'
 41 'z, -x, -y'
 42 'z, -x, y'
 43 'z, -y, -x'
 44 'z, -y, x'
 45 'z, x, -y'
 46 'z, x, y'
 47 'z, y, -x'
 48 'z, y, x'
 49 'x, 1/2+y, 1/2+z'
 50 '-x, 1/2-y, 1/2-z'
 51 '-x, 1/2-y, 1/2+z'
 52 '-x, 1/2-z, 1/2-y'
 53 '-x, 1/2-z, 1/2+y'
 54 '-x, 1/2+y, 1/2-z'
 55 '-x, 1/2+y, 1/2+z'
 56 '-x, 1/2+z, 1/2-y'
 57 '-x, 1/2+z, 1/2+y'
 58 '-y, 1/2-x, 1/2-z'
 59 '-y, 1/2-x, 1/2+z'
 60 '-y, 1/2-z, 1/2-x'
 61 '-y, 1/2-z, 1/2+x'
 62 '-y, 1/2+x, 1/2-z'
 63 '-y, 1/2+x, 1/2+z'
 64 '-y, 1/2+z, 1/2-x'
 65 '-y, 1/2+z, 1/2+x'
 66 '-z, 1/2-x, 1/2-y'
 67 '-z, 1/2-x, 1/2+y'
 68 '-z, 1/2-y, 1/2-x'
 69 '-z, 1/2-y, 1/2+x'
 70 '-z, 1/2+x, 1/2-y'
 71 '-z, 1/2+x, 1/2+y'
 72 '-z, 1/2+y, 1/2-x'
 73 '-z, 1/2+y, 1/2+x'
 74 'x, 1/2-y, 1/2-z'
 75 'x, 1/2-y, 1/2+z'
 76 'x, 1/2-z, 1/2-y'
 77 'x, 1/2-z, 1/2+y'
 78 'x, 1/2+y, 1/2-z'
 79 'x, 1/2+z, 1/2-y'
 80 'x, 1/2+z, 1/2+y'
 81 'y, 1/2-x, 1/2-z'
 82 'y, 1/2-x, 1/2+z'
 83 'y, 1/2-z, 1/2-x'
 84 'y, 1/2-z, 1/2+x'
 85 'y, 1/2+x, 1/2-z'
 86 'y, 1/2+x, 1/2+z'
 87 'y, 1/2+z, 1/2-x'
 88 'y, 1/2+z, 1/2+x'
 89 'z, 1/2-x, 1/2-y'
 90 'z, 1/2-x, 1/2+y'
 91 'z, 1/2-y, 1/2-x'
 92 'z, 1/2-y, 1/2+x'
 93 'z, 1/2+x, 1/2-y'
 94 'z, 1/2+x, 1/2+y'
 95 'z, 1/2+y, 1/2-x'
 96 'z, 1/2+y, 1/2+x'
 97 '1/2+x, y, 1/2+z'
 98 '1/2-x, -y, 1/2-z'
 99 '1/2-x, -y, 1/2+z'
 100 '1/2-x, -z, 1/2-y'
 101 '1/2-x, -z, 1/2+y'
 102 '1/2-x, y, 1/2-z'
 103 '1/2-x, y, 1/2+z'
 104 '1/2-x, z, 1/2-y'
 105 '1/2-x, z, 1/2+y'
 106 '1/2-y, -x, 1/2-z'
 107 '1/2-y, -x, 1/2+z'
 108 '1/2-y, -z, 1/2-x'
 109 '1/2-y, -z, 1/2+x'
 110 '1/2-y, x, 1/2-z'
 111 '1/2-y, x, 1/2+z'
 112 '1/2-y, z, 1/2-x'
 113 '1/2-y, z, 1/2+x'
 114 '1/2-z, -x, 1/2-y'
 115 '1/2-z, -x, 1/2+y'
 116 '1/2-z, -y, 1/2-x'
 117 '1/2-z, -y, 1/2+x'
 118 '1/2-z, x, 1/2-y'
 119 '1/2-z, x, 1/2+y'
 120 '1/2-z, y, 1/2-x'
 121 '1/2-z, y, 1/2+x'
 122 '1/2+x, -y, 1/2-z'
 123 '1/2+x, -y, 1/2+z'
 124 '1/2+x, -z, 1/2-y'
 125 '1/2+x, -z, 1/2+y'
 126 '1/2+x, y, 1/2-z'
 127 '1/2+x, z, 1/2-y'
 128 '1/2+x, z, 1/2+y'
 129 '1/2+y, -x, 1/2-z'
 130 '1/2+y, -x, 1/2+z'
 131 '1/2+y, -z, 1/2-x'
 132 '1/2+y, -z, 1/2+x'
 133 '1/2+y, x, 1/2-z'
 134 '1/2+y, x, 1/2+z'
 135 '1/2+y, z, 1/2-x'
 136 '1/2+y, z, 1/2+x'
 137 '1/2+z, -x, 1/2-y'
 138 '1/2+z, -x, 1/2+y'
 139 '1/2+z, -y, 1/2-x'
 140 '1/2+z, -y, 1/2+x'
 141 '1/2+z, x, 1/2-y'
 142 '1/2+z, x, 1/2+y'
 143 '1/2+z, y, 1/2-x'
 144 '1/2+z, y, 1/2+x'
 145 '1/2+x, 1/2+y, z'
 146 '1/2-x, 1/2-y, -z'
 147 '1/2-x, 1/2-y, z'
 148 '1/2-x, 1/2-z, -y'
 149 '1/2-x, 1/2-z, y'
 150 '1/2-x, 1/2+y, -z'
 151 '1/2-x, 1/2+y, z'
 152 '1/2-x, 1/2+z, -y'
 153 '1/2-x, 1/2+z, y'
 154 '1/2-y, 1/2-x, -z'
 155 '1/2-y, 1/2-x, z'
 156 '1/2-y, 1/2-z, -x'
 157 '1/2-y, 1/2-z, x'
 158 '1/2-y, 1/2+x, -z'
 159 '1/2-y, 1/2+x, z'
 160 '1/2-y, 1/2+z, -x'
 161 '1/2-y, 1/2+z, x'
 162 '1/2-z, 1/2-x, -y'
 163 '1/2-z, 1/2-x, y'
 164 '1/2-z, 1/2-y, -x'
 165 '1/2-z, 1/2-y, x'
 166 '1/2-z, 1/2+x, -y'
 167 '1/2-z, 1/2+x, y'
 168 '1/2-z, 1/2+y, -x'
 169 '1/2-z, 1/2+y, x'
 170 '1/2+x, 1/2-y, -z'
 171 '1/2+x, 1/2-y, z'
 172 '1/2+x, 1/2-z, -y'
 173 '1/2+x, 1/2-z, y'
 174 '1/2+x, 1/2+y, -z'
 175 '1/2+x, 1/2+z, -y'
 176 '1/2+x, 1/2+z, y'
 177 '1/2+y, 1/2-x, -z'
 178 '1/2+y, 1/2-x, z'
 179 '1/2+y, 1/2-z, -x'
 180 '1/2+y, 1/2-z, x'
 181 '1/2+y, 1/2+x, -z'
 182 '1/2+y, 1/2+x, z'
 183 '1/2+y, 1/2+z, -x'
 184 '1/2+y, 1/2+z, x'
 185 '1/2+z, 1/2-x, -y'
 186 '1/2+z, 1/2-x, y'
 187 '1/2+z, 1/2-y, -x'
 188 '1/2+z, 1/2-y, x'
 189 '1/2+z, 1/2+x, -y'
 190 '1/2+z, 1/2+x, y'
 191 '1/2+z, 1/2+y, -x'
 192 '1/2+z, 1/2+y, x'
loop_
 _atom_type_symbol
 Ni
 Sn
loop_
 _atom_site_label
 _atom_site_type_symbol
 _atom_site_symmetry_multiplicity
 _atom_site_Wyckoff_symbol
 _atom_site_fract_x
 _atom_site_fract_y
 _atom_site_fract_z
 _atom_site_occupancy
 Ni1 Ni 4 a 0 0 0 0.896
 Sn2 Sn 4 a 0 0 0 0.104


_exptl_crystal_colour                    ?
_exptl_crystal_density_meas              ?
_exptl_crystal_density_diffrn            9.15
_cell_measurement_temperature            295
_cell_measurement_radiation              'X-rays, Cu Ka1'
_cell_measurement_reflns_used            ?
_diffrn_ambient_temperature              ?
_diffrn_measurement_device               'automatic diffractometer'
_diffrn_measurement_device_type          ?
_diffrn_radiation_type                   ?
_diffrn_reflns_number                    ?
_exptl_absorpt_coefficient_mu            ?
_exptl_absorpt_correction_type           ?
_computing_structure_solution            ?
_refine_ls_number_parameters             ?
_refine_ls_number_reflns                 ?
_refine_ls_R_factor_gt                   ?
_refine_ls_wR_factor_gt                  ?

# End of data set 1819718

File: M-X-CIF/1820693.cif
##############################################################################
#                                                                            #
# Fe-Si            # Fe5Si3 ht                                     # 1820693 #
#                                                                            #
##############################################################################
#                                                                            #
#                           Pearson's Crystal Data                           #
#      Crystal Structure Database for Inorganic Compounds (on DVD)           #
#                              Release 2022/23                               #
#                  Editors: Pierre Villars and Karin Cenzual                 #
#                                                                            #
#   Copyright (c) ASM International & Material Phases Data System (MPDS),    #
# Switzerland & National Institute for Materials Science (NIMS), Japan, 2022 #
#                   All rights reserved. Version 2022.07                     #
#                                                                            #
#   This copy of Pearson's Crystal Data is licensed to:                      #
#   University of Alberta, Chemistry Department, 1-5 Installations License         #
#                                                                            #
##############################################################################

data_1820693
_audit_creation_date                     2023-07-09
_audit_creation_method
;
Pearson's Crystal Data browser
;
#_database_code_PCD                      1820693
_database_code_PDF                       04-016-3993

# Entry summary

_chemical_formula_structural             'Fe~5~ Si~3~'
_chemical_formula_sum                    'Fe5 Si3'
_chemical_name_mineral                   xifengite
_chemical_compound_source                ?
_chemical_name_structure_type            Mn~5~Si~3~,hP16,193
_chemical_formula_weight                 363.5

# Bibliographic data

_publ_section_title
;
Iron silicides and their corresponding oxides: a high-pressure study of Fe~5~Si~3~
;
_journal_coden_ASTM                      SSSCFJ
_journal_name_full                       'Solid State Sci.'
_journal_year                            2004
_journal_volume                          6
_journal_page_first                      673
_journal_page_last                       678
_journal_language                        English
loop_
 _publ_author_name
 _publ_author_address
'Santamaria Perez D.'
;
Spanish National Research Council (CSIC)
Instituto de Quimica Fisica "Rocasolano" (IQFR)
Madrid
Spain
;
'Nuss J.'
;
Max Planck Society (MPG)
Max Planck Institut (MPI) fur Festkorperforschung
Stuttgart
Germany
;
'Haines J.'
;
Montpellier 2 University (UM2)
Laboratoire de Physicochimie de la Matiere Condensee (LPMC)
Montpellier
France
;
'Jansen M.'
;
Max Planck Society (MPG)
Max Planck Institut (MPI) fur Festkorperforschung
Stuttgart
Germany
;
'Vegas A.'
;
Spanish National Research Council (CSIC)
Instituto de Quimica Fisica "Rocasolano" (IQFR)
Madrid
Spain
;

# Standardized crystallographic data

_cell_length_a                           6.7031
_cell_length_b                           6.7031
_cell_length_c                           4.676
_cell_angle_alpha                        90
_cell_angle_beta                         90
_cell_angle_gamma                        120
_cell_volume                             182
_cell_formula_units_Z                    2
_space_group_IT_number                   193
_space_group_name_H-M_alt                'P 63/m c m'
loop_
 _space_group_symop_id
 _space_group_symop_operation_xyz
 1 'x, y, z'
 2 '-x+y, -x, 1/2-z'
 3 '-x+y, -x, z'
 4 '-x+y, y, -z'
 5 '-x+y, y, 1/2+z'
 6 '-x, -x+y, 1/2-z'
 7 '-x, -x+y, z'
 8 '-x, -y, -z'
 9 '-x, -y, 1/2+z'
 10 '-y, -x, -z'
 11 '-y, -x, 1/2+z'
 12 '-y, x-y, 1/2-z'
 13 '-y, x-y, z'
 14 'x, x-y, -z'
 15 'x, x-y, 1/2+z'
 16 'x, y, 1/2-z'
 17 'x-y, -y, 1/2-z'
 18 'x-y, -y, z'
 19 'x-y, x, -z'
 20 'x-y, x, 1/2+z'
 21 'y, -x+y, -z'
 22 'y, -x+y, 1/2+z'
 23 'y, x, 1/2-z'
 24 'y, x, z'
loop_
 _atom_type_symbol
 Fe
 Si
loop_
 _atom_site_label
 _atom_site_type_symbol
 _atom_site_symmetry_multiplicity
 _atom_site_Wyckoff_symbol
 _atom_site_fract_x
 _atom_site_fract_y
 _atom_site_fract_z
 _atom_site_occupancy
 Fe2 Fe 6 g 0.2294 0 0.25 1
 Si Si 6 g 0.604 0 0.25 1
 Fe1 Fe 4 d 0.333333 0.666667 0 1


_exptl_crystal_colour                    gray
_exptl_crystal_density_meas              ?
_exptl_crystal_density_diffrn            6.63
_cell_measurement_temperature            ?
_cell_measurement_pressure               7.5e+06
_cell_measurement_radiation              'X-rays, Mo Ka'
_cell_measurement_reflns_used            ?
_diffrn_ambient_pressure                 7.5e+06
_diffrn_ambient_temperature              ?
_diffrn_measurement_device               'automatic diffractometer'
_diffrn_measurement_device_type          ?
_diffrn_radiation_type                   'X-rays, Mo Ka'
_diffrn_reflns_number                    ?
_exptl_absorpt_coefficient_mu            ?
_exptl_absorpt_correction_type           ?
_computing_structure_solution            'starting values from the literature'
_refine_ls_number_parameters             ?
_refine_ls_number_reflns                 ?
_refine_ls_R_factor_gt                   ?
_refine_ls_wR_factor_gt                  ?
_pd_proc_ls_proof_R_factor               0.130
_pd_proc_ls_proof_wR_factor              0.0777
_refine_ls_R_I_factor                    0.02438

# End of data set 1820693
