Repository: bobleesj/cif-filter-copy

## Overview
This Python toolkit provides a set of tools for processing Crystallographic Information File (CIF) files. It allows for moving files based on unsupported formats, unreasonable distances, and specific tags, copying files based on atomic occupancy and mixing, retrieving file information, and checking CIF folder content against an Excel file.

When you run `python main.py`, a prompt below will appear. 
```
Welcome! Please choose an option to proceed:
[1] Move files based on unsupported CIF format
[2] Move files based on unreasonable distance
[3] Move files based on tags
[4] Move files based on supercell atom count
[5] Copy files based on atomic occupancy and mixing

File: M-X-CIF/1941238.cif
##############################################################################
#                                                                            #
# Fe-Si            # Fe3Si                                         # 1941238 #
#                                                                            #
##############################################################################
#                                                                            #
#                           Pearson's Crystal Data                           #
#      Crystal Structure Database for Inorganic Compounds (on DVD)           #
#                              Release 2022/23                               #
#                  Editors: Pierre Villars and Karin Cenzual                 #
#                                                                            #
#   Copyright (c) ASM International & Material Phases Data System (MPDS),    #
# Switzerland & National Institute for Materials Science (NIMS), Japan, 2022 #
#                   All rights reserved. Version 2022.07                     #
#                                                                            #
#   This copy of Pearson's Crystal Data is licensed to:                      #
#   University of Alberta, Chemistry Department, 1-5 Installations License         #
#                                                                            #
##############################################################################

data_1941238
_audit_creation_date                     2023-07-09
_audit_creation_method
;
Pearson's Crystal Data browser
;
#_database_code_PCD                      1941238
_database_code_PDF                       ?

# Entry summary

_chemical_formula_structural             'Fe~3~ Si'
_chemical_formula_sum                    'Fe3 Si'
_chemical_name_mineral                   gupeiite
_chemical_compound_source                ?
_chemical_name_structure_type            BiF~3~,cF16,225
_chemical_formula_weight                 195.6

# Bibliographic data

_publ_section_title
;
Effect of Mn substitution on the magnetic and magneto-transport properties of Fe~3-x~Mn~x~Si (0 <= x <= 1.25) alloys
;
_journal_coden_ASTM                      JAPIAU
_journal_name_full                       'J. Appl. Phys.'
_journal_year                            2013
_journal_volume                          113
_journal_page_first                      1
_journal_page_last                       7
_journal_language                        English
loop_
 _publ_author_name
 _publ_author_address
'Pal L.'
;
Indian Institute of Technology Bombay (IIT Bombay)
Department of Physics
Mumbai / Maharashtra
India
;
'Suresh K.G.'
;
Indian Institute of Technology Bombay (IIT Bombay)
Department of Physics
Mumbai / Maharashtra
India
;
'Nigam A.K.'
;
Tata Institute of Fundamental Research (TIFR)
Mumbai / Maharashtra
India
;

# Standardized crystallographic data

_cell_length_a                           5.654
_cell_length_b                           5.654
_cell_length_c                           5.654
_cell_angle_alpha                        90
_cell_angle_beta                         90
_cell_angle_gamma                        90
_cell_volume                             180.7
_cell_formula_units_Z                    4
_space_group_IT_number                   225
_space_group_name_H-M_alt                'F m -3 m'
loop_
 _space_group_symop_id
 _space_group_symop_operation_xyz
 1 'x, y, z'
 2 '-x, -y, -z'
 3 '-x, -y, z'
 4 '-x, -z, -y'
 5 '-x, -z, y'
 6 '-x, y, -z'
 7 '-x, y, z'
 8 '-x, z, -y'
 9 '-x, z, y'
 10 '-y, -x, -z'
 11 '-y, -x, z'
 12 '-y, -z, -x'
 13 '-y, -z, x'
 14 '-y, x, -z'
 15 '-y, x, z'
 16 '-y, z, -x'
 17 '-y, z, x'
 18 '-z, -x, -y'
 19 '-z, -x, y'
 20 '-z, -y, -x'
 21 '-z, -y, x'
 22 '-z, x, -y'
 23 '-z, x, y'
 24 '-z, y, -x'
 25 '-z, y, x'
 26 'x, -y, -z'
 27 'x, -y, z'
 28 'x, -z, -y'
 29 'x, -z, y'
 30 'x, y, -z'
 31 'x, z, -y'
 32 'x, z, y'
 33 'y, -x, -z'
 34 'y, -x, z'
 35 'y, -z, -x'
 36 'y, -z, x'
 37 'y, x, -z'
 38 'y, x, z'
 39 'y, z, -x'
 40 'y, z, x'
 41 'z, -x, -y'
 42 'z, -x, y'
 43 'z, -y, -x'
 44 'z, -y, x'
 45 'z, x, -y'
 46 'z, x, y'
 47 'z, y, -x'
 48 'z, y, x'
 49 'x, 1/2+y, 1/2+z'
 50 '-x, 1/2-y, 1/2-z'
 51 '-x, 1/2-y, 1/2+z'
 52 '-x, 1/2-z, 1/2-y'
 53 '-x, 1/2-z, 1/2+y'
 54 '-x, 1/2+y, 1/2-z'
 55 '-x, 1/2+y, 1/2+z'
 56 '-x, 1/2+z, 1/2-y'
 57 '-x, 1/2+z, 1/2+y'
 58 '-y, 1/2-x, 1/2-z'
 59 '-y, 1/2-x, 1/2+z'
 60 '-y, 1/2-z, 1/2-x'
 61 '-y, 1/2-z, 1/2+x'
 62 '-y, 1/2+x, 1/2-z'
 63 '-y, 1/2+x, 1/2+z'
 64 '-y, 1/2+z, 1/2-x'
 65 '-y, 1/2+z, 1/2+x'
 66 '-z, 1/2-x, 1/2-y'
 67 '-z, 1/2-x, 1/2+y'
 68 '-z, 1/2-y, 1/2-x'
 69 '-z, 1/2-y, 1/2+x'
 70 '-z, 1/2+x, 1/2-y'
 71 '-z, 1/2+x, 1/2+y'
 72 '-z, 1/2+y, 1/2-x'
 73 '-z, 1/2+y, 1/2+x'
 74 'x, 1/2-y, 1/2-z'
 75 'x, 1/2-y, 1/2+z'
 76 'x, 1/2-z, 1/2-y'
 77 'x, 1/2-z, 1/2+y'
 78 'x, 1/2+y, 1/2-z'
 79 'x, 1/2+z, 1/2-y'
 80 'x, 1/2+z, 1/2+y'
 81 'y, 1/2-x, 1/2-z'
 82 'y, 1/2-x, 1/2+z'
 83 'y, 1/2-z, 1/2-x'
 84 'y, 1/2-z, 1/2+x'
 85 'y, 1/2+x, 1/2-z'
 86 'y, 1/2+x, 1/2+z'
 87 'y, 1/2+z, 1/2-x'
 88 'y, 1/2+z, 1/2+x'
 89 'z, 1/2-x, 1/2-y'
 90 'z, 1/2-x, 1/2+y'
 91 'z, 1/2-y, 1/2-x'
 92 'z, 1/2-y, 1/2+x'
 93 'z, 1/2+x, 1/2-y'
 94 'z, 1/2+x, 1/2+y'
 95 'z, 1/2+y, 1/2-x'
 96 'z, 1/2+y, 1/2+x'
 97 '1/2+x, y, 1/2+z'
 98 '1/2-x, -y, 1/2-z'
 99 '1/2-x, -y, 1/2+z'
 100 '1/2-x, -z, 1/2-y'
 101 '1/2-x, -z, 1/2+y'
 102 '1/2-x, y, 1/2-z'
 103 '1/2-x, y, 1/2+z'
 104 '1/2-x, z, 1/2-y'
 105 '1/2-x, z, 1/2+y'
 106 '1/2-y, -x, 1/2-z'
 107 '1/2-y, -x, 1/2+z'
 108 '1/2-y, -z, 1/2-x'
 109 '1/2-y, -z, 1/2+x'
 110 '1/2-y, x, 1/2-z'
 111 '1/2-y, x, 1/2+z'
 112 '1/2-y, z, 1/2-x'
 113 '1/2-y, z, 1/2+x'
 114 '1/2-z, -x, 1/2-y'
 115 '1/2-z, -x, 1/2+y'
 116 '1/2-z, -y, 1/2-x'
 117 '1/2-z, -y, 1/2+x'
 118 '1/2-z, x, 1/2-y'
 119 '1/2-z, x, 1/2+y'
 120 '1/2-z, y, 1/2-x'
 121 '1/2-z, y, 1/2+x'
 122 '1/2+x, -y, 1/2-z'
 123 '1/2+x, -y, 1/2+z'
 124 '1/2+x, -z, 1/2-y'
 125 '1/2+x, -z, 1/2+y'
 126 '1/2+x, y, 1/2-z'
 127 '1/2+x, z, 1/2-y'
 128 '1/2+x, z, 1/2+y'
 129 '1/2+y, -x, 1/2-z'
 130 '1/2+y, -x, 1/2+z'
 131 '1/2+y, -z, 1/2-x'
 132 '1/2+y, -z, 1/2+x'
 133 '1/2+y, x, 1/2-z'
 134 '1/2+y, x, 1/2+z'
 135 '1/2+y, z, 1/2-x'
 136 '1/2+y, z, 1/2+x'
 137 '1/2+z, -x, 1/2-y'
 138 '1/2+z, -x, 1/2+y'
 139 '1/2+z, -y, 1/2-x'
 140 '1/2+z, -y, 1/2+x'
 141 '1/2+z, x, 1/2-y'
 142 '1/2+z, x, 1/2+y'
 143 '1/2+z, y, 1/2-x'
 144 '1/2+z, y, 1/2+x'
 145 '1/2+x, 1/2+y, z'
 146 '1/2-x, 1/2-y, -z'
 147 '1/2-x, 1/2-y, z'
 148 '1/2-x, 1/2-z, -y'
 149 '1/2-x, 1/2-z, y'
 150 '1/2-x, 1/2+y, -z'
 151 '1/2-x, 1/2+y, z'
 152 '1/2-x, 1/2+z, -y'
 153 '1/2-x, 1/2+z, y'
 154 '1/2-y, 1/2-x, -z'
 155 '1/2-y, 1/2-x, z'
 156 '1/2-y, 1/2-z, -x'
 157 '1/2-y, 1/2-z, x'
 158 '1/2-y, 1/2+x, -z'
 159 '1/2-y, 1/2+x, z'
 160 '1/2-y, 1/2+z, -x'
 161 '1/2-y, 1/2+z, x'
 162 '1/2-z, 1/2-x, -y'
 163 '1/2-z, 1/2-x, y'
 164 '1/2-z, 1/2-y, -x'
 165 '1/2-z, 1/2-y, x'
 166 '1/2-z, 1/2+x, -y'
 167 '1/2-z, 1/2+x, y'
 168 '1/2-z, 1/2+y, -x'
 169 '1/2-z, 1/2+y, x'
 170 '1/2+x, 1/2-y, -z'
 171 '1/2+x, 1/2-y, z'
 172 '1/2+x, 1/2-z, -y'
 173 '1/2+x, 1/2-z, y'
 174 '1/2+x, 1/2+y, -z'
 175 '1/2+x, 1/2+z, -y'
 176 '1/2+x, 1/2+z, y'
 177 '1/2+y, 1/2-x, -z'
 178 '1/2+y, 1/2-x, z'
 179 '1/2+y, 1/2-z, -x'
 180 '1/2+y, 1/2-z, x'
 181 '1/2+y, 1/2+x, -z'
 182 '1/2+y, 1/2+x, z'
 183 '1/2+y, 1/2+z, -x'
 184 '1/2+y, 1/2+z, x'
 185 '1/2+z, 1/2-x, -y'
 186 '1/2+z, 1/2-x, y'
 187 '1/2+z, 1/2-y, -x'
 188 '1/2+z, 1/2-y, x'
 189 '1/2+z, 1/2+x, -y'
 190 '1/2+z, 1/2+x, y'
 191 '1/2+z, 1/2+y, -x'
 192 '1/2+z, 1/2+y, x'
loop_
 _atom_type_symbol
 Fe
 Si
loop_
 _atom_site_label
 _atom_site_type_symbol
 _atom_site_symmetry_multiplicity
 _atom_site_Wyckoff_symbol
 _atom_site_fract_x
 _atom_site_fract_y
 _atom_site_fract_z
 _atom_site_occupancy
 Fe(A,C) Fe 8 c 0.25 0.25 0.25 1
 Fe(B) Fe 4 b 0.5 0.5 0.5 1
 Si Si 4 a 0 0 0 1


_exptl_crystal_colour                    ?
_exptl_crystal_density_meas              ?
_exptl_crystal_density_diffrn            7.19
_cell_measurement_temperature            ?
_cell_measurement_radiation              X-rays
_cell_measurement_reflns_used            ?
_diffrn_ambient_temperature              ?
_diffrn_measurement_device               ?
_diffrn_measurement_device_type          ?
_diffrn_radiation_type                   X-rays
_diffrn_reflns_number                    ?
_exptl_absorpt_coefficient_mu            ?
_exptl_absorpt_correction_type           ?
_computing_structure_solution            'starting values from the literature'
_refine_ls_number_parameters             ?
_refine_ls_number_reflns                 ?
_refine_ls_R_factor_gt                   ?
_refine_ls_wR_factor_gt                  ?
_pd_proc_ls_proof_R_factor               ?
_pd_proc_ls_proof_wR_factor              ?
_refine_ls_R_I_factor                    ?

# End of data set 1941238

File: M-X-CIF/1942751.cif
##############################################################################
#                                                                            #
# Fe-Ga            # Fe0.8Ga0.2                                    # 1942751 #
#                                                                            #
##############################################################################
#                                                                            #
#                           Pearson's Crystal Data                           #
#      Crystal Structure Database for Inorganic Compounds (on DVD)           #
#                              Release 2022/23                               #
#                  Editors: Pierre Villars and Karin Cenzual                 #
#                                                                            #
#   Copyright (c) ASM International & Material Phases Data System (MPDS),    #
# Switzerland & National Institute for Materials Science (NIMS), Japan, 2022 #
#                   All rights reserved. Version 2022.07                     #
#                                                                            #
#   This copy of Pearson's Crystal Data is licensed to:                      #
#   University of Alberta, Chemistry Department, 1-5 Installations License         #
#                                                                            #
##############################################################################

data_1942751
_audit_creation_date                     2023-07-09
_audit_creation_method
;
Pearson's Crystal Data browser
;
#_database_code_PCD                      1942751
_database_code_PDF                       04-021-8174

# Entry summary

_chemical_formula_structural             'Fe~0.725~ Ga~0.275~'
_chemical_formula_sum                    'Fe0.72 Ga0.28'
_chemical_name_mineral                   ?
_chemical_compound_source                ?
_chemical_name_structure_type            W,cI2,229
_chemical_formula_weight                 59.7

# Bibliographic data

_publ_section_title
;
The structural and magnetic properties of rapidly solidified Fe~100-x~Ga~x~ alloys, for 12.8 <= x <= 27.5
;
_journal_coden_ASTM                      JMMMDC
_journal_name_full                       'J. Magn. Magn. Mater.'
_journal_year                            2014
_journal_volume                          361
_journal_page_first                      74
_journal_page_last                       80
_journal_language                        English
loop_
 _publ_author_name
 _publ_author_address
'Quinn C.J.'
;
Salford University
Materials and Physics Research Centre
Salford
United Kingdom
;
'Grundy P.J.'
;
Salford University
Materials and Physics Research Centre
Salford
United Kingdom
;
'Mellors N.J.'
;
Salford University
Materials and Physics Research Centre
Salford
United Kingdom
;

# Standardized crystallographic data

_cell_length_a                           2.923
_cell_length_b                           2.923
_cell_length_c                           2.923
_cell_angle_alpha                        90
_cell_angle_beta                         90
_cell_angle_gamma                        90
_cell_volume                             25
_cell_formula_units_Z                    2
_space_group_IT_number                   229
_space_group_name_H-M_alt                'I m -3 m'
loop_
 _space_group_symop_id
 _space_group_symop_operation_xyz
 1 'x, y, z'
 2 '-x, -y, -z'
 3 '-x, -y, z'
 4 '-x, -z, -y'
 5 '-x, -z, y'
 6 '-x, y, -z'
 7 '-x, y, z'
 8 '-x, z, -y'
 9 '-x, z, y'
 10 '-y, -x, -z'
 11 '-y, -x, z'
 12 '-y, -z, -x'
 13 '-y, -z, x'
 14 '-y, x, -z'
 15 '-y, x, z'
 16 '-y, z, -x'
 17 '-y, z, x'
 18 '-z, -x, -y'
 19 '-z, -x, y'
 20 '-z, -y, -x'
 21 '-z, -y, x'
 22 '-z, x, -y'
 23 '-z, x, y'
 24 '-z, y, -x'
 25 '-z, y, x'
 26 'x, -y, -z'
 27 'x, -y, z'
 28 'x, -z, -y'
 29 'x, -z, y'
 30 'x, y, -z'
 31 'x, z, -y'
 32 'x, z, y'
 33 'y, -x, -z'
 34 'y, -x, z'
 35 'y, -z, -x'
 36 'y, -z, x'
 37 'y, x, -z'
 38 'y, x, z'
 39 'y, z, -x'
 40 'y, z, x'
 41 'z, -x, -y'
 42 'z, -x, y'
 43 'z, -y, -x'
 44 'z, -y, x'
 45 'z, x, -y'
 46 'z, x, y'
 47 'z, y, -x'
 48 'z, y, x'
 49 '1/2+x, 1/2+y, 1/2+z'
 50 '1/2-x, 1/2-y, 1/2-z'
 51 '1/2-x, 1/2-y, 1/2+z'
 52 '1/2-x, 1/2-z, 1/2-y'
 53 '1/2-x, 1/2-z, 1/2+y'
 54 '1/2-x, 1/2+y, 1/2-z'
 55 '1/2-x, 1/2+y, 1/2+z'
 56 '1/2-x, 1/2+z, 1/2-y'
 57 '1/2-x, 1/2+z, 1/2+y'
 58 '1/2-y, 1/2-x, 1/2-z'
 59 '1/2-y, 1/2-x, 1/2+z'
 60 '1/2-y, 1/2-z, 1/2-x'
 61 '1/2-y, 1/2-z, 1/2+x'
 62 '1/2-y, 1/2+x, 1/2-z'
 63 '1/2-y, 1/2+x, 1/2+z'
 64 '1/2-y, 1/2+z, 1/2-x'
 65 '1/2-y, 1/2+z, 1/2+x'
 66 '1/2-z, 1/2-x, 1/2-y'
 67 '1/2-z, 1/2-x, 1/2+y'
 68 '1/2-z, 1/2-y, 1/2-x'
 69 '1/2-z, 1/2-y, 1/2+x'
 70 '1/2-z, 1/2+x, 1/2-y'
 71 '1/2-z, 1/2+x, 1/2+y'
 72 '1/2-z, 1/2+y, 1/2-x'
 73 '1/2-z, 1/2+y, 1/2+x'
 74 '1/2+x, 1/2-y, 1/2-z'
 75 '1/2+x, 1/2-y, 1/2+z'
 76 '1/2+x, 1/2-z, 1/2-y'
 77 '1/2+x, 1/2-z, 1/2+y'
 78 '1/2+x, 1/2+y, 1/2-z'
 79 '1/2+x, 1/2+z, 1/2-y'
 80 '1/2+x, 1/2+z, 1/2+y'
 81 '1/2+y, 1/2-x, 1/2-z'
 82 '1/2+y, 1/2-x, 1/2+z'
 83 '1/2+y, 1/2-z, 1/2-x'
 84 '1/2+y, 1/2-z, 1/2+x'
 85 '1/2+y, 1/2+x, 1/2-z'
 86 '1/2+y, 1/2+x, 1/2+z'
 87 '1/2+y, 1/2+z, 1/2-x'
 88 '1/2+y, 1/2+z, 1/2+x'
 89 '1/2+z, 1/2-x, 1/2-y'
 90 '1/2+z, 1/2-x, 1/2+y'
 91 '1/2+z, 1/2-y, 1/2-x'
 92 '1/2+z, 1/2-y, 1/2+x'
 93 '1/2+z, 1/2+x, 1/2-y'
 94 '1/2+z, 1/2+x, 1/2+y'
 95 '1/2+z, 1/2+y, 1/2-x'
 96 '1/2+z, 1/2+y, 1/2+x'
loop_
 _atom_type_symbol
 Fe
 Ga
loop_
 _atom_site_label
 _atom_site_type_symbol
 _atom_site_symmetry_multiplicity
 _atom_site_Wyckoff_symbol
 _atom_site_fract_x
 _atom_site_fract_y
 _atom_site_fract_z
 _atom_site_occupancy
 Fe,Ga1 Fe 2 a 0 0 0 0.725
 Fe,Ga2 Ga 2 a 0 0 0 0.275


_exptl_crystal_colour                    ?
_exptl_crystal_density_meas              ?
_exptl_crystal_density_diffrn            7.93
_cell_measurement_temperature            ?
_cell_measurement_radiation              'X-rays, Cu Ka'
_cell_measurement_reflns_used            ?
_diffrn_ambient_temperature              ?
_diffrn_measurement_device               'automatic diffractometer'
_diffrn_measurement_device_type          ?
_diffrn_radiation_type                   ?
_diffrn_reflns_number                    ?
_exptl_absorpt_coefficient_mu            ?
_exptl_absorpt_correction_type           ?
_computing_structure_solution            ?
_refine_ls_number_parameters             ?
_refine_ls_number_reflns                 ?
_refine_ls_R_factor_gt                   ?
_refine_ls_wR_factor_gt                  ?

# End of data set 1942751

File: M-X-CIF/1942995.cif
##############################################################################
#                                                                            #
# Fe-Ge            # FeGe2 rt                                      # 1942995 #
#                                                                            #
##############################################################################
#                                                                            #
#                           Pearson's Crystal Data                           #
#      Crystal Structure Database for Inorganic Compounds (on DVD)           #
#                              Release 2022/23                               #
#                  Editors: Pierre Villars and Karin Cenzual                 #
#                                                                            #
#   Copyright (c) ASM International & Material Phases Data System (MPDS),    #
# Switzerland & National Institute for Materials Science (NIMS), Japan, 2022 #
#                   All rights reserved. Version 2022.07                     #
#                                                                            #
#   This copy of Pearson's Crystal Data is licensed to:                      #
#   University of Alberta, Chemistry Department, 1-5 Installations License         #
#                                                                            #
##############################################################################

data_1942995
_audit_creation_date                     2023-07-09
_audit_creation_method
;
Pearson's Crystal Data browser
;
#_database_code_PCD                      1942995
_database_code_PDF                       ?

# Entry summary

_chemical_formula_structural             'Fe Ge~2~'
_chemical_formula_sum                    'Fe Ge2'
_chemical_name_mineral                   ?
_chemical_compound_source                ?
_chemical_name_structure_type            CuAl~2~,tI12,140
_chemical_formula_weight                 201.0
_chemical_melting_point                  1113

# Bibliographic data

_publ_section_title
;
Standard molar enthalpy of formation of FeGe(s) and FeGe~2~(s) intermetallic compounds
;
_journal_coden_ASTM                      JALCEU
_journal_name_full                       'J. Alloys Compd.'
_journal_year                            2014
_journal_volume                          591
_journal_page_first                      170
_journal_page_last                       173
_journal_language                        English
loop_
 _publ_author_name
 _publ_author_address
'Phapale S.B.'
;
UGC-DAE Consortium for Scientific Research (CSR)
Bhabha Atomic Research Center (BARC)
Trombay / Maharashtra
India
;
'Mishra R.'
;
UGC-DAE Consortium for Scientific Research (CSR)
Bhabha Atomic Research Center (BARC)
Trombay / Maharashtra
India
;
'Chattaraj D.'
;
UGC-DAE Consortium for Scientific Research (CSR)
Bhabha Atomic Research Center (BARC)
Trombay / Maharashtra
India
;
'Samui P.'
;
UGC-DAE Consortium for Scientific Research (CSR)
Bhabha Atomic Research Center (BARC)
Trombay / Maharashtra
India
;
'Sengupta P.'
;
UGC-DAE Consortium for Scientific Research (CSR)
Bhabha Atomic Research Center (BARC)
Trombay / Maharashtra
India
;
'Mishra P.K.'
;
UGC-DAE Consortium for Scientific Research (CSR)
Bhabha Atomic Research Center (BARC)
Trombay / Maharashtra
India
;

# Standardized crystallographic data

_cell_length_a                           5.906
_cell_length_b                           5.906
_cell_length_c                           4.955
_cell_angle_alpha                        90
_cell_angle_beta                         90
_cell_angle_gamma                        90
_cell_volume                             172.8
_cell_formula_units_Z                    4
_space_group_IT_number                   140
_space_group_name_H-M_alt                'I 4/m c m'
loop_
 _space_group_symop_id
 _space_group_symop_operation_xyz
 1 'x, y, z'
 2 '-x, -y, -z'
 3 '-x, -y, z'
 4 '-x, y, 1/2-z'
 5 '-x, y, 1/2+z'
 6 '-y, -x, 1/2-z'
 7 '-y, -x, 1/2+z'
 8 '-y, x, -z'
 9 '-y, x, z'
 10 'x, -y, 1/2-z'
 11 'x, -y, 1/2+z'
 12 'x, y, -z'
 13 'y, -x, -z'
 14 'y, -x, z'
 15 'y, x, 1/2-z'
 16 'y, x, 1/2+z'
 17 '1/2+x, 1/2+y, 1/2+z'
 18 '1/2-x, 1/2-y, 1/2-z'
 19 '1/2-x, 1/2-y, 1/2+z'
 20 '1/2-x, 1/2+y, 1-z'
 21 '1/2-x, 1/2+y, 1+z'
 22 '1/2-y, 1/2-x, 1-z'
 23 '1/2-y, 1/2-x, 1+z'
 24 '1/2-y, 1/2+x, 1/2-z'
 25 '1/2-y, 1/2+x, 1/2+z'
 26 '1/2+x, 1/2-y, 1-z'
 27 '1/2+x, 1/2-y, 1+z'
 28 '1/2+x, 1/2+y, 1/2-z'
 29 '1/2+y, 1/2-x, 1/2-z'
 30 '1/2+y, 1/2-x, 1/2+z'
 31 '1/2+y, 1/2+x, 1-z'
 32 '1/2+y, 1/2+x, 1+z'

# Atomic positions taken from type-defining entry

loop_
 _atom_type_symbol
 Ge
 Fe
loop_
 _atom_site_label
 _atom_site_type_symbol
 _atom_site_symmetry_multiplicity
 _atom_site_Wyckoff_symbol
 _atom_site_fract_x
 _atom_site_fract_y
 _atom_site_fract_z
 _atom_site_occupancy
 Ge1 Ge 8 h 0.1581 0.6581 0 1
 Fe1 Fe 4 a 0 0 0.25 1


_exptl_crystal_colour                    ?
_exptl_crystal_density_meas              ?
_exptl_crystal_density_diffrn            7.73
_cell_measurement_temperature            ?
_cell_measurement_radiation              X-rays
_cell_measurement_reflns_used            ?
_diffrn_ambient_temperature              ?
_diffrn_measurement_device               diffractometer
_diffrn_measurement_device_type          ?
_diffrn_radiation_type                   ?
_diffrn_reflns_number                    ?
_exptl_absorpt_coefficient_mu            ?
_exptl_absorpt_correction_type           ?
_computing_structure_solution            ?
_refine_ls_number_parameters             ?
_refine_ls_number_reflns                 ?
_refine_ls_R_factor_gt                   ?
_refine_ls_wR_factor_gt                  ?

# End of data set 1942995

File: M-X-CIF/1943781.cif
##############################################################################
#                                                                            #
# Co-Sb            # Co1.6Sb0.4                                    # 1943781 #
#                                                                            #
##############################################################################
#                                                                            #
#                           Pearson's Crystal Data                           #
#      Crystal Structure Database for Inorganic Compounds (on DVD)           #
#                              Release 2022/23                               #
#                  Editors: Pierre Villars and Karin Cenzual                 #
#                                                                            #
#   Copyright (c) ASM International & Material Phases Data System (MPDS),    #
# Switzerland & National Institute for Materials Science (NIMS), Japan, 2022 #
#                   All rights reserved. Version 2022.07                     #
#                                                                            #
#   This copy of Pearson's Crystal Data is licensed to:                      #
#   University of Alberta, Chemistry Department, 1-5 Installations License         #
#                                                                            #
##############################################################################

data_1943781
_audit_creation_date                     2023-07-09
_audit_creation_method
;
Pearson's Crystal Data browser
;
#_database_code_PCD                      1943781
_database_code_PDF                       04-021-8441

# Entry summary

_chemical_formula_structural             'Co~1.6~ Sb~0.4~'
_chemical_formula_sum                    'Co1.60 Sb0.40'
_chemical_name_mineral                   ?
_chemical_compound_source                ?
_chemical_name_structure_type            Co(Co~0.6~Sb~0.4~),mP4,10
_chemical_formula_weight                 143.0

# Bibliographic data

_publ_section_title
'Development of novel compounds in Co-Sb system by high pressure synthesis'   
_journal_coden_ASTM                      IEMGAQ
_journal_name_full                       'IEEE Trans. Magn.'
_journal_year                            2014
_journal_volume                          50
_journal_page_first                      1
_journal_page_last                       4
_journal_language                        English
loop_
 _publ_author_name
 _publ_author_address
'Matsushita I.'
;
Tohoku University
Department of Materials Science
Sendai / Miyagi
Japan
;
'Kamegawa A.'
;
Tohoku University
Department of Materials Science
Sendai / Miyagi
Japan
;
'Okada M.'
;
Hachinohe National College of Technology
Hachinohe / Aomori
Japan
;
'Sugimoto S.'
;
Tohoku University
Department of Materials Science
Sendai / Miyagi
Japan
;

# Standardized crystallographic data

_cell_length_a                           3.7806
_cell_length_b                           3.7612
_cell_length_c                           3.797
_cell_angle_alpha                        90
_cell_angle_beta                         90.842
_cell_angle_gamma                        90
_cell_volume                             54
_cell_formula_units_Z                    2
_space_group_IT_number                   10
_space_group_name_H-M_alt                'P 1 2/m 1'
loop_
 _space_group_symop_id
 _space_group_symop_operation_xyz
 1 'x, y, z'
 2 '-x, -y, -z'
 3 '-x, y, -z'
 4 'x, -y, z'
loop_
 _atom_type_symbol
 Co
 Sb
loop_
 _atom_site_label
 _atom_site_type_symbol
 _atom_site_symmetry_multiplicity
 _atom_site_Wyckoff_symbol
 _atom_site_fract_x
 _atom_site_fract_y
 _atom_site_fract_z
 _atom_site_occupancy
 Co4,Sb2A Co 1 g 0.5 0 0.5 0.6
 Co4,Sb2B Sb 1 g 0.5 0 0.5 0.4
 Co2 Co 1 f 0 0.5 0.5 1
 Co3,Sb1A Co 1 e 0.5 0.5 0 0.6
 Co3,Sb1B Sb 1 e 0.5 0.5 0 0.4
 Co1 Co 1 a 0 0 0 1


_exptl_crystal_colour                    ?
_exptl_crystal_density_meas              ?
_exptl_crystal_density_diffrn            8.80
_cell_measurement_temperature            ?
_cell_measurement_radiation              'X-rays, Mo Ka'
_cell_measurement_reflns_used            ?
_diffrn_ambient_temperature              ?
_diffrn_measurement_device               ?
_diffrn_measurement_device_type          ?
_diffrn_radiation_type                   'X-rays, Mo Ka'
_diffrn_reflns_number                    ?
_exptl_absorpt_coefficient_mu            ?
_exptl_absorpt_correction_type           ?
_computing_structure_solution            'starting values from the literature'
_refine_ls_number_parameters             ?
_refine_ls_number_reflns                 ?
_refine_ls_R_factor_gt                   ?
_refine_ls_wR_factor_gt                  ?
_pd_proc_ls_proof_R_factor               ?
_pd_proc_ls_proof_wR_factor              ?
_refine_ls_R_I_factor                    ?

# End of data set 1943781

File: M-X-CIF/1944644.cif
##############################################################################
#                                                                            #
# Fe-Ge            # Fe1.75Ge                                      # 1944644 #
#                                                                            #
##############################################################################
#                                                                            #
#                           Pearson's Crystal Data                           #
#      Crystal Structure Database for Inorganic Compounds (on DVD)           #
#                              Release 2022/23                               #
#                  Editors: Pierre Villars and Karin Cenzual                 #
#                                                                            #
#   Copyright (c) ASM International & Material Phases Data System (MPDS),    #
# Switzerland & National Institute for Materials Science (NIMS), Japan, 2022 #
#                   All rights reserved. Version 2022.07                     #
#                                                                            #
#   This copy of Pearson's Crystal Data is licensed to:                      #
#   University of Alberta, Chemistry Department, 1-5 Installations License         #
#                                                                            #
##############################################################################

data_1944644
_audit_creation_date                     2023-07-09
_audit_creation_method
;
Pearson's Crystal Data browser
;
#_database_code_PCD                      1944644
_database_code_PDF                       ?

# Entry summary

_chemical_formula_structural             'Fe~1.5~ Ge'
_chemical_formula_sum                    'Fe1.50 Ge'
_chemical_name_mineral                   ?
_chemical_compound_source                ?
_chemical_name_structure_type            Co~1.75~Ge,hP6,194
_chemical_formula_weight                 156.4

# Bibliographic data

_publ_section_title
;
Atomic disorder, magnetic order and phase transitions of TbFe~6~Ge~6~ studied by X-ray, neutron diffraction and magnetic measurements (I)
;
_journal_coden_ASTM                      JMMMDC
_journal_name_full                       'J. Magn. Magn. Mater.'
_journal_year                            1998
_journal_volume                          182
_journal_page_first                      96
_journal_page_last                       110
_journal_language                        English
loop_
 _publ_author_name
 _publ_author_address
'Schobinger Papamantellos P.'
;
Swiss Federal Institute of Technology (ETHZ)
Laboratorium fur Kristallographie
Zurich
Switzerland
;
'Oleksyn O.Y.'
;
Swiss Federal Institute of Technology (ETHZ)
Laboratorium fur Kristallographie
Zurich
Switzerland
;
'Rodriguez Carvajal J.'
;
Centre d'Etudes Nucleaire de Saclay
Laboratoire Leon Brillouin (LLB)
Gif-sur-Yvette
France
;
'Andre G.'
;
National Center for Scientific Research (CNRS)
Laboratoire Leon Brillouin (LLB)
Gif-sur-Yvette
France
;
'Bruck E.'
;
Amsterdam University
Van der Waals-Zeeman Laboratorium
Amsterdam
Netherlands
;
'Buschow K.H.J.'
;
Amsterdam University
Van der Waals-Zeeman Laboratorium
Amsterdam
Netherlands
;

# Standardized crystallographic data

_cell_length_a                           3.994
_cell_length_b                           3.994
_cell_length_c                           5.004
_cell_angle_alpha                        90
_cell_angle_beta                         90
_cell_angle_gamma                        120
_cell_volume                             69.1
_cell_formula_units_Z                    2
_space_group_IT_number                   194
_space_group_name_H-M_alt                'P 63/m m c'
loop_
 _space_group_symop_id
 _space_group_symop_operation_xyz
 1 'x, y, z'
 2 '-x+y, -x, 1/2-z'
 3 '-x+y, -x, z'
 4 '-x+y, y, 1/2-z'
 5 '-x+y, y, z'
 6 '-x, -x+y, -z'
 7 '-x, -x+y, 1/2+z'
 8 '-x, -y, -z'
 9 '-x, -y, 1/2+z'
 10 '-y, -x, 1/2-z'
 11 '-y, -x, z'
 12 '-y, x-y, 1/2-z'
 13 '-y, x-y, z'
 14 'x, x-y, 1/2-z'
 15 'x, x-y, z'
 16 'x, y, 1/2-z'
 17 'x-y, -y, -z'
 18 'x-y, -y, 1/2+z'
 19 'x-y, x, -z'
 20 'x-y, x, 1/2+z'
 21 'y, -x+y, -z'
 22 'y, -x+y, 1/2+z'
 23 'y, x, -z'
 24 'y, x, 1/2+z'
loop_
 _atom_type_symbol
 Fe
 Ge
loop_
 _atom_site_label
 _atom_site_type_symbol
 _atom_site_symmetry_multiplicity
 _atom_site_Wyckoff_symbol
 _atom_site_fract_x
 _atom_site_fract_y
 _atom_site_fract_z
 _atom_site_occupancy
 Fe2 Fe 2 d 0.333333 0.666667 0.75 0.5
 Ge Ge 2 c 0.333333 0.666667 0.25 1
 Fe1 Fe 2 a 0 0 0 1


_exptl_crystal_colour                    ?
_exptl_crystal_density_meas              ?
_exptl_crystal_density_diffrn            7.51
_cell_measurement_temperature            293
_cell_measurement_radiation              'X-rays, Cu Ka'
_cell_measurement_reflns_used            ?
_diffrn_ambient_temperature              ?
_diffrn_measurement_device               'automatic diffractometer'
_diffrn_measurement_device_type          ?
_diffrn_radiation_type                   ?
_diffrn_reflns_number                    ?
_exptl_absorpt_coefficient_mu            ?
_exptl_absorpt_correction_type           ?
_computing_structure_solution            ?
_refine_ls_number_parameters             ?
_refine_ls_number_reflns                 ?
_refine_ls_R_factor_gt                   ?
_refine_ls_wR_factor_gt                  ?

# End of data set 1944644

File: M-X-CIF/1945773.cif
##############################################################################
#                                                                            #
# Fe-Sb            # FeSb3 tf                                      # 1945773 #
#                                                                            #
##############################################################################
#                                                                            #
#                           Pearson's Crystal Data                           #
#      Crystal Structure Database for Inorganic Compounds (on DVD)           #
#                              Release 2022/23                               #
#                  Editors: Pierre Villars and Karin Cenzual                 #
#                                                                            #
#   Copyright (c) ASM International & Material Phases Data System (MPDS),    #
# Switzerland & National Institute for Materials Science (NIMS), Japan, 2022 #
#                   All rights reserved. Version 2022.07                     #
#                                                                            #
#   This copy of Pearson's Crystal Data is licensed to:                      #
#   University of Alberta, Chemistry Department, 1-5 Installations License         #
#                                                                            #
##############################################################################

data_1945773
_audit_creation_date                     2023-07-09
_audit_creation_method
;
Pearson's Crystal Data browser
;
#_database_code_PCD                      1945773
_database_code_PDF                       ?

# Entry summary

_chemical_formula_structural             'Fe Sb~3~'
_chemical_formula_sum                    'Fe Sb2.40'
_chemical_name_mineral                   ?
_chemical_compound_source                ?
_chemical_name_structure_type            CoAs~3~,cI32,204
_chemical_formula_weight                 421.1

# Bibliographic data

_publ_section_title
;
Structural evolution of iron antimonides from amorphous precursors to crystalline products studied by total scattering techniques
;
_journal_coden_ASTM                      JACSAT
_journal_name_full                       'J. Am. Chem. Soc.'
_journal_year                            2015
_journal_volume                          137
_journal_page_first                      9652
_journal_page_last                       9658
_journal_language                        English
loop_
 _publ_author_name
 _publ_author_address
'Bauers S.R.'
;
University of Oregon (UO)
Department of Chemistry
Eugene
U.S.A. Oregon
;
'Wood S.R.'
;
University of Oregon (UO)
Department of Chemistry
Eugene
U.S.A. Oregon
;
'Jensen K.M.O.'
;
Columbia University in the City of New York
Department of Applied Physics and Applied Mathematics
New York City
U.S.A. New York
;
'Blichfeld A.B.'
;
Aarhus University (AU)
Department of Chemistry
Aarhus
Denmark
;
'Iversen B.B.'
;
Aarhus University (AU)
Department of Chemistry
Aarhus
Denmark
;
'Billinge S.J.L.'
;
Columbia University in the City of New York
Department of Applied Physics and Applied Mathematics
New York City
U.S.A. New York
;
'Johnson D.C.'
;
University of Oregon (UO)
Department of Chemistry
Eugene
U.S.A. Oregon
;

# Standardized crystallographic data

_cell_length_a                           9.1895
_cell_length_b                           9.1895
_cell_length_c                           9.1895
_cell_angle_alpha                        90
_cell_angle_beta                         90
_cell_angle_gamma                        90
_cell_volume                             776
_cell_formula_units_Z                    8
_space_group_IT_number                   204
_space_group_name_H-M_alt                'I m -3'
loop_
 _space_group_symop_id
 _space_group_symop_operation_xyz
 1 'x, y, z'
 2 '-x, -y, -z'
 3 '-x, -y, z'
 4 '-x, y, -z'
 5 '-x, y, z'
 6 '-y, -z, -x'
 7 '-y, -z, x'
 8 '-y, z, -x'
 9 '-y, z, x'
 10 '-z, -x, -y'
 11 '-z, -x, y'
 12 '-z, x, -y'
 13 '-z, x, y'
 14 'x, -y, -z'
 15 'x, -y, z'
 16 'x, y, -z'
 17 'y, -z, -x'
 18 'y, -z, x'
 19 'y, z, -x'
 20 'y, z, x'
 21 'z, -x, -y'
 22 'z, -x, y'
 23 'z, x, -y'
 24 'z, x, y'
 25 '1/2+x, 1/2+y, 1/2+z'
 26 '1/2-x, 1/2-y, 1/2-z'
 27 '1/2-x, 1/2-y, 1/2+z'
 28 '1/2-x, 1/2+y, 1/2-z'
 29 '1/2-x, 1/2+y, 1/2+z'
 30 '1/2-y, 1/2-z, 1/2-x'
 31 '1/2-y, 1/2-z, 1/2+x'
 32 '1/2-y, 1/2+z, 1/2-x'
 33 '1/2-y, 1/2+z, 1/2+x'
 34 '1/2-z, 1/2-x, 1/2-y'
 35 '1/2-z, 1/2-x, 1/2+y'
 36 '1/2-z, 1/2+x, 1/2-y'
 37 '1/2-z, 1/2+x, 1/2+y'
 38 '1/2+x, 1/2-y, 1/2-z'
 39 '1/2+x, 1/2-y, 1/2+z'
 40 '1/2+x, 1/2+y, 1/2-z'
 41 '1/2+y, 1/2-z, 1/2-x'
 42 '1/2+y, 1/2-z, 1/2+x'
 43 '1/2+y, 1/2+z, 1/2-x'
 44 '1/2+y, 1/2+z, 1/2+x'
 45 '1/2+z, 1/2-x, 1/2-y'
 46 '1/2+z, 1/2-x, 1/2+y'
 47 '1/2+z, 1/2+x, 1/2-y'
 48 '1/2+z, 1/2+x, 1/2+y'
loop_
 _atom_type_symbol
 Sb
 Fe
loop_
 _atom_site_label
 _atom_site_type_symbol
 _atom_site_symmetry_multiplicity
 _atom_site_Wyckoff_symbol
 _atom_site_fract_x
 _atom_site_fract_y
 _atom_site_fract_z
 _atom_site_occupancy
 Sb Sb 24 g 0 0.1575 0.3397 0.8
 Fe Fe 8 c 0.25 0.25 0.25 1


_exptl_crystal_colour                    ?
_exptl_crystal_density_meas              ?
_exptl_crystal_density_diffrn            7.21
_cell_measurement_temperature            ?
_cell_measurement_radiation              'X-rays, Cu Ka'
_cell_measurement_reflns_used            ?
_diffrn_ambient_temperature              ?
_diffrn_measurement_device               'automatic diffractometer'
_diffrn_measurement_device_type          'Rigaku SmartLab'
_diffrn_radiation_type                   'X-rays, Cu Ka'
_diffrn_reflns_number                    ?
_diffrn_reflns_theta_min                 5
_diffrn_reflns_theta_max                 32.5
_exptl_absorpt_coefficient_mu            ?
_exptl_absorpt_correction_type           ?
_computing_structure_solution            'starting values from the literature'
_refine_ls_number_parameters             ?
_refine_ls_number_reflns                 ?
_refine_ls_R_factor_gt                   ?
_refine_ls_wR_factor_gt                  ?

# End of data set 1945773

File: M-X-CIF/1947505.cif
##############################################################################
#                                                                            #
# Ni-Sb            # NiSb                                          # 1947505 #
#                                                                            #
##############################################################################
#                                                                            #
#                           Pearson's Crystal Data                           #
#      Crystal Structure Database for Inorganic Compounds (on DVD)           #
#                              Release 2022/23                               #
#                  Editors: Pierre Villars and Karin Cenzual                 #
#                                                                            #
#   Copyright (c) ASM International & Material Phases Data System (MPDS),    #
# Switzerland & National Institute for Materials Science (NIMS), Japan, 2022 #
#                   All rights reserved. Version 2022.07                     #
#                                                                            #
#   This copy of Pearson's Crystal Data is licensed to:                      #
#   University of Alberta, Chemistry Department, 1-5 Installations License         #
#                                                                            #
##############################################################################

data_1947505
_audit_creation_date                     2023-07-09
_audit_creation_method
;
Pearson's Crystal Data browser
;
#_database_code_PCD                      1947505
_database_code_PDF                       ?

# Entry summary

_chemical_formula_structural             'Ni Sb'
_chemical_formula_sum                    'Ni Sb'
_chemical_name_mineral                   breithauptite
_chemical_compound_source                ?
_chemical_name_structure_type            NiAs,hP4,194
_chemical_formula_weight                 180.4
_chemical_melting_point                  1420

# Bibliographic data

_publ_section_title
;
Peculiarities of thermoelectric half-Heusler phase formation in Gd-Ni-Sb and Lu-Ni-Sb ternary systems
;
_journal_coden_ASTM                      JSSCBI
_journal_name_full                       'J. Solid State Chem.'
_journal_year                            2016
_journal_volume                          239
_journal_page_first                      145
_journal_page_last                       152
_journal_language                        English
loop_
 _publ_author_name
 _publ_author_address
'Romaka V.V.'
;
Lviv Polytechnic National University
Department of Applied Materials Science and Materials Engineering
Lviv
Ukraine
;
'Romaka L.'
;
Lviv Ivan Franko National University
Department of Inorganic Chemistry
Lviv
Ukraine
;
'Horyn A.'
;
Lviv Ivan Franko National University
Department of Inorganic Chemistry
Lviv
Ukraine
;
'Rogl P.'
;
Vienna University
Institut fur Materialchemie und Forschung
Vienna
Austria
;
'Stadnyk Y.'
;
Lviv Ivan Franko National University
Department of Inorganic Chemistry
Lviv
Ukraine
;
'Melnychenko N.'
;
Lviv Ivan Franko National University
Department of Inorganic Chemistry
Lviv
Ukraine
;
'Orlovskyy M.'
;
Lviv Polytechnic National University
Department of Applied Materials Science and Materials Engineering
Lviv
Ukraine
;
'Krayovskyy V.'
;
Lviv Polytechnic National University
Department of Applied Materials Science and Materials Engineering
Lviv
Ukraine
;

# Standardized crystallographic data

_cell_length_a                           3.9303
_cell_length_b                           3.9303
_cell_length_c                           5.1357
_cell_angle_alpha                        90
_cell_angle_beta                         90
_cell_angle_gamma                        120
_cell_volume                             68.7
_cell_formula_units_Z                    2
_space_group_IT_number                   194
_space_group_name_H-M_alt                'P 63/m m c'
loop_
 _space_group_symop_id
 _space_group_symop_operation_xyz
 1 'x, y, z'
 2 '-x+y, -x, 1/2-z'
 3 '-x+y, -x, z'
 4 '-x+y, y, 1/2-z'
 5 '-x+y, y, z'
 6 '-x, -x+y, -z'
 7 '-x, -x+y, 1/2+z'
 8 '-x, -y, -z'
 9 '-x, -y, 1/2+z'
 10 '-y, -x, 1/2-z'
 11 '-y, -x, z'
 12 '-y, x-y, 1/2-z'
 13 '-y, x-y, z'
 14 'x, x-y, 1/2-z'
 15 'x, x-y, z'
 16 'x, y, 1/2-z'
 17 'x-y, -y, -z'
 18 'x-y, -y, 1/2+z'
 19 'x-y, x, -z'
 20 'x-y, x, 1/2+z'
 21 'y, -x+y, -z'
 22 'y, -x+y, 1/2+z'
 23 'y, x, -z'
 24 'y, x, 1/2+z'
loop_
 _atom_type_symbol
 Sb
 Ni
loop_
 _atom_site_label
 _atom_site_type_symbol
 _atom_site_symmetry_multiplicity
 _atom_site_Wyckoff_symbol
 _atom_site_fract_x
 _atom_site_fract_y
 _atom_site_fract_z
 _atom_site_occupancy
 Sb Sb 2 c 0.333333 0.666667 0.25 1
 Ni Ni 2 a 0 0 0 1


_exptl_crystal_colour                    ?
_exptl_crystal_density_meas              ?
_exptl_crystal_density_diffrn            8.72
_cell_measurement_temperature            ?
_cell_measurement_radiation              'X-rays, Fe Ka'
_cell_measurement_reflns_used            ?
_diffrn_ambient_temperature              ?
_diffrn_measurement_device               'automatic diffractometer'
_diffrn_measurement_device_type          ?
_diffrn_radiation_type                   ?
_diffrn_reflns_number                    ?
_exptl_absorpt_coefficient_mu            ?
_exptl_absorpt_correction_type           ?
_computing_structure_solution            ?
_refine_ls_number_parameters             ?
_refine_ls_number_reflns                 ?
_refine_ls_R_factor_gt                   ?
_refine_ls_wR_factor_gt                  ?

# End of data set 1947505
