Repository: bobleesj/cif-filter-copy

# CIF Cleaner
Interactive and codeless program for sorting, pre-processing, sorting CIF (Crystallographic Information File) files

## Overview
This Python toolkit provides a set of tools for processing Crystallographic Information File (CIF) files. It allows for moving files based on unsupported formats, unreasonable distances, and specific tags, copying files based on atomic occupancy and mixing, retrieving file information, and checking CIF folder content against an Excel file.

When you run `python main.py`, a prompt below will appear. 
```
Welcome! Please choose an option to proceed:
[1] Move files based on unsupported CIF format
[2] Move files based on unreasonable distance
[3] Move files based on tags
[4] Move files based on supercell atom count
[5] Copy files based on atomic occupancy and mixing
[6] Get file info in the folder
[7] Check CIF folder content against Excel file
Enter your choice (1-7): 
```

No need to import packages or *write a line of code*. One can simply drag and drop CIF files to have all the features below.

## Features
- **Move Unsupported CIF Files:** Relocate CIF files that do not comply with the expected format.
- **Move CIF Files Based on Distance:** Relocate CIF files containing unreasonable distances between atoms.
- **Move CIF Files Based on Tags:** Relocate CIF files based on specific tags.
- **Copy Files Based on Atomic Occupancy and Mixing:** Copy CIF files that meet criteria for atomic occupancy and atomic mixing.
- **Get File Info:** Retrieve information from CIF files within a folder.
- **Excel Integration:** Check CIF folder content against an Excel file for missing entries.

## Tutorial
> If you are new to Conda (Python package manager), I have written a tutorial for you here [Intro to Python package manager for beginners (Ft. Conda with Cheatsheet](https://bobleesj.github.io/tutorial/2024/02/26/intro-to-python-package-manager.html).

## Test

```
python -m pytest           
```

README is to be updated once the code becomes more robust. If you have any further suggestions or ideas, please feel free to make an issue. If you have any questions, please feel free to send me an email at sl5400@columbia.edu

File: R-M-X_CIFs2/R-M-X_CIFs2_error_label/1535656.cif
##############################################################################
#                                                                            #
# Ce-Ge-Ir         # Ce2IrGe3                                      # 1535656 #
#                                                                            #
##############################################################################
#                                                                            #
#                           Pearson's Crystal Data                           #
#      Crystal Structure Database for Inorganic Compounds (on DVD)           #
#                              Release 2023/24                               #
#                  Editors: Pierre Villars and Karin Cenzual                 #
#                                                                            #
#   Copyright (c) ASM International & Material Phases Data System (MPDS),    #
# Switzerland & National Institute for Materials Science (NIMS), Japan, 2023 #
#                   All rights reserved. Version 2023.07                     #
#                                                                            #
#   This copy of Pearson's Crystal Data is licensed to:                      #
#   Hunter College - City University of New York                             #
#                                                                            #
##############################################################################

data_1535656
_audit_creation_date                     2024-02-24
_audit_creation_method
;
Pearson's Crystal Data browser
;
#_database_code_PCD                      1535656
_database_code_PDF                       04-025-5743

# Entry summary

_chemical_formula_structural             'Ce~2~ Ir Ge~3~'
_chemical_formula_sum                    'Ce2 Ge3.06 Ir0.94'
_chemical_name_mineral                   ?
_chemical_compound_source                ?
_chemical_name_structure_type            Ce~2~CoSi~3~,hP12,191
_chemical_formula_weight                 690.2

# Bibliographic data

_publ_section_title
'Ferromagnetic Kondo lattice Ce~2~IrGe~3~'                                    
_journal_coden_ASTM                      IERME5
_journal_name_full                       Intermetallics
_journal_year                            2018
_journal_volume                          93
_journal_page_first                      106
_journal_page_last                       112
_journal_language                        English
loop_
 _publ_author_name
 _publ_author_address
'Szlawska M.'
;
Polish Academy of Sciences (PAN)
W. Trzebiatowski Institute of Low Temperature and Structure Research
Wroclaw
Poland
;
'Gribanov A.'
;
Moscow M.V. Lomonosov State University (MSU)
Department of Chemistry
Moscow
Russia
;
'Gribanova S.'
;
Moscow I.M. Sechenov First State Medical University
Faculty of Pharmacy
Moscow
Russia
;
'Kaczorowski D.'
;
Polish Academy of Sciences (PAN)
W. Trzebiatowski Institute of Low Temperature and Structure Research
Wroclaw
Poland
;

# Standardized crystallographic data

_cell_length_a                           8.4713
_cell_length_b                           8.4713
_cell_length_c                           4.2098
_cell_angle_alpha                        90
_cell_angle_beta                         90
_cell_angle_gamma                        120
_cell_volume                             261.6
_cell_formula_units_Z                    2
_space_group_IT_number                   191
_space_group_name_H-M_alt                'P 6/m m m'
loop_
 _space_group_symop_id
 _space_group_symop_operation_xyz
 1 'x, y, z'
 2 '-x+y, -x, -z'
 3 '-x+y, -x, z'
 4 '-x+y, y, -z'
 5 '-x+y, y, z'
 6 '-x, -x+y, -z'
 7 '-x, -x+y, z'
 8 '-x, -y, -z'
 9 '-x, -y, z'
 10 '-y, -x, -z'
 11 '-y, -x, z'
 12 '-y, x-y, -z'
 13 '-y, x-y, z'
 14 'x, x-y, -z'
 15 'x, x-y, z'
 16 'x, y, -z'
 17 'x-y, -y, -z'
 18 'x-y, -y, z'
 19 'x-y, x, -z'
 20 'x-y, x, z'
 21 'y, -x+y, -z'
 22 'y, -x+y, z'
 23 'y, x, -z'
 24 'y, x, z'
loop_
 _atom_type_symbol
 Ge
 Ir
 Ce
loop_
 _atom_site_label
 _atom_site_type_symbol
 _atom_site_symmetry_multiplicity
 _atom_site_Wyckoff_symbol
 _atom_site_fract_x
 _atom_site_fract_y
 _atom_site_fract_z
 _atom_site_occupancy
 Ge1 Ge 6 m 0.1671 0.3342 0.5 0.97(1)
 Ge2 Ir 6 m 0.1671 0.3342 0.5 0.03(1)
 Ce2 Ce 3 f 0.5 0 0 1
 Ir1 Ir 2 d 0.333333 0.666667 0.5 0.85(8)
 Ge2 Ge 2 d 0.333333 0.666667 0.5 0.15(8)
 Ce1 Ce 1 a 0 0 0 1


_exptl_crystal_colour                    ?
_exptl_crystal_density_meas              ?
_exptl_crystal_density_diffrn            8.76
_cell_measurement_temperature            ?
_cell_measurement_radiation              ?
_cell_measurement_reflns_used            ?
_diffrn_ambient_temperature              ?
_diffrn_measurement_device               'automatic diffractometer'
_diffrn_measurement_device_type          'STOE STADI P'
_diffrn_radiation_type                   'X-rays, Cu Ka'
_diffrn_radiation_wavelength             1.5406
_diffrn_reflns_number                    ?
_diffrn_reflns_theta_min                 5
_diffrn_reflns_theta_max                 45
_pd_proc_2theta_range_min                10
_pd_proc_2theta_range_max                90
_exptl_absorpt_coefficient_mu            ?
_exptl_absorpt_correction_type           ?
_computing_structure_solution
'starting values derived from related structure'                              
_refine_ls_number_parameters             16
_refine_ls_number_reflns                 62
_refine_ls_R_factor_gt                   0.048
_refine_ls_wR_factor_gt                  ?
_pd_proc_ls_proof_R_factor               0.066
_pd_proc_ls_proof_wR_factor              0.087
_refine_ls_R_I_factor                    0.047

# End of data set 1535656
