Repository: bobleesj/cif-filter-copy

# CIF Cleaner
Interactive and codeless program for sorting, pre-processing, sorting CIF (Crystallographic Information File) files

## Overview
This Python toolkit provides a set of tools for processing Crystallographic Information File (CIF) files. It allows for moving files based on unsupported formats, unreasonable distances, and specific tags, copying files based on atomic occupancy and mixing, retrieving file information, and checking CIF folder content against an Excel file.

When you run `python main.py`, a prompt below will appear. 
```
Welcome! Please choose an option to proceed:
[1] Move files based on unsupported CIF format
[2] Move files based on unreasonable distance
[3] Move files based on tags
[4] Move files based on supercell atom count
[5] Copy files based on atomic occupancy and mixing
[6] Get file info in the folder
[7] Check CIF folder content against Excel file
Enter your choice (1-7): 
```

No need to import packages or *write a line of code*. One can simply drag and drop CIF files to have all the features below.

## Features
- **Move Unsupported CIF Files:** Relocate CIF files that do not comply with the expected format.
- **Move CIF Files Based on Distance:** Relocate CIF files containing unreasonable distances between atoms.
- **Move CIF Files Based on Tags:** Relocate CIF files based on specific tags.
- **Copy Files Based on Atomic Occupancy and Mixing:** Copy CIF files that meet criteria for atomic occupancy and atomic mixing.
- **Get File Info:** Retrieve information from CIF files within a folder.
- **Excel Integration:** Check CIF folder content against an Excel file for missing entries.

## Tutorial
> If you are new to Conda (Python package manager), I have written a tutorial for you here [Intro to Python package manager for beginners (Ft. Conda with Cheatsheet](https://bobleesj.github.io/tutorial/2024/02/26/intro-to-python-package-manager.html).

## Test

```
python -m pytest           
```

README is to be updated once the code becomes more robust. If you have any further suggestions or ideas, please feel free to make an issue. If you have any questions, please feel free to send me an email at sl5400@columbia.edu

File: R-M-X_CIFs2/R-M-X_CIFs2_error_others/1000774.cif
##############################################################################
#                                                                            #
# Fe-Ga-Sc         # Sc3Fe2Ga6                                     # 1000774 #
#                                                                            #
##############################################################################
#                                                                            #
#                           Pearson's Crystal Data                           #
#      Crystal Structure Database for Inorganic Compounds (on DVD)           #
#                              Release 2023/24                               #
#                  Editors: Pierre Villars and Karin Cenzual                 #
#                                                                            #
#   Copyright (c) ASM International & Material Phases Data System (MPDS),    #
# Switzerland & National Institute for Materials Science (NIMS), Japan, 2023 #
#                   All rights reserved. Version 2023.07                     #
#                                                                            #
#   This copy of Pearson's Crystal Data is licensed to:                      #
#   Hunter College - City University of New York                             #
#                                                                            #
##############################################################################

data_1000774
_audit_creation_date                     2024-02-24
_audit_creation_method
;
Pearson's Crystal Data browser
;
#_database_code_PCD                      1000774
_database_code_PDF                       04-009-1606

# Entry summary

_chemical_formula_structural             'Sc~3~ Fe~2~ Ga~6~'
_chemical_formula_sum                    'Fe2 Ga6 Sc3'
_chemical_name_mineral                   ?
_chemical_compound_source                ?
_chemical_name_structure_type            Sc~3~Mn~2~Ga~6~,oP44,62
_chemical_formula_weight                 664.9

# Bibliographic data

_publ_section_title
'Crystal structure of the Sc~3~Mn~2~Ga~6~ and Sc~3~Fe~2~Ga~6~ compounds'      
_journal_coden_ASTM                      DANND6
_journal_name_full                       'Dopov. Akad. Nauk Ukr. RSR, Ser. B'
_journal_year                            1987
_journal_volume                          ?
_journal_issue                           7
_journal_page_first                      54
_journal_page_last                       56
_journal_language                        Ukrainian
loop_
 _publ_author_name
 _publ_author_address
'Marvik V.Y.'
'Belyavina N.N.'
;
Kyiv Taras Shevchenko State University
Kiev
Ukraine
;

# Standardized crystallographic data

_cell_length_a                           8.081
_cell_length_b                           8.425
_cell_length_c                           10.457
_cell_angle_alpha                        90
_cell_angle_beta                         90
_cell_angle_gamma                        90
_cell_volume                             711.9
_cell_formula_units_Z                    4
_space_group_IT_number                   62
_space_group_name_H-M_alt                'P n m a'
loop_
 _space_group_symop_id
 _space_group_symop_operation_xyz
 1 'x, y, z'
 2 '1/2-x, -y, 1/2+z'
 3 '1/2-x, 1/2+y, 1/2+z'
 4 '-x, -y, -z'
 5 '-x, 1/2+y, -z'
 6 '1/2+x, 1/2-y, 1/2-z'
 7 '1/2+x, y, 1/2-z'
 8 'x, 1/2-y, z'
loop_
 _atom_type_symbol
 Sc
 Ga
 Fe
loop_
 _atom_site_label
 _atom_site_type_symbol
 _atom_site_symmetry_multiplicity
 _atom_site_Wyckoff_symbol
 _atom_site_fract_x
 _atom_site_fract_y
 _atom_site_fract_z
 _atom_site_occupancy
 Sc1 Sc 8 d 0.062 0.563 0.145 1
 Ga1 Ga 8 d 0.199 0.014 0.418 1
 Ga2 Ga 8 d 0.382 0.087 0.15 1
 Sc2 Sc 4 c 0.05 0.25 0.566 1
 Fe1 Fe 4 c 0.143 0.25 0.266 1
 Fe2 Fe 4 c 0.176 0.25 0.014 1
 Ga4 Ga 4 c 0.222 0.25 0.781 1
 Ga3 Ga 4 c 0.4 0.25 0.39 1


_exptl_crystal_colour                    ?
_exptl_crystal_density_meas              ?
_exptl_crystal_density_diffrn            6.20
_cell_measurement_temperature            ?
_cell_measurement_radiation              'X-rays, Fe Ka'
_cell_measurement_reflns_used            ?
_diffrn_ambient_temperature              ?
_diffrn_measurement_device               'automatic diffractometer'
_diffrn_measurement_device_type          DRON-3
_diffrn_radiation_type                   'X-rays, Fe Ka'
_diffrn_reflns_number                    ?
_exptl_absorpt_coefficient_mu            ?
_exptl_absorpt_correction_type           ?
_computing_structure_solution            'crystal chemical considerations'
_refine_ls_number_parameters             ?
_refine_ls_number_reflns                 216
_refine_ls_R_factor_gt                   0.068
_refine_ls_wR_factor_gt                  ?
_pd_proc_ls_proof_R_factor               ?
_pd_proc_ls_proof_wR_factor              ?
_refine_ls_R_I_factor                    ?

# End of data set 1000774

File: R-M-X_CIFs2/R-M-X_CIFs2_error_others/1008835.cif
##############################################################################
#                                                                            #
# Ni-Si-Y          # YNi6.7Si6.3                                   # 1008835 #
#                                                                            #
##############################################################################
#                                                                            #
#                           Pearson's Crystal Data                           #
#      Crystal Structure Database for Inorganic Compounds (on DVD)           #
#                              Release 2023/24                               #
#                  Editors: Pierre Villars and Karin Cenzual                 #
#                                                                            #
#   Copyright (c) ASM International & Material Phases Data System (MPDS),    #
# Switzerland & National Institute for Materials Science (NIMS), Japan, 2023 #
#                   All rights reserved. Version 2023.07                     #
#                                                                            #
#   This copy of Pearson's Crystal Data is licensed to:                      #
#   Hunter College - City University of New York                             #
#                                                                            #
##############################################################################

data_1008835
_audit_creation_date                     2024-02-25
_audit_creation_method
;
Pearson's Crystal Data browser
;
#_database_code_PCD                      1008835
_database_code_PDF                       04-021-9279

# Entry summary

_chemical_formula_structural             'Y Ni~6.5~ Si~6.5~'
_chemical_formula_sum                    'Ni6.5 Si6.5 Y'
_chemical_name_mineral                   ?
_chemical_compound_source                ?
_chemical_name_structure_type            NaZn~13~,cF112,226
_chemical_formula_weight                 653.0

# Bibliographic data

_publ_section_title
'The ternary systems Y-(Ni,Co,Mo,Ce)-Si and Y-Ge-Si'                          
_journal_coden_ASTM                      29SDAO
_journal_name_full
'Strukt. Faz, Fazovye Prevrashch. Diagrammy Sostoyaniya Met. Sist.'           
_journal_year                            1974
_journal_volume                          ?
_journal_page_first                      182
_journal_page_last                       186
_journal_language                        Russian
loop_
 _publ_author_name
 _publ_author_address
'Bodak O.I.'
;
Lviv Ivan Franko State University
Department of Inorganic Chemistry
Lviv
Ukraine
;
'Muratova L.O.'
;
Lviv State Medical Institute
Lviv
Ukraine
;
'Mokra I.R.'
;
Lviv Ivan Franko State University
Department of Inorganic Chemistry
Lviv
Ukraine
;
'Yarovets V.I.'
;
Lviv Ivan Franko State University
Lviv
Ukraine
;
'Sobolyev A.S.'
'Gladyshevskii E.I.'
;
Lviv Ivan Franko State University
Department of Inorganic Chemistry
Lviv
Ukraine
;

# Standardized crystallographic data

_cell_length_a                           11.03
_cell_length_b                           11.03
_cell_length_c                           11.03
_cell_angle_alpha                        90
_cell_angle_beta                         90
_cell_angle_gamma                        90
_cell_volume                             1341.9
_cell_formula_units_Z                    8
_space_group_IT_number                   226
_space_group_name_H-M_alt                'F m -3 c'
loop_
 _space_group_symop_id
 _space_group_symop_operation_xyz
 1 'x, y, z'
 2 '-x, -y, -z'
 3 '-x, -y, z'
 4 '-x, -z, 1/2-y'
 5 '-x, -z, 1/2+y'
 6 '-x, y, -z'
 7 '-x, y, z'
 8 '-x, z, 1/2-y'
 9 '-x, z, 1/2+y'
 10 '-y, -x, 1/2-z'
 11 '-y, -x, 1/2+z'
 12 '-y, -z, -x'
 13 '-y, -z, x'
 14 '-y, x, 1/2-z'
 15 '-y, x, 1/2+z'
 16 '-y, z, -x'
 17 '-y, z, x'
 18 '-z, -x, -y'
 19 '-z, -x, y'
 20 '-z, -y, 1/2-x'
 21 '-z, -y, 1/2+x'
 22 '-z, x, -y'
 23 '-z, x, y'
 24 '-z, y, 1/2-x'
 25 '-z, y, 1/2+x'
 26 'x, -y, -z'
 27 'x, -y, z'
 28 'x, -z, 1/2-y'
 29 'x, -z, 1/2+y'
 30 'x, y, -z'
 31 'x, z, 1/2-y'
 32 'x, z, 1/2+y'
 33 'y, -x, 1/2-z'
 34 'y, -x, 1/2+z'
 35 'y, -z, -x'
 36 'y, -z, x'
 37 'y, x, 1/2-z'
 38 'y, x, 1/2+z'
 39 'y, z, -x'
 40 'y, z, x'
 41 'z, -x, -y'
 42 'z, -x, y'
 43 'z, -y, 1/2-x'
 44 'z, -y, 1/2+x'
 45 'z, x, -y'
 46 'z, x, y'
 47 'z, y, 1/2-x'
 48 'z, y, 1/2+x'
 49 'x, 1/2+y, 1/2+z'
 50 '-x, 1/2-y, 1/2-z'
 51 '-x, 1/2-y, 1/2+z'
 52 '-x, 1/2-z, 1-y'
 53 '-x, 1/2-z, 1+y'
 54 '-x, 1/2+y, 1/2-z'
 55 '-x, 1/2+y, 1/2+z'
 56 '-x, 1/2+z, 1-y'
 57 '-x, 1/2+z, 1+y'
 58 '-y, 1/2-x, 1-z'
 59 '-y, 1/2-x, 1+z'
 60 '-y, 1/2-z, 1/2-x'
 61 '-y, 1/2-z, 1/2+x'
 62 '-y, 1/2+x, 1-z'
 63 '-y, 1/2+x, 1+z'
 64 '-y, 1/2+z, 1/2-x'
 65 '-y, 1/2+z, 1/2+x'
 66 '-z, 1/2-x, 1/2-y'
 67 '-z, 1/2-x, 1/2+y'
 68 '-z, 1/2-y, 1-x'
 69 '-z, 1/2-y, 1+x'
 70 '-z, 1/2+x, 1/2-y'
 71 '-z, 1/2+x, 1/2+y'
 72 '-z, 1/2+y, 1-x'
 73 '-z, 1/2+y, 1+x'
 74 'x, 1/2-y, 1/2-z'
 75 'x, 1/2-y, 1/2+z'
 76 'x, 1/2-z, 1-y'
 77 'x, 1/2-z, 1+y'
 78 'x, 1/2+y, 1/2-z'
 79 'x, 1/2+z, 1-y'
 80 'x, 1/2+z, 1+y'
 81 'y, 1/2-x, 1-z'
 82 'y, 1/2-x, 1+z'
 83 'y, 1/2-z, 1/2-x'
 84 'y, 1/2-z, 1/2+x'
 85 'y, 1/2+x, 1-z'
 86 'y, 1/2+x, 1+z'
 87 'y, 1/2+z, 1/2-x'
 88 'y, 1/2+z, 1/2+x'
 89 'z, 1/2-x, 1/2-y'
 90 'z, 1/2-x, 1/2+y'
 91 'z, 1/2-y, 1-x'
 92 'z, 1/2-y, 1+x'
 93 'z, 1/2+x, 1/2-y'
 94 'z, 1/2+x, 1/2+y'
 95 'z, 1/2+y, 1-x'
 96 'z, 1/2+y, 1+x'
 97 '1/2+x, y, 1/2+z'
 98 '1/2-x, -y, 1/2-z'
 99 '1/2-x, -y, 1/2+z'
 100 '1/2-x, -z, 1-y'
 101 '1/2-x, -z, 1+y'
 102 '1/2-x, y, 1/2-z'
 103 '1/2-x, y, 1/2+z'
 104 '1/2-x, z, 1-y'
 105 '1/2-x, z, 1+y'
 106 '1/2-y, -x, 1-z'
 107 '1/2-y, -x, 1+z'
 108 '1/2-y, -z, 1/2-x'
 109 '1/2-y, -z, 1/2+x'
 110 '1/2-y, x, 1-z'
 111 '1/2-y, x, 1+z'
 112 '1/2-y, z, 1/2-x'
 113 '1/2-y, z, 1/2+x'
 114 '1/2-z, -x, 1/2-y'
 115 '1/2-z, -x, 1/2+y'
 116 '1/2-z, -y, 1-x'
 117 '1/2-z, -y, 1+x'
 118 '1/2-z, x, 1/2-y'
 119 '1/2-z, x, 1/2+y'
 120 '1/2-z, y, 1-x'
 121 '1/2-z, y, 1+x'
 122 '1/2+x, -y, 1/2-z'
 123 '1/2+x, -y, 1/2+z'
 124 '1/2+x, -z, 1-y'
 125 '1/2+x, -z, 1+y'
 126 '1/2+x, y, 1/2-z'
 127 '1/2+x, z, 1-y'
 128 '1/2+x, z, 1+y'
 129 '1/2+y, -x, 1-z'
 130 '1/2+y, -x, 1+z'
 131 '1/2+y, -z, 1/2-x'
 132 '1/2+y, -z, 1/2+x'
 133 '1/2+y, x, 1-z'
 134 '1/2+y, x, 1+z'
 135 '1/2+y, z, 1/2-x'
 136 '1/2+y, z, 1/2+x'
 137 '1/2+z, -x, 1/2-y'
 138 '1/2+z, -x, 1/2+y'
 139 '1/2+z, -y, 1-x'
 140 '1/2+z, -y, 1+x'
 141 '1/2+z, x, 1/2-y'
 142 '1/2+z, x, 1/2+y'
 143 '1/2+z, y, 1-x'
 144 '1/2+z, y, 1+x'
 145 '1/2+x, 1/2+y, z'
 146 '1/2-x, 1/2-y, -z'
 147 '1/2-x, 1/2-y, z'
 148 '1/2-x, 1/2-z, 1/2-y'
 149 '1/2-x, 1/2-z, 1/2+y'
 150 '1/2-x, 1/2+y, -z'
 151 '1/2-x, 1/2+y, z'
 152 '1/2-x, 1/2+z, 1/2-y'
 153 '1/2-x, 1/2+z, 1/2+y'
 154 '1/2-y, 1/2-x, 1/2-z'
 155 '1/2-y, 1/2-x, 1/2+z'
 156 '1/2-y, 1/2-z, -x'
 157 '1/2-y, 1/2-z, x'
 158 '1/2-y, 1/2+x, 1/2-z'
 159 '1/2-y, 1/2+x, 1/2+z'
 160 '1/2-y, 1/2+z, -x'
 161 '1/2-y, 1/2+z, x'
 162 '1/2-z, 1/2-x, -y'
 163 '1/2-z, 1/2-x, y'
 164 '1/2-z, 1/2-y, 1/2-x'
 165 '1/2-z, 1/2-y, 1/2+x'
 166 '1/2-z, 1/2+x, -y'
 167 '1/2-z, 1/2+x, y'
 168 '1/2-z, 1/2+y, 1/2-x'
 169 '1/2-z, 1/2+y, 1/2+x'
 170 '1/2+x, 1/2-y, -z'
 171 '1/2+x, 1/2-y, z'
 172 '1/2+x, 1/2-z, 1/2-y'
 173 '1/2+x, 1/2-z, 1/2+y'
 174 '1/2+x, 1/2+y, -z'
 175 '1/2+x, 1/2+z, 1/2-y'
 176 '1/2+x, 1/2+z, 1/2+y'
 177 '1/2+y, 1/2-x, 1/2-z'
 178 '1/2+y, 1/2-x, 1/2+z'
 179 '1/2+y, 1/2-z, -x'
 180 '1/2+y, 1/2-z, x'
 181 '1/2+y, 1/2+x, 1/2-z'
 182 '1/2+y, 1/2+x, 1/2+z'
 183 '1/2+y, 1/2+z, -x'
 184 '1/2+y, 1/2+z, x'
 185 '1/2+z, 1/2-x, -y'
 186 '1/2+z, 1/2-x, y'
 187 '1/2+z, 1/2-y, 1/2-x'
 188 '1/2+z, 1/2-y, 1/2+x'
 189 '1/2+z, 1/2+x, -y'
 190 '1/2+z, 1/2+x, y'
 191 '1/2+z, 1/2+y, 1/2-x'
 192 '1/2+z, 1/2+y, 1/2+x'

# Atomic positions taken from type-defining entry

loop_
 _atom_type_symbol
 Ni
 Si
 Y
loop_
 _atom_site_label
 _atom_site_type_symbol
 _atom_site_symmetry_multiplicity
 _atom_site_Wyckoff_symbol
 _atom_site_fract_x
 _atom_site_fract_y
 _atom_site_fract_z
 _atom_site_occupancy
 M1A Ni 96 i 0 0.11924 0.18063 0.500
 M1B Si 96 i 0 0.11924 0.18063 0.500
 M2A Ni 8 b 0 0 0 0.500
 M2B Si 8 b 0 0 0 0.500
 Y1 Y 8 a 0.25 0.25 0.25 1


_exptl_crystal_colour                    ?
_exptl_crystal_density_meas              ?
_exptl_crystal_density_diffrn            6.46
_cell_measurement_temperature            ?
_cell_measurement_radiation              X-rays
_cell_measurement_reflns_used            ?
_diffrn_ambient_temperature              ?
_diffrn_measurement_device               ?
_diffrn_measurement_device_type          ?
_diffrn_radiation_type                   ?
_diffrn_reflns_number                    ?
_exptl_absorpt_coefficient_mu            ?
_exptl_absorpt_correction_type           ?
_computing_structure_solution            ?
_refine_ls_number_parameters             ?
_refine_ls_number_reflns                 ?
_refine_ls_R_factor_gt                   ?
_refine_ls_wR_factor_gt                  ?

# End of data set 1008835

File: R-M-X_CIFs2/R-M-X_CIFs2_error_others/1008836.cif
##############################################################################
#                                                                            #
# Ni-Si-Y          # YNi2Si2                                       # 1008836 #
#                                                                            #
##############################################################################
#                                                                            #
#                           Pearson's Crystal Data                           #
#      Crystal Structure Database for Inorganic Compounds (on DVD)           #
#                              Release 2023/24                               #
#                  Editors: Pierre Villars and Karin Cenzual                 #
#                                                                            #
#   Copyright (c) ASM International & Material Phases Data System (MPDS),    #
# Switzerland & National Institute for Materials Science (NIMS), Japan, 2023 #
#                   All rights reserved. Version 2023.07                     #
#                                                                            #
#   This copy of Pearson's Crystal Data is licensed to:                      #
#   Hunter College - City University of New York                             #
#                                                                            #
##############################################################################

data_1008836
_audit_creation_date                     2024-02-25
_audit_creation_method
;
Pearson's Crystal Data browser
;
#_database_code_PCD                      1008836
_database_code_PDF                       ?

# Entry summary

_chemical_formula_structural             'Y Ni~2~ Si~2~'
_chemical_formula_sum                    'Ni2 Si2 Y'
_chemical_name_mineral                   ?
_chemical_compound_source                ?
_chemical_name_structure_type            CeAl~2~Ga~2~,tI10,139
_chemical_formula_weight                 262.5

# Bibliographic data

_publ_section_title
'The ternary systems Y-(Ni,Co,Mo,Ce)-Si and Y-Ge-Si'                          
_journal_coden_ASTM                      29SDAO
_journal_name_full
'Strukt. Faz, Fazovye Prevrashch. Diagrammy Sostoyaniya Met. Sist.'           
_journal_year                            1974
_journal_volume                          ?
_journal_page_first                      182
_journal_page_last                       186
_journal_language                        Russian
loop_
 _publ_author_name
 _publ_author_address
'Bodak O.I.'
;
Lviv Ivan Franko State University
Department of Inorganic Chemistry
Lviv
Ukraine
;
'Muratova L.O.'
;
Lviv State Medical Institute
Lviv
Ukraine
;
'Mokra I.R.'
;
Lviv Ivan Franko State University
Department of Inorganic Chemistry
Lviv
Ukraine
;
'Yarovets V.I.'
;
Lviv Ivan Franko State University
Lviv
Ukraine
;
'Sobolyev A.S.'
'Gladyshevskii E.I.'
;
Lviv Ivan Franko State University
Department of Inorganic Chemistry
Lviv
Ukraine
;

# Standardized crystallographic data

_cell_length_a                           3.95
_cell_length_b                           3.95
_cell_length_c                           9.53
_cell_angle_alpha                        90
_cell_angle_beta                         90
_cell_angle_gamma                        90
_cell_volume                             148.7
_cell_formula_units_Z                    2
_space_group_IT_number                   139
_space_group_name_H-M_alt                'I 4/m m m'
loop_
 _space_group_symop_id
 _space_group_symop_operation_xyz
 1 'x, y, z'
 2 '-x, -y, -z'
 3 '-x, -y, z'
 4 '-x, y, -z'
 5 '-x, y, z'
 6 '-y, -x, -z'
 7 '-y, -x, z'
 8 '-y, x, -z'
 9 '-y, x, z'
 10 'x, -y, -z'
 11 'x, -y, z'
 12 'x, y, -z'
 13 'y, -x, -z'
 14 'y, -x, z'
 15 'y, x, -z'
 16 'y, x, z'
 17 '1/2+x, 1/2+y, 1/2+z'
 18 '1/2-x, 1/2-y, 1/2-z'
 19 '1/2-x, 1/2-y, 1/2+z'
 20 '1/2-x, 1/2+y, 1/2-z'
 21 '1/2-x, 1/2+y, 1/2+z'
 22 '1/2-y, 1/2-x, 1/2-z'
 23 '1/2-y, 1/2-x, 1/2+z'
 24 '1/2-y, 1/2+x, 1/2-z'
 25 '1/2-y, 1/2+x, 1/2+z'
 26 '1/2+x, 1/2-y, 1/2-z'
 27 '1/2+x, 1/2-y, 1/2+z'
 28 '1/2+x, 1/2+y, 1/2-z'
 29 '1/2+y, 1/2-x, 1/2-z'
 30 '1/2+y, 1/2-x, 1/2+z'
 31 '1/2+y, 1/2+x, 1/2-z'
 32 '1/2+y, 1/2+x, 1/2+z'

# Atomic positions taken from type-defining entry

loop_
 _atom_type_symbol
 Si
 Ni
 Y
loop_
 _atom_site_label
 _atom_site_type_symbol
 _atom_site_symmetry_multiplicity
 _atom_site_Wyckoff_symbol
 _atom_site_fract_x
 _atom_site_fract_y
 _atom_site_fract_z
 _atom_site_occupancy
 Si1 Si 4 e 0 0 0.387 1
 Ni1 Ni 4 d 0 0.5 0.25 1
 Y1 Y 2 a 0 0 0 1


_exptl_crystal_colour                    ?
_exptl_crystal_density_meas              ?
_exptl_crystal_density_diffrn            5.86
_cell_measurement_temperature            ?
_cell_measurement_radiation              X-rays
_cell_measurement_reflns_used            ?
_diffrn_ambient_temperature              ?
_diffrn_measurement_device               ?
_diffrn_measurement_device_type          ?
_diffrn_radiation_type                   ?
_diffrn_reflns_number                    ?
_exptl_absorpt_coefficient_mu            ?
_exptl_absorpt_correction_type           ?
_computing_structure_solution            ?
_refine_ls_number_parameters             ?
_refine_ls_number_reflns                 ?
_refine_ls_R_factor_gt                   ?
_refine_ls_wR_factor_gt                  ?

# End of data set 1008836

File: R-M-X_CIFs2/R-M-X_CIFs2_error_others/1008837.cif
##############################################################################
#                                                                            #
# Ni-Si-Y          # YNiSi2                                        # 1008837 #
#                                                                            #
##############################################################################
#                                                                            #
#                           Pearson's Crystal Data                           #
#      Crystal Structure Database for Inorganic Compounds (on DVD)           #
#                              Release 2023/24                               #
#                  Editors: Pierre Villars and Karin Cenzual                 #
#                                                                            #
#   Copyright (c) ASM International & Material Phases Data System (MPDS),    #
# Switzerland & National Institute for Materials Science (NIMS), Japan, 2023 #
#                   All rights reserved. Version 2023.07                     #
#                                                                            #
#   This copy of Pearson's Crystal Data is licensed to:                      #
#   Hunter College - City University of New York                             #
#                                                                            #
##############################################################################

data_1008837
_audit_creation_date                     2024-02-25
_audit_creation_method
;
Pearson's Crystal Data browser
;
#_database_code_PCD                      1008837
_database_code_PDF                       04-021-9280

# Entry summary

_chemical_formula_structural             'Y Ni Si~2~'
_chemical_formula_sum                    'Ni Si2 Y'
_chemical_name_mineral                   ?
_chemical_compound_source                ?
_chemical_name_structure_type            CeNiSi~2~,oS16,63
_chemical_formula_weight                 203.8

# Bibliographic data

_publ_section_title
'The ternary systems Y-(Ni,Co,Mo,Ce)-Si and Y-Ge-Si'                          
_journal_coden_ASTM                      29SDAO
_journal_name_full
'Strukt. Faz, Fazovye Prevrashch. Diagrammy Sostoyaniya Met. Sist.'           
_journal_year                            1974
_journal_volume                          ?
_journal_page_first                      182
_journal_page_last                       186
_journal_language                        Russian
loop_
 _publ_author_name
 _publ_author_address
'Bodak O.I.'
;
Lviv Ivan Franko State University
Department of Inorganic Chemistry
Lviv
Ukraine
;
'Muratova L.O.'
;
Lviv State Medical Institute
Lviv
Ukraine
;
'Mokra I.R.'
;
Lviv Ivan Franko State University
Department of Inorganic Chemistry
Lviv
Ukraine
;
'Yarovets V.I.'
;
Lviv Ivan Franko State University
Lviv
Ukraine
;
'Sobolyev A.S.'
'Gladyshevskii E.I.'
;
Lviv Ivan Franko State University
Department of Inorganic Chemistry
Lviv
Ukraine
;

# Standardized crystallographic data

_cell_length_a                           3.94
_cell_length_b                           16.06
_cell_length_c                           3.94
_cell_angle_alpha                        90
_cell_angle_beta                         90
_cell_angle_gamma                        90
_cell_volume                             249.3
_cell_formula_units_Z                    4
_space_group_IT_number                   63
_space_group_name_H-M_alt                'C m c m'
loop_
 _space_group_symop_id
 _space_group_symop_operation_xyz
 1 'x, y, z'
 2 '-x, -y, -z'
 3 '-x, -y, 1/2+z'
 4 '-x, y, 1/2-z'
 5 '-x, y, z'
 6 'x, -y, -z'
 7 'x, -y, 1/2+z'
 8 'x, y, 1/2-z'
 9 '1/2+x, 1/2+y, z'
 10 '1/2-x, 1/2-y, -z'
 11 '1/2-x, 1/2-y, 1/2+z'
 12 '1/2-x, 1/2+y, 1/2-z'
 13 '1/2-x, 1/2+y, z'
 14 '1/2+x, 1/2-y, -z'
 15 '1/2+x, 1/2-y, 1/2+z'
 16 '1/2+x, 1/2+y, 1/2-z'

# Atomic positions taken from type-defining entry

loop_
 _atom_type_symbol
 Si
 Ni
 Y
loop_
 _atom_site_label
 _atom_site_type_symbol
 _atom_site_symmetry_multiplicity
 _atom_site_Wyckoff_symbol
 _atom_site_fract_x
 _atom_site_fract_y
 _atom_site_fract_z
 _atom_site_occupancy
 Si1 Si 4 c 0 0.0434 0.25 1
 Ni1 Ni 4 c 0 0.1842 0.25 1
 Y1 Y 4 c 0 0.393 0.25 1
 Si2 Si 4 c 0 0.7508 0.25 1


_exptl_crystal_colour                    ?
_exptl_crystal_density_meas              ?
_exptl_crystal_density_diffrn            5.43
_cell_measurement_temperature            ?
_cell_measurement_radiation              X-rays
_cell_measurement_reflns_used            ?
_diffrn_ambient_temperature              ?
_diffrn_measurement_device               ?
_diffrn_measurement_device_type          ?
_diffrn_radiation_type                   ?
_diffrn_reflns_number                    ?
_exptl_absorpt_coefficient_mu            ?
_exptl_absorpt_correction_type           ?
_computing_structure_solution            ?
_refine_ls_number_parameters             ?
_refine_ls_number_reflns                 ?
_refine_ls_R_factor_gt                   ?
_refine_ls_wR_factor_gt                  ?

# End of data set 1008837

File: R-M-X_CIFs2/R-M-X_CIFs2_error_others/1008838.cif
##############################################################################
#                                                                            #
# Ni-Si-Y          # Y3Ni6Si2                                      # 1008838 #
#                                                                            #
##############################################################################
#                                                                            #
#                           Pearson's Crystal Data                           #
#      Crystal Structure Database for Inorganic Compounds (on DVD)           #
#                              Release 2023/24                               #
#                  Editors: Pierre Villars and Karin Cenzual                 #
#                                                                            #
#   Copyright (c) ASM International & Material Phases Data System (MPDS),    #
# Switzerland & National Institute for Materials Science (NIMS), Japan, 2023 #
#                   All rights reserved. Version 2023.07                     #
#                                                                            #
#   This copy of Pearson's Crystal Data is licensed to:                      #
#   Hunter College - City University of New York                             #
#                                                                            #
##############################################################################

data_1008838
_audit_creation_date                     2024-02-25
_audit_creation_method
;
Pearson's Crystal Data browser
;
#_database_code_PCD                      1008838
_database_code_PDF                       ?

# Entry summary

_chemical_formula_structural             'Y~3~ Ni~6~ Si~2~'
_chemical_formula_sum                    'Ni6 Si2 Y3'
_chemical_name_mineral                   ?
_chemical_compound_source                ?
_chemical_name_structure_type            Ce~3~Ni~6~Si~2~,cI44,229
_chemical_formula_weight                 675.1

# Bibliographic data

_publ_section_title
'The ternary systems Y-(Ni,Co,Mo,Ce)-Si and Y-Ge-Si'                          
_journal_coden_ASTM                      29SDAO
_journal_name_full
'Strukt. Faz, Fazovye Prevrashch. Diagrammy Sostoyaniya Met. Sist.'           
_journal_year                            1974
_journal_volume                          ?
_journal_page_first                      182
_journal_page_last                       186
_journal_language                        Russian
loop_
 _publ_author_name
 _publ_author_address
'Bodak O.I.'
;
Lviv Ivan Franko State University
Department of Inorganic Chemistry
Lviv
Ukraine
;
'Muratova L.O.'
;
Lviv State Medical Institute
Lviv
Ukraine
;
'Mokra I.R.'
;
Lviv Ivan Franko State University
Department of Inorganic Chemistry
Lviv
Ukraine
;
'Yarovets V.I.'
;
Lviv Ivan Franko State University
Lviv
Ukraine
;
'Sobolyev A.S.'
'Gladyshevskii E.I.'
;
Lviv Ivan Franko State University
Department of Inorganic Chemistry
Lviv
Ukraine
;

# Standardized crystallographic data

_cell_length_a                           8.78
_cell_length_b                           8.78
_cell_length_c                           8.78
_cell_angle_alpha                        90
_cell_angle_beta                         90
_cell_angle_gamma                        90
_cell_volume                             676.8
_cell_formula_units_Z                    4
_space_group_IT_number                   229
_space_group_name_H-M_alt                'I m -3 m'
loop_
 _space_group_symop_id
 _space_group_symop_operation_xyz
 1 'x, y, z'
 2 '-x, -y, -z'
 3 '-x, -y, z'
 4 '-x, -z, -y'
 5 '-x, -z, y'
 6 '-x, y, -z'
 7 '-x, y, z'
 8 '-x, z, -y'
 9 '-x, z, y'
 10 '-y, -x, -z'
 11 '-y, -x, z'
 12 '-y, -z, -x'
 13 '-y, -z, x'
 14 '-y, x, -z'
 15 '-y, x, z'
 16 '-y, z, -x'
 17 '-y, z, x'
 18 '-z, -x, -y'
 19 '-z, -x, y'
 20 '-z, -y, -x'
 21 '-z, -y, x'
 22 '-z, x, -y'
 23 '-z, x, y'
 24 '-z, y, -x'
 25 '-z, y, x'
 26 'x, -y, -z'
 27 'x, -y, z'
 28 'x, -z, -y'
 29 'x, -z, y'
 30 'x, y, -z'
 31 'x, z, -y'
 32 'x, z, y'
 33 'y, -x, -z'
 34 'y, -x, z'
 35 'y, -z, -x'
 36 'y, -z, x'
 37 'y, x, -z'
 38 'y, x, z'
 39 'y, z, -x'
 40 'y, z, x'
 41 'z, -x, -y'
 42 'z, -x, y'
 43 'z, -y, -x'
 44 'z, -y, x'
 45 'z, x, -y'
 46 'z, x, y'
 47 'z, y, -x'
 48 'z, y, x'
 49 '1/2+x, 1/2+y, 1/2+z'
 50 '1/2-x, 1/2-y, 1/2-z'
 51 '1/2-x, 1/2-y, 1/2+z'
 52 '1/2-x, 1/2-z, 1/2-y'
 53 '1/2-x, 1/2-z, 1/2+y'
 54 '1/2-x, 1/2+y, 1/2-z'
 55 '1/2-x, 1/2+y, 1/2+z'
 56 '1/2-x, 1/2+z, 1/2-y'
 57 '1/2-x, 1/2+z, 1/2+y'
 58 '1/2-y, 1/2-x, 1/2-z'
 59 '1/2-y, 1/2-x, 1/2+z'
 60 '1/2-y, 1/2-z, 1/2-x'
 61 '1/2-y, 1/2-z, 1/2+x'
 62 '1/2-y, 1/2+x, 1/2-z'
 63 '1/2-y, 1/2+x, 1/2+z'
 64 '1/2-y, 1/2+z, 1/2-x'
 65 '1/2-y, 1/2+z, 1/2+x'
 66 '1/2-z, 1/2-x, 1/2-y'
 67 '1/2-z, 1/2-x, 1/2+y'
 68 '1/2-z, 1/2-y, 1/2-x'
 69 '1/2-z, 1/2-y, 1/2+x'
 70 '1/2-z, 1/2+x, 1/2-y'
 71 '1/2-z, 1/2+x, 1/2+y'
 72 '1/2-z, 1/2+y, 1/2-x'
 73 '1/2-z, 1/2+y, 1/2+x'
 74 '1/2+x, 1/2-y, 1/2-z'
 75 '1/2+x, 1/2-y, 1/2+z'
 76 '1/2+x, 1/2-z, 1/2-y'
 77 '1/2+x, 1/2-z, 1/2+y'
 78 '1/2+x, 1/2+y, 1/2-z'
 79 '1/2+x, 1/2+z, 1/2-y'
 80 '1/2+x, 1/2+z, 1/2+y'
 81 '1/2+y, 1/2-x, 1/2-z'
 82 '1/2+y, 1/2-x, 1/2+z'
 83 '1/2+y, 1/2-z, 1/2-x'
 84 '1/2+y, 1/2-z, 1/2+x'
 85 '1/2+y, 1/2+x, 1/2-z'
 86 '1/2+y, 1/2+x, 1/2+z'
 87 '1/2+y, 1/2+z, 1/2-x'
 88 '1/2+y, 1/2+z, 1/2+x'
 89 '1/2+z, 1/2-x, 1/2-y'
 90 '1/2+z, 1/2-x, 1/2+y'
 91 '1/2+z, 1/2-y, 1/2-x'
 92 '1/2+z, 1/2-y, 1/2+x'
 93 '1/2+z, 1/2+x, 1/2-y'
 94 '1/2+z, 1/2+x, 1/2+y'
 95 '1/2+z, 1/2+y, 1/2-x'
 96 '1/2+z, 1/2+y, 1/2+x'

# Atomic positions taken from type-defining entry

loop_
 _atom_type_symbol
 Ni
 Y
 Si
loop_
 _atom_site_label
 _atom_site_type_symbol
 _atom_site_symmetry_multiplicity
 _atom_site_Wyckoff_symbol
 _atom_site_fract_x
 _atom_site_fract_y
 _atom_site_fract_z
 _atom_site_occupancy
 Ni1 Ni 24 h 0 0.33 0.33 1
 Y1 Y 12 e 0.28 0 0 1
 Si1 Si 8 c 0.25 0.25 0.25 1


_exptl_crystal_colour                    ?
_exptl_crystal_density_meas              ?
_exptl_crystal_density_diffrn            6.63
_cell_measurement_temperature            ?
_cell_measurement_radiation              X-rays
_cell_measurement_reflns_used            ?
_diffrn_ambient_temperature              ?
_diffrn_measurement_device               ?
_diffrn_measurement_device_type          ?
_diffrn_radiation_type                   ?
_diffrn_reflns_number                    ?
_exptl_absorpt_coefficient_mu            ?
_exptl_absorpt_correction_type           ?
_computing_structure_solution            ?
_refine_ls_number_parameters             ?
_refine_ls_number_reflns                 ?
_refine_ls_R_factor_gt                   ?
_refine_ls_wR_factor_gt                  ?

# End of data set 1008838

File: R-M-X_CIFs2/R-M-X_CIFs2_error_others/1008840.cif
##############################################################################
#                                                                            #
# Co-Si-Y          # YCo2Si2                                       # 1008840 #
#                                                                            #
##############################################################################
#                                                                            #
#                           Pearson's Crystal Data                           #
#      Crystal Structure Database for Inorganic Compounds (on DVD)           #
#                              Release 2023/24                               #
#                  Editors: Pierre Villars and Karin Cenzual                 #
#                                                                            #
#   Copyright (c) ASM International & Material Phases Data System (MPDS),    #
# Switzerland & National Institute for Materials Science (NIMS), Japan, 2023 #
#                   All rights reserved. Version 2023.07                     #
#                                                                            #
#   This copy of Pearson's Crystal Data is licensed to:                      #
#   Hunter College - City University of New York                             #
#                                                                            #
##############################################################################

data_1008840
_audit_creation_date                     2024-02-24
_audit_creation_method
;
Pearson's Crystal Data browser
;
#_database_code_PCD                      1008840
_database_code_PDF                       04-021-9281

# Entry summary

_chemical_formula_structural             'Y Co~2~ Si~2~'
_chemical_formula_sum                    'Co2 Si2 Y'
_chemical_name_mineral                   ?
_chemical_compound_source                ?
_chemical_name_structure_type            CeAl~2~Ga~2~,tI10,139
_chemical_formula_weight                 262.9

# Bibliographic data

_publ_section_title
'The ternary systems Y-(Ni,Co,Mo,Ce)-Si and Y-Ge-Si'                          
_journal_coden_ASTM                      29SDAO
_journal_name_full
'Strukt. Faz, Fazovye Prevrashch. Diagrammy Sostoyaniya Met. Sist.'           
_journal_year                            1974
_journal_volume                          ?
_journal_page_first                      182
_journal_page_last                       186
_journal_language                        Russian
loop_
 _publ_author_name
 _publ_author_address
'Bodak O.I.'
;
Lviv Ivan Franko State University
Department of Inorganic Chemistry
Lviv
Ukraine
;
'Muratova L.O.'
;
Lviv State Medical Institute
Lviv
Ukraine
;
'Mokra I.R.'
;
Lviv Ivan Franko State University
Department of Inorganic Chemistry
Lviv
Ukraine
;
'Yarovets V.I.'
;
Lviv Ivan Franko State University
Lviv
Ukraine
;
'Sobolyev A.S.'
'Gladyshevskii E.I.'
;
Lviv Ivan Franko State University
Department of Inorganic Chemistry
Lviv
Ukraine
;

# Standardized crystallographic data

_cell_length_a                           3.96
_cell_length_b                           3.96
_cell_length_c                           9.78
_cell_angle_alpha                        90
_cell_angle_beta                         90
_cell_angle_gamma                        90
_cell_volume                             153.4
_cell_formula_units_Z                    2
_space_group_IT_number                   139
_space_group_name_H-M_alt                'I 4/m m m'
loop_
 _space_group_symop_id
 _space_group_symop_operation_xyz
 1 'x, y, z'
 2 '-x, -y, -z'
 3 '-x, -y, z'
 4 '-x, y, -z'
 5 '-x, y, z'
 6 '-y, -x, -z'
 7 '-y, -x, z'
 8 '-y, x, -z'
 9 '-y, x, z'
 10 'x, -y, -z'
 11 'x, -y, z'
 12 'x, y, -z'
 13 'y, -x, -z'
 14 'y, -x, z'
 15 'y, x, -z'
 16 'y, x, z'
 17 '1/2+x, 1/2+y, 1/2+z'
 18 '1/2-x, 1/2-y, 1/2-z'
 19 '1/2-x, 1/2-y, 1/2+z'
 20 '1/2-x, 1/2+y, 1/2-z'
 21 '1/2-x, 1/2+y, 1/2+z'
 22 '1/2-y, 1/2-x, 1/2-z'
 23 '1/2-y, 1/2-x, 1/2+z'
 24 '1/2-y, 1/2+x, 1/2-z'
 25 '1/2-y, 1/2+x, 1/2+z'
 26 '1/2+x, 1/2-y, 1/2-z'
 27 '1/2+x, 1/2-y, 1/2+z'
 28 '1/2+x, 1/2+y, 1/2-z'
 29 '1/2+y, 1/2-x, 1/2-z'
 30 '1/2+y, 1/2-x, 1/2+z'
 31 '1/2+y, 1/2+x, 1/2-z'
 32 '1/2+y, 1/2+x, 1/2+z'

# Atomic positions taken from type-defining entry

loop_
 _atom_type_symbol
 Si
 Co
 Y
loop_
 _atom_site_label
 _atom_site_type_symbol
 _atom_site_symmetry_multiplicity
 _atom_site_Wyckoff_symbol
 _atom_site_fract_x
 _atom_site_fract_y
 _atom_site_fract_z
 _atom_site_occupancy
 Si1 Si 4 e 0 0 0.387 1
 Co1 Co 4 d 0 0.5 0.25 1
 Y1 Y 2 a 0 0 0 1


_exptl_crystal_colour                    ?
_exptl_crystal_density_meas              ?
_exptl_crystal_density_diffrn            5.69
_cell_measurement_temperature            ?
_cell_measurement_radiation              X-rays
_cell_measurement_reflns_used            ?
_diffrn_ambient_temperature              ?
_diffrn_measurement_device               ?
_diffrn_measurement_device_type          ?
_diffrn_radiation_type                   ?
_diffrn_reflns_number                    ?
_exptl_absorpt_coefficient_mu            ?
_exptl_absorpt_correction_type           ?
_computing_structure_solution            ?
_refine_ls_number_parameters             ?
_refine_ls_number_reflns                 ?
_refine_ls_R_factor_gt                   ?
_refine_ls_wR_factor_gt                  ?

# End of data set 1008840

File: R-M-X_CIFs2/R-M-X_CIFs2_error_others/1008841.cif
##############################################################################
#                                                                            #
# Co-Si-Y          # YCoSi2                                        # 1008841 #
#                                                                            #
##############################################################################
#                                                                            #
#                           Pearson's Crystal Data                           #
#      Crystal Structure Database for Inorganic Compounds (on DVD)           #
#                              Release 2023/24                               #
#                  Editors: Pierre Villars and Karin Cenzual                 #
#                                                                            #
#   Copyright (c) ASM International & Material Phases Data System (MPDS),    #
# Switzerland & National Institute for Materials Science (NIMS), Japan, 2023 #
#                   All rights reserved. Version 2023.07                     #
#                                                                            #
#   This copy of Pearson's Crystal Data is licensed to:                      #
#   Hunter College - City University of New York                             #
#                                                                            #
##############################################################################

data_1008841
_audit_creation_date                     2024-02-24
_audit_creation_method
;
Pearson's Crystal Data browser
;
#_database_code_PCD                      1008841
_database_code_PDF                       04-021-9282

# Entry summary

_chemical_formula_structural             'Y Co Si~2~'
_chemical_formula_sum                    'Co Si2 Y'
_chemical_name_mineral                   ?
_chemical_compound_source                ?
_chemical_name_structure_type            CeNiSi~2~,oS16,63
_chemical_formula_weight                 204.0

# Bibliographic data

_publ_section_title
'The ternary systems Y-(Ni,Co,Mo,Ce)-Si and Y-Ge-Si'                          
_journal_coden_ASTM                      29SDAO
_journal_name_full
'Strukt. Faz, Fazovye Prevrashch. Diagrammy Sostoyaniya Met. Sist.'           
_journal_year                            1974
_journal_volume                          ?
_journal_page_first                      182
_journal_page_last                       186
_journal_language                        Russian
loop_
 _publ_author_name
 _publ_author_address
'Bodak O.I.'
;
Lviv Ivan Franko State University
Department of Inorganic Chemistry
Lviv
Ukraine
;
'Muratova L.O.'
;
Lviv State Medical Institute
Lviv
Ukraine
;
'Mokra I.R.'
;
Lviv Ivan Franko State University
Department of Inorganic Chemistry
Lviv
Ukraine
;
'Yarovets V.I.'
;
Lviv Ivan Franko State University
Lviv
Ukraine
;
'Sobolyev A.S.'
'Gladyshevskii E.I.'
;
Lviv Ivan Franko State University
Department of Inorganic Chemistry
Lviv
Ukraine
;

# Standardized crystallographic data

_cell_length_a                           4.04
_cell_length_b                           16.58
_cell_length_c                           3.97
_cell_angle_alpha                        90
_cell_angle_beta                         90
_cell_angle_gamma                        90
_cell_volume                             265.9
_cell_formula_units_Z                    4
_space_group_IT_number                   63
_space_group_name_H-M_alt                'C m c m'
loop_
 _space_group_symop_id
 _space_group_symop_operation_xyz
 1 'x, y, z'
 2 '-x, -y, -z'
 3 '-x, -y, 1/2+z'
 4 '-x, y, 1/2-z'
 5 '-x, y, z'
 6 'x, -y, -z'
 7 'x, -y, 1/2+z'
 8 'x, y, 1/2-z'
 9 '1/2+x, 1/2+y, z'
 10 '1/2-x, 1/2-y, -z'
 11 '1/2-x, 1/2-y, 1/2+z'
 12 '1/2-x, 1/2+y, 1/2-z'
 13 '1/2-x, 1/2+y, z'
 14 '1/2+x, 1/2-y, -z'
 15 '1/2+x, 1/2-y, 1/2+z'
 16 '1/2+x, 1/2+y, 1/2-z'

# Atomic positions taken from type-defining entry

loop_
 _atom_type_symbol
 Si
 Co
 Y
loop_
 _atom_site_label
 _atom_site_type_symbol
 _atom_site_symmetry_multiplicity
 _atom_site_Wyckoff_symbol
 _atom_site_fract_x
 _atom_site_fract_y
 _atom_site_fract_z
 _atom_site_occupancy
 Si1 Si 4 c 0 0.0434 0.25 1
 Co1 Co 4 c 0 0.1842 0.25 1
 Y1 Y 4 c 0 0.393 0.25 1
 Si2 Si 4 c 0 0.7508 0.25 1


_exptl_crystal_colour                    ?
_exptl_crystal_density_meas              ?
_exptl_crystal_density_diffrn            5.10
_cell_measurement_temperature            ?
_cell_measurement_radiation              X-rays
_cell_measurement_reflns_used            ?
_diffrn_ambient_temperature              ?
_diffrn_measurement_device               ?
_diffrn_measurement_device_type          ?
_diffrn_radiation_type                   ?
_diffrn_reflns_number                    ?
_exptl_absorpt_coefficient_mu            ?
_exptl_absorpt_correction_type           ?
_computing_structure_solution            ?
_refine_ls_number_parameters             ?
_refine_ls_number_reflns                 ?
_refine_ls_R_factor_gt                   ?
_refine_ls_wR_factor_gt                  ?

# End of data set 1008841
