Repository: bobleesj/cif-filter-copy

## Overview
This Python toolkit provides a set of tools for processing Crystallographic Information File (CIF) files. It allows for moving files based on unsupported formats, unreasonable distances, and specific tags, copying files based on atomic occupancy and mixing, retrieving file information, and checking CIF folder content against an Excel file.

When you run `python main.py`, a prompt below will appear. 
```
Welcome! Please choose an option to proceed:
[1] Move files based on unsupported CIF format
[2] Move files based on unreasonable distance
[3] Move files based on tags
[4] Move files based on supercell atom count
[5] Copy files based on atomic occupancy and mixing

File: R-M-X_CIFs2/R-M-X_CIFs2_error_others/1008842.cif
##############################################################################
#                                                                            #
# Co-Si-Y          # YCo0.8Si1.2                                   # 1008842 #
#                                                                            #
##############################################################################
#                                                                            #
#                           Pearson's Crystal Data                           #
#      Crystal Structure Database for Inorganic Compounds (on DVD)           #
#                              Release 2023/24                               #
#                  Editors: Pierre Villars and Karin Cenzual                 #
#                                                                            #
#   Copyright (c) ASM International & Material Phases Data System (MPDS),    #
# Switzerland & National Institute for Materials Science (NIMS), Japan, 2023 #
#                   All rights reserved. Version 2023.07                     #
#                                                                            #
#   This copy of Pearson's Crystal Data is licensed to:                      #
#   Hunter College - City University of New York                             #
#                                                                            #
##############################################################################

data_1008842
_audit_creation_date                     2024-02-24
_audit_creation_method
;
Pearson's Crystal Data browser
;
#_database_code_PCD                      1008842
_database_code_PDF                       04-020-8662

# Entry summary

_chemical_formula_structural             'Y Co~0.8~ Si~1.2~'
_chemical_formula_sum                    'Co0.80 Si1.20 Y'
_chemical_name_mineral                   ?
_chemical_compound_source                ?
_chemical_name_structure_type            AlB~2~,hP3,191
_chemical_formula_weight                 169.8

# Bibliographic data

_publ_section_title
'The ternary systems Y-(Ni,Co,Mo,Ce)-Si and Y-Ge-Si'                          
_journal_coden_ASTM                      29SDAO
_journal_name_full
'Strukt. Faz, Fazovye Prevrashch. Diagrammy Sostoyaniya Met. Sist.'           
_journal_year                            1974
_journal_volume                          ?
_journal_page_first                      182
_journal_page_last                       186
_journal_language                        Russian
loop_
 _publ_author_name
 _publ_author_address
'Bodak O.I.'
;
Lviv Ivan Franko State University
Department of Inorganic Chemistry
Lviv
Ukraine
;
'Muratova L.O.'
;
Lviv State Medical Institute
Lviv
Ukraine
;
'Mokra I.R.'
;
Lviv Ivan Franko State University
Department of Inorganic Chemistry
Lviv
Ukraine
;
'Yarovets V.I.'
;
Lviv Ivan Franko State University
Lviv
Ukraine
;
'Sobolyev A.S.'
'Gladyshevskii E.I.'
;
Lviv Ivan Franko State University
Department of Inorganic Chemistry
Lviv
Ukraine
;

# Standardized crystallographic data

_cell_length_a                           3.99
_cell_length_b                           3.99
_cell_length_c                           4.21
_cell_angle_alpha                        90
_cell_angle_beta                         90
_cell_angle_gamma                        120
_cell_volume                             58
_cell_formula_units_Z                    1
_space_group_IT_number                   191
_space_group_name_H-M_alt                'P 6/m m m'
loop_
 _space_group_symop_id
 _space_group_symop_operation_xyz
 1 'x, y, z'
 2 '-x+y, -x, -z'
 3 '-x+y, -x, z'
 4 '-x+y, y, -z'
 5 '-x+y, y, z'
 6 '-x, -x+y, -z'
 7 '-x, -x+y, z'
 8 '-x, -y, -z'
 9 '-x, -y, z'
 10 '-y, -x, -z'
 11 '-y, -x, z'
 12 '-y, x-y, -z'
 13 '-y, x-y, z'
 14 'x, x-y, -z'
 15 'x, x-y, z'
 16 'x, y, -z'
 17 'x-y, -y, -z'
 18 'x-y, -y, z'
 19 'x-y, x, -z'
 20 'x-y, x, z'
 21 'y, -x+y, -z'
 22 'y, -x+y, z'
 23 'y, x, -z'
 24 'y, x, z'
loop_
 _atom_type_symbol
 Si
 Co
 Y
loop_
 _atom_site_label
 _atom_site_type_symbol
 _atom_site_symmetry_multiplicity
 _atom_site_Wyckoff_symbol
 _atom_site_fract_x
 _atom_site_fract_y
 _atom_site_fract_z
 _atom_site_occupancy
 Co,Si1 Si 2 d 0.333333 0.666667 0.5 0.6
 Co,Si2 Co 2 d 0.333333 0.666667 0.5 0.4
 Y Y 1 a 0 0 0 1


_exptl_crystal_colour                    ?
_exptl_crystal_density_meas              ?
_exptl_crystal_density_diffrn            4.86
_cell_measurement_temperature            ?
_cell_measurement_radiation              X-rays
_cell_measurement_reflns_used            ?
_diffrn_ambient_temperature              ?
_diffrn_measurement_device               ?
_diffrn_measurement_device_type          ?
_diffrn_radiation_type                   ?
_diffrn_reflns_number                    ?
_exptl_absorpt_coefficient_mu            ?
_exptl_absorpt_correction_type           ?
_computing_structure_solution            ?
_refine_ls_number_parameters             ?
_refine_ls_number_reflns                 ?
_refine_ls_R_factor_gt                   ?
_refine_ls_wR_factor_gt                  ?

# End of data set 1008842

File: R-M-X_CIFs2/R-M-X_CIFs2_error_others/1010511.cif
##############################################################################
#                                                                            #
# Co-Ga-Gd         # Gd6Co2Ga                                      # 1010511 #
#                                                                            #
##############################################################################
#                                                                            #
#                           Pearson's Crystal Data                           #
#      Crystal Structure Database for Inorganic Compounds (on DVD)           #
#                              Release 2023/24                               #
#                  Editors: Pierre Villars and Karin Cenzual                 #
#                                                                            #
#   Copyright (c) ASM International & Material Phases Data System (MPDS),    #
# Switzerland & National Institute for Materials Science (NIMS), Japan, 2023 #
#                   All rights reserved. Version 2023.07                     #
#                                                                            #
#   This copy of Pearson's Crystal Data is licensed to:                      #
#   Hunter College - City University of New York                             #
#                                                                            #
##############################################################################

data_1010511
_audit_creation_date                     2024-02-24
_audit_creation_method
;
Pearson's Crystal Data browser
;
#_database_code_PCD                      1010511
_database_code_PDF                       04-012-9152

# Entry summary

_chemical_formula_structural             'Gd~6~ Co~2~ Ga'
_chemical_formula_sum                    'Co2 Ga Gd6'
_chemical_name_mineral                   ?
_chemical_compound_source                ?
_chemical_name_structure_type            Ho~6~Co~2~Ga,oI36,71
_chemical_formula_weight                 1131.1

# Bibliographic data

_publ_section_title
;
Crystal structure and magnetic properties of R~6~Ga(Co,Ni)~2~ and R~6~SnNi~2~ (R= rare-earth metal)
;
_journal_coden_ASTM                      UFIZAW
_journal_name_full                       'Ukr. Fiz. Zh. Russ. Ed.'
_journal_year                            1984
_journal_volume                          29
_journal_page_first                      1342
_journal_page_last                       1345
_journal_language                        Russian
loop_
 _publ_author_name
 _publ_author_address
'Sichevich O.M.'
;
Lviv Ivan Franko State University
Lviv
Ukraine
;
'Komarovskaya L.P.'
;
Lviv Ivan Franko State University
Lviv
Ukraine
;
'Gun Y.N.'
'Yarmolyuk Y.P.'
;
Lviv Ivan Franko State University
Lviv
Ukraine
;
'Skolozdra R.V.'
;
Lviv Ivan Franko State University
Lviv
Ukraine
;

# Standardized crystallographic data

_cell_length_a                           9.4
_cell_length_b                           9.552
_cell_length_c                           9.972
_cell_angle_alpha                        90
_cell_angle_beta                         90
_cell_angle_gamma                        90
_cell_volume                             895.4
_cell_formula_units_Z                    4
_space_group_IT_number                   71
_space_group_name_H-M_alt                'I m m m'
loop_
 _space_group_symop_id
 _space_group_symop_operation_xyz
 1 'x, y, z'
 2 '-x, -y, -z'
 3 '-x, -y, z'
 4 '-x, y, -z'
 5 '-x, y, z'
 6 'x, -y, -z'
 7 'x, -y, z'
 8 'x, y, -z'
 9 '1/2+x, 1/2+y, 1/2+z'
 10 '1/2-x, 1/2-y, 1/2-z'
 11 '1/2-x, 1/2-y, 1/2+z'
 12 '1/2-x, 1/2+y, 1/2-z'
 13 '1/2-x, 1/2+y, 1/2+z'
 14 '1/2+x, 1/2-y, 1/2-z'
 15 '1/2+x, 1/2-y, 1/2+z'
 16 '1/2+x, 1/2+y, 1/2-z'
loop_
 _atom_type_symbol
 Gd
 Co
 Ga
loop_
 _atom_site_label
 _atom_site_type_symbol
 _atom_site_symmetry_multiplicity
 _atom_site_Wyckoff_symbol
 _atom_site_fract_x
 _atom_site_fract_y
 _atom_site_fract_z
 _atom_site_occupancy
 Gd1 Gd 8 n 0.298 0.205 0 1
 Gd3 Gd 8 m 0.276 0 0.301 1
 Gd2 Gd 8 l 0 0.171 0.244 1
 Co2 Co 4 j 0.5 0 0.11 1
 Co1 Co 4 g 0 0.366 0 1
 Ga1 Ga 2 c 0.5 0.5 0 1
 Ga2 Ga 2 a 0 0 0 1


_exptl_crystal_colour                    ?
_exptl_crystal_density_meas              ?
_exptl_crystal_density_diffrn            8.39
_cell_measurement_temperature            ?
_cell_measurement_radiation              'X-rays, Fe Ka'
_cell_measurement_reflns_used            ?
_diffrn_ambient_temperature              ?
_diffrn_measurement_device               'automatic diffractometer'
_diffrn_measurement_device_type          DRON-2
_diffrn_radiation_type                   'X-rays, Fe Ka'
_diffrn_reflns_number                    ?
_exptl_absorpt_coefficient_mu            ?
_exptl_absorpt_correction_type           ?
_computing_structure_solution            'starting values from the literature'
_refine_ls_number_parameters             ?
_refine_ls_number_reflns                 92
_refine_ls_R_factor_gt                   ?
_refine_ls_wR_factor_gt                  ?
_pd_proc_ls_proof_R_factor               ?
_pd_proc_ls_proof_wR_factor              ?
_refine_ls_R_I_factor                    0.095

# End of data set 1010511

File: R-M-X_CIFs2/R-M-X_CIFs2_error_others/1010512.cif
##############################################################################
#                                                                            #
# Lu-Ni-Sn         # Lu6Ni2Sn                                      # 1010512 #
#                                                                            #
##############################################################################
#                                                                            #
#                           Pearson's Crystal Data                           #
#      Crystal Structure Database for Inorganic Compounds (on DVD)           #
#                              Release 2023/24                               #
#                  Editors: Pierre Villars and Karin Cenzual                 #
#                                                                            #
#   Copyright (c) ASM International & Material Phases Data System (MPDS),    #
# Switzerland & National Institute for Materials Science (NIMS), Japan, 2023 #
#                   All rights reserved. Version 2023.07                     #
#                                                                            #
#   This copy of Pearson's Crystal Data is licensed to:                      #
#   Hunter College - City University of New York                             #
#                                                                            #
##############################################################################

data_1010512
_audit_creation_date                     2024-02-25
_audit_creation_method
;
Pearson's Crystal Data browser
;
#_database_code_PCD                      1010512
_database_code_PDF                       04-012-9153

# Entry summary

_chemical_formula_structural             'Lu~6~ Ni~2~ Sn'
_chemical_formula_sum                    'Lu6 Ni2 Sn'
_chemical_name_mineral                   ?
_chemical_compound_source                ?
_chemical_name_structure_type            Ho~6~Co~2~Ga,oI36,71
_chemical_formula_weight                 1285.9

# Bibliographic data

_publ_section_title
;
Crystal structure and magnetic properties of R~6~Ga(Co,Ni)~2~ and R~6~SnNi~2~ (R= rare-earth metal)
;
_journal_coden_ASTM                      UFIZAW
_journal_name_full                       'Ukr. Fiz. Zh. Russ. Ed.'
_journal_year                            1984
_journal_volume                          29
_journal_page_first                      1342
_journal_page_last                       1345
_journal_language                        Russian
loop_
 _publ_author_name
 _publ_author_address
'Sichevich O.M.'
;
Lviv Ivan Franko State University
Lviv
Ukraine
;
'Komarovskaya L.P.'
;
Lviv Ivan Franko State University
Lviv
Ukraine
;
'Gun Y.N.'
'Yarmolyuk Y.P.'
;
Lviv Ivan Franko State University
Lviv
Ukraine
;
'Skolozdra R.V.'
;
Lviv Ivan Franko State University
Lviv
Ukraine
;

# Standardized crystallographic data

_cell_length_a                           9.141
_cell_length_b                           9.279
_cell_length_c                           9.71
_cell_angle_alpha                        90
_cell_angle_beta                         90
_cell_angle_gamma                        90
_cell_volume                             823.6
_cell_formula_units_Z                    4
_space_group_IT_number                   71
_space_group_name_H-M_alt                'I m m m'
loop_
 _space_group_symop_id
 _space_group_symop_operation_xyz
 1 'x, y, z'
 2 '-x, -y, -z'
 3 '-x, -y, z'
 4 '-x, y, -z'
 5 '-x, y, z'
 6 'x, -y, -z'
 7 'x, -y, z'
 8 'x, y, -z'
 9 '1/2+x, 1/2+y, 1/2+z'
 10 '1/2-x, 1/2-y, 1/2-z'
 11 '1/2-x, 1/2-y, 1/2+z'
 12 '1/2-x, 1/2+y, 1/2-z'
 13 '1/2-x, 1/2+y, 1/2+z'
 14 '1/2+x, 1/2-y, 1/2-z'
 15 '1/2+x, 1/2-y, 1/2+z'
 16 '1/2+x, 1/2+y, 1/2-z'
loop_
 _atom_type_symbol
 Lu
 Ni
 Sn
loop_
 _atom_site_label
 _atom_site_type_symbol
 _atom_site_symmetry_multiplicity
 _atom_site_Wyckoff_symbol
 _atom_site_fract_x
 _atom_site_fract_y
 _atom_site_fract_z
 _atom_site_occupancy
 Lu1 Lu 8 n 0.289 0.171 0 1
 Lu3 Lu 8 m 0.291 0 0.331 1
 Lu2 Lu 8 l 0 0.197 0.229 1
 Ni2 Ni 4 j 0.5 0 0.137 1
 Ni1 Ni 4 g 0 0.347 0 1
 Sn1 Sn 2 c 0.5 0.5 0 1
 Sn2 Sn 2 a 0 0 0 1


_exptl_crystal_colour                    ?
_exptl_crystal_density_meas              ?
_exptl_crystal_density_diffrn            10.37
_cell_measurement_temperature            ?
_cell_measurement_radiation              'X-rays, Fe Ka'
_cell_measurement_reflns_used            ?
_diffrn_ambient_temperature              ?
_diffrn_measurement_device               'automatic diffractometer'
_diffrn_measurement_device_type          DRON-2
_diffrn_radiation_type                   'X-rays, Fe Ka'
_diffrn_reflns_number                    ?
_exptl_absorpt_coefficient_mu            ?
_exptl_absorpt_correction_type           ?
_computing_structure_solution            'starting values from the literature'
_refine_ls_number_parameters             ?
_refine_ls_number_reflns                 83
_refine_ls_R_factor_gt                   ?
_refine_ls_wR_factor_gt                  ?
_pd_proc_ls_proof_R_factor               ?
_pd_proc_ls_proof_wR_factor              ?
_refine_ls_R_I_factor                    0.127

# End of data set 1010512

File: R-M-X_CIFs2/R-M-X_CIFs2_error_others/1010513.cif
##############################################################################
#                                                                            #
# Co-Ga-Sm         # Sm6Co2Ga                                      # 1010513 #
#                                                                            #
##############################################################################
#                                                                            #
#                           Pearson's Crystal Data                           #
#      Crystal Structure Database for Inorganic Compounds (on DVD)           #
#                              Release 2023/24                               #
#                  Editors: Pierre Villars and Karin Cenzual                 #
#                                                                            #
#   Copyright (c) ASM International & Material Phases Data System (MPDS),    #
# Switzerland & National Institute for Materials Science (NIMS), Japan, 2023 #
#                   All rights reserved. Version 2023.07                     #
#                                                                            #
#   This copy of Pearson's Crystal Data is licensed to:                      #
#   Hunter College - City University of New York                             #
#                                                                            #
##############################################################################

data_1010513
_audit_creation_date                     2024-02-24
_audit_creation_method
;
Pearson's Crystal Data browser
;
#_database_code_PCD                      1010513
_database_code_PDF                       ?

# Entry summary

_chemical_formula_structural             'Sm~6~ Co~2~ Ga'
_chemical_formula_sum                    'Co2 Ga Sm6'
_chemical_name_mineral                   ?
_chemical_compound_source                ?
_chemical_name_structure_type            Ho~6~Co~2~Ga,oI36,71
_chemical_formula_weight                 1090.0

# Bibliographic data

_publ_section_title
;
Crystal structure and magnetic properties of R~6~Ga(Co,Ni)~2~ and R~6~SnNi~2~ (R= rare-earth metal)
;
_journal_coden_ASTM                      UFIZAW
_journal_name_full                       'Ukr. Fiz. Zh. Russ. Ed.'
_journal_year                            1984
_journal_volume                          29
_journal_page_first                      1342
_journal_page_last                       1345
_journal_language                        Russian
loop_
 _publ_author_name
 _publ_author_address
'Sichevich O.M.'
;
Lviv Ivan Franko State University
Lviv
Ukraine
;
'Komarovskaya L.P.'
;
Lviv Ivan Franko State University
Lviv
Ukraine
;
'Gun Y.N.'
'Yarmolyuk Y.P.'
;
Lviv Ivan Franko State University
Lviv
Ukraine
;
'Skolozdra R.V.'
;
Lviv Ivan Franko State University
Lviv
Ukraine
;

# Standardized crystallographic data

_cell_length_a                           9.41
_cell_length_b                           9.636
_cell_length_c                           10.031
_cell_angle_alpha                        90
_cell_angle_beta                         90
_cell_angle_gamma                        90
_cell_volume                             909.6
_cell_formula_units_Z                    4
_space_group_IT_number                   71
_space_group_name_H-M_alt                'I m m m'
loop_
 _space_group_symop_id
 _space_group_symop_operation_xyz
 1 'x, y, z'
 2 '-x, -y, -z'
 3 '-x, -y, z'
 4 '-x, y, -z'
 5 '-x, y, z'
 6 'x, -y, -z'
 7 'x, -y, z'
 8 'x, y, -z'
 9 '1/2+x, 1/2+y, 1/2+z'
 10 '1/2-x, 1/2-y, 1/2-z'
 11 '1/2-x, 1/2-y, 1/2+z'
 12 '1/2-x, 1/2+y, 1/2-z'
 13 '1/2-x, 1/2+y, 1/2+z'
 14 '1/2+x, 1/2-y, 1/2-z'
 15 '1/2+x, 1/2-y, 1/2+z'
 16 '1/2+x, 1/2+y, 1/2-z'

# Atomic positions taken from type-defining entry

loop_
 _atom_type_symbol
 Sm
 Co
 Ga
loop_
 _atom_site_label
 _atom_site_type_symbol
 _atom_site_symmetry_multiplicity
 _atom_site_Wyckoff_symbol
 _atom_site_fract_x
 _atom_site_fract_y
 _atom_site_fract_z
 _atom_site_occupancy
 Sm1 Sm 8 n 0.2806 0.1836 0 1
 Sm2 Sm 8 m 0.3032 0 0.321 1
 Sm3 Sm 8 l 0 0.1971 0.2332 1
 Co1 Co 4 j 0.5 0 0.116 1
 Co2 Co 4 g 0 0.366 0 1
 Ga1 Ga 2 c 0.5 0.5 0 1
 Ga2 Ga 2 a 0 0 0 1


_exptl_crystal_colour                    ?
_exptl_crystal_density_meas              ?
_exptl_crystal_density_diffrn            7.96
_cell_measurement_temperature            ?
_cell_measurement_radiation              'X-rays, Fe Ka'
_cell_measurement_reflns_used            ?
_diffrn_ambient_temperature              ?
_diffrn_measurement_device               'automatic diffractometer'
_diffrn_measurement_device_type          ?
_diffrn_radiation_type                   ?
_diffrn_reflns_number                    ?
_exptl_absorpt_coefficient_mu            ?
_exptl_absorpt_correction_type           ?
_computing_structure_solution            ?
_refine_ls_number_parameters             ?
_refine_ls_number_reflns                 ?
_refine_ls_R_factor_gt                   ?
_refine_ls_wR_factor_gt                  ?

# End of data set 1010513

File: R-M-X_CIFs2/R-M-X_CIFs2_error_others/1010514.cif
##############################################################################
#                                                                            #
# Ga-Ni-Tb         # Tb6Ni2Ga                                      # 1010514 #
#                                                                            #
##############################################################################
#                                                                            #
#                           Pearson's Crystal Data                           #
#      Crystal Structure Database for Inorganic Compounds (on DVD)           #
#                              Release 2023/24                               #
#                  Editors: Pierre Villars and Karin Cenzual                 #
#                                                                            #
#   Copyright (c) ASM International & Material Phases Data System (MPDS),    #
# Switzerland & National Institute for Materials Science (NIMS), Japan, 2023 #
#                   All rights reserved. Version 2023.07                     #
#                                                                            #
#   This copy of Pearson's Crystal Data is licensed to:                      #
#   Hunter College - City University of New York                             #
#                                                                            #
##############################################################################

data_1010514
_audit_creation_date                     2024-02-24
_audit_creation_method
;
Pearson's Crystal Data browser
;
#_database_code_PCD                      1010514
_database_code_PDF                       04-019-8539

# Entry summary

_chemical_formula_structural             'Tb~6~ Ni~2~ Ga'
_chemical_formula_sum                    'Ga Ni2 Tb6'
_chemical_name_mineral                   ?
_chemical_compound_source                ?
_chemical_name_structure_type            Ho~6~Co~2~Ga,oI36,71
_chemical_formula_weight                 1140.7

# Bibliographic data

_publ_section_title
;
Crystal structure and magnetic properties of R~6~Ga(Co,Ni)~2~ and R~6~SnNi~2~ (R= rare-earth metal)
;
_journal_coden_ASTM                      UFIZAW
_journal_name_full                       'Ukr. Fiz. Zh. Russ. Ed.'
_journal_year                            1984
_journal_volume                          29
_journal_page_first                      1342
_journal_page_last                       1345
_journal_language                        Russian
loop_
 _publ_author_name
 _publ_author_address
'Sichevich O.M.'
;
Lviv Ivan Franko State University
Lviv
Ukraine
;
'Komarovskaya L.P.'
;
Lviv Ivan Franko State University
Lviv
Ukraine
;
'Gun Y.N.'
'Yarmolyuk Y.P.'
;
Lviv Ivan Franko State University
Lviv
Ukraine
;
'Skolozdra R.V.'
;
Lviv Ivan Franko State University
Lviv
Ukraine
;

# Standardized crystallographic data

_cell_length_a                           9.354
_cell_length_b                           9.586
_cell_length_c                           9.902
_cell_angle_alpha                        90
_cell_angle_beta                         90
_cell_angle_gamma                        90
_cell_volume                             887.9
_cell_formula_units_Z                    4
_space_group_IT_number                   71
_space_group_name_H-M_alt                'I m m m'
loop_
 _space_group_symop_id
 _space_group_symop_operation_xyz
 1 'x, y, z'
 2 '-x, -y, -z'
 3 '-x, -y, z'
 4 '-x, y, -z'
 5 '-x, y, z'
 6 'x, -y, -z'
 7 'x, -y, z'
 8 'x, y, -z'
 9 '1/2+x, 1/2+y, 1/2+z'
 10 '1/2-x, 1/2-y, 1/2-z'
 11 '1/2-x, 1/2-y, 1/2+z'
 12 '1/2-x, 1/2+y, 1/2-z'
 13 '1/2-x, 1/2+y, 1/2+z'
 14 '1/2+x, 1/2-y, 1/2-z'
 15 '1/2+x, 1/2-y, 1/2+z'
 16 '1/2+x, 1/2+y, 1/2-z'

# Atomic positions taken from type-defining entry

loop_
 _atom_type_symbol
 Tb
 Ni
 Ga
loop_
 _atom_site_label
 _atom_site_type_symbol
 _atom_site_symmetry_multiplicity
 _atom_site_Wyckoff_symbol
 _atom_site_fract_x
 _atom_site_fract_y
 _atom_site_fract_z
 _atom_site_occupancy
 Tb1 Tb 8 n 0.2806 0.1836 0 1
 Tb2 Tb 8 m 0.3032 0 0.321 1
 Tb3 Tb 8 l 0 0.1971 0.2332 1
 Ni1 Ni 4 j 0.5 0 0.116 1
 Ni2 Ni 4 g 0 0.366 0 1
 Ga1 Ga 2 c 0.5 0.5 0 1
 Ga2 Ga 2 a 0 0 0 1


_exptl_crystal_colour                    ?
_exptl_crystal_density_meas              ?
_exptl_crystal_density_diffrn            8.53
_cell_measurement_temperature            ?
_cell_measurement_radiation              'X-rays, Fe Ka'
_cell_measurement_reflns_used            ?
_diffrn_ambient_temperature              ?
_diffrn_measurement_device               'automatic diffractometer'
_diffrn_measurement_device_type          ?
_diffrn_radiation_type                   ?
_diffrn_reflns_number                    ?
_exptl_absorpt_coefficient_mu            ?
_exptl_absorpt_correction_type           ?
_computing_structure_solution            ?
_refine_ls_number_parameters             ?
_refine_ls_number_reflns                 ?
_refine_ls_R_factor_gt                   ?
_refine_ls_wR_factor_gt                  ?

# End of data set 1010514

File: R-M-X_CIFs2/R-M-X_CIFs2_error_others/1010515.cif
##############################################################################
#                                                                            #
# Dy-Ga-Ni         # Dy6Ni2Ga                                      # 1010515 #
#                                                                            #
##############################################################################
#                                                                            #
#                           Pearson's Crystal Data                           #
#      Crystal Structure Database for Inorganic Compounds (on DVD)           #
#                              Release 2023/24                               #
#                  Editors: Pierre Villars and Karin Cenzual                 #
#                                                                            #
#   Copyright (c) ASM International & Material Phases Data System (MPDS),    #
# Switzerland & National Institute for Materials Science (NIMS), Japan, 2023 #
#                   All rights reserved. Version 2023.07                     #
#                                                                            #
#   This copy of Pearson's Crystal Data is licensed to:                      #
#   Hunter College - City University of New York                             #
#                                                                            #
##############################################################################

data_1010515
_audit_creation_date                     2024-02-24
_audit_creation_method
;
Pearson's Crystal Data browser
;
#_database_code_PCD                      1010515
_database_code_PDF                       ?

# Entry summary

_chemical_formula_structural             'Dy~6~ Ni~2~ Ga'
_chemical_formula_sum                    'Dy6 Ga Ni2'
_chemical_name_mineral                   ?
_chemical_compound_source                ?
_chemical_name_structure_type            Ho~6~Co~2~Ga,oI36,71
_chemical_formula_weight                 1162.1

# Bibliographic data

_publ_section_title
;
Crystal structure and magnetic properties of R~6~Ga(Co,Ni)~2~ and R~6~SnNi~2~ (R= rare-earth metal)
;
_journal_coden_ASTM                      UFIZAW
_journal_name_full                       'Ukr. Fiz. Zh. Russ. Ed.'
_journal_year                            1984
_journal_volume                          29
_journal_page_first                      1342
_journal_page_last                       1345
_journal_language                        Russian
loop_
 _publ_author_name
 _publ_author_address
'Sichevich O.M.'
;
Lviv Ivan Franko State University
Lviv
Ukraine
;
'Komarovskaya L.P.'
;
Lviv Ivan Franko State University
Lviv
Ukraine
;
'Gun Y.N.'
'Yarmolyuk Y.P.'
;
Lviv Ivan Franko State University
Lviv
Ukraine
;
'Skolozdra R.V.'
;
Lviv Ivan Franko State University
Lviv
Ukraine
;

# Standardized crystallographic data

_cell_length_a                           9.327
_cell_length_b                           9.5
_cell_length_c                           9.882
_cell_angle_alpha                        90
_cell_angle_beta                         90
_cell_angle_gamma                        90
_cell_volume                             875.6
_cell_formula_units_Z                    4
_space_group_IT_number                   71
_space_group_name_H-M_alt                'I m m m'
loop_
 _space_group_symop_id
 _space_group_symop_operation_xyz
 1 'x, y, z'
 2 '-x, -y, -z'
 3 '-x, -y, z'
 4 '-x, y, -z'
 5 '-x, y, z'
 6 'x, -y, -z'
 7 'x, -y, z'
 8 'x, y, -z'
 9 '1/2+x, 1/2+y, 1/2+z'
 10 '1/2-x, 1/2-y, 1/2-z'
 11 '1/2-x, 1/2-y, 1/2+z'
 12 '1/2-x, 1/2+y, 1/2-z'
 13 '1/2-x, 1/2+y, 1/2+z'
 14 '1/2+x, 1/2-y, 1/2-z'
 15 '1/2+x, 1/2-y, 1/2+z'
 16 '1/2+x, 1/2+y, 1/2-z'

# Atomic positions taken from type-defining entry

loop_
 _atom_type_symbol
 Dy
 Ni
 Ga
loop_
 _atom_site_label
 _atom_site_type_symbol
 _atom_site_symmetry_multiplicity
 _atom_site_Wyckoff_symbol
 _atom_site_fract_x
 _atom_site_fract_y
 _atom_site_fract_z
 _atom_site_occupancy
 Dy1 Dy 8 n 0.2806 0.1836 0 1
 Dy2 Dy 8 m 0.3032 0 0.321 1
 Dy3 Dy 8 l 0 0.1971 0.2332 1
 Ni1 Ni 4 j 0.5 0 0.116 1
 Ni2 Ni 4 g 0 0.366 0 1
 Ga1 Ga 2 c 0.5 0.5 0 1
 Ga2 Ga 2 a 0 0 0 1


_exptl_crystal_colour                    ?
_exptl_crystal_density_meas              ?
_exptl_crystal_density_diffrn            8.82
_cell_measurement_temperature            ?
_cell_measurement_radiation              'X-rays, Fe Ka'
_cell_measurement_reflns_used            ?
_diffrn_ambient_temperature              ?
_diffrn_measurement_device               'automatic diffractometer'
_diffrn_measurement_device_type          ?
_diffrn_radiation_type                   ?
_diffrn_reflns_number                    ?
_exptl_absorpt_coefficient_mu            ?
_exptl_absorpt_correction_type           ?
_computing_structure_solution            ?
_refine_ls_number_parameters             ?
_refine_ls_number_reflns                 ?
_refine_ls_R_factor_gt                   ?
_refine_ls_wR_factor_gt                  ?

# End of data set 1010515

File: R-M-X_CIFs2/R-M-X_CIFs2_error_others/1010516.cif
##############################################################################
#                                                                            #
# Ga-Ho-Ni         # Ho6Ni2Ga                                      # 1010516 #
#                                                                            #
##############################################################################
#                                                                            #
#                           Pearson's Crystal Data                           #
#      Crystal Structure Database for Inorganic Compounds (on DVD)           #
#                              Release 2023/24                               #
#                  Editors: Pierre Villars and Karin Cenzual                 #
#                                                                            #
#   Copyright (c) ASM International & Material Phases Data System (MPDS),    #
# Switzerland & National Institute for Materials Science (NIMS), Japan, 2023 #
#                   All rights reserved. Version 2023.07                     #
#                                                                            #
#   This copy of Pearson's Crystal Data is licensed to:                      #
#   Hunter College - City University of New York                             #
#                                                                            #
##############################################################################

data_1010516
_audit_creation_date                     2024-02-24
_audit_creation_method
;
Pearson's Crystal Data browser
;
#_database_code_PCD                      1010516
_database_code_PDF                       04-021-9494

# Entry summary

_chemical_formula_structural             'Ho~6~ Ni~2~ Ga'
_chemical_formula_sum                    'Ga Ho6 Ni2'
_chemical_name_mineral                   ?
_chemical_compound_source                ?
_chemical_name_structure_type            Ho~6~Co~2~Ga,oI36,71
_chemical_formula_weight                 1176.7

# Bibliographic data

_publ_section_title
;
Crystal structure and magnetic properties of R~6~Ga(Co,Ni)~2~ and R~6~SnNi~2~ (R= rare-earth metal)
;
_journal_coden_ASTM                      UFIZAW
_journal_name_full                       'Ukr. Fiz. Zh. Russ. Ed.'
_journal_year                            1984
_journal_volume                          29
_journal_page_first                      1342
_journal_page_last                       1345
_journal_language                        Russian
loop_
 _publ_author_name
 _publ_author_address
'Sichevich O.M.'
;
Lviv Ivan Franko State University
Lviv
Ukraine
;
'Komarovskaya L.P.'
;
Lviv Ivan Franko State University
Lviv
Ukraine
;
'Gun Y.N.'
'Yarmolyuk Y.P.'
;
Lviv Ivan Franko State University
Lviv
Ukraine
;
'Skolozdra R.V.'
;
Lviv Ivan Franko State University
Lviv
Ukraine
;

# Standardized crystallographic data

_cell_length_a                           9.298
_cell_length_b                           9.451
_cell_length_c                           9.847
_cell_angle_alpha                        90
_cell_angle_beta                         90
_cell_angle_gamma                        90
_cell_volume                             865.3
_cell_formula_units_Z                    4
_space_group_IT_number                   71
_space_group_name_H-M_alt                'I m m m'
loop_
 _space_group_symop_id
 _space_group_symop_operation_xyz
 1 'x, y, z'
 2 '-x, -y, -z'
 3 '-x, -y, z'
 4 '-x, y, -z'
 5 '-x, y, z'
 6 'x, -y, -z'
 7 'x, -y, z'
 8 'x, y, -z'
 9 '1/2+x, 1/2+y, 1/2+z'
 10 '1/2-x, 1/2-y, 1/2-z'
 11 '1/2-x, 1/2-y, 1/2+z'
 12 '1/2-x, 1/2+y, 1/2-z'
 13 '1/2-x, 1/2+y, 1/2+z'
 14 '1/2+x, 1/2-y, 1/2-z'
 15 '1/2+x, 1/2-y, 1/2+z'
 16 '1/2+x, 1/2+y, 1/2-z'

# Atomic positions taken from type-defining entry

loop_
 _atom_type_symbol
 Ho
 Ni
 Ga
loop_
 _atom_site_label
 _atom_site_type_symbol
 _atom_site_symmetry_multiplicity
 _atom_site_Wyckoff_symbol
 _atom_site_fract_x
 _atom_site_fract_y
 _atom_site_fract_z
 _atom_site_occupancy
 Ho1 Ho 8 n 0.2806 0.1836 0 1
 Ho2 Ho 8 m 0.3032 0 0.321 1
 Ho3 Ho 8 l 0 0.1971 0.2332 1
 Ni1 Ni 4 j 0.5 0 0.116 1
 Ni2 Ni 4 g 0 0.366 0 1
 Ga1 Ga 2 c 0.5 0.5 0 1
 Ga2 Ga 2 a 0 0 0 1


_exptl_crystal_colour                    ?
_exptl_crystal_density_meas              ?
_exptl_crystal_density_diffrn            9.03
_cell_measurement_temperature            ?
_cell_measurement_radiation              'X-rays, Fe Ka'
_cell_measurement_reflns_used            ?
_diffrn_ambient_temperature              ?
_diffrn_measurement_device               'automatic diffractometer'
_diffrn_measurement_device_type          ?
_diffrn_radiation_type                   ?
_diffrn_reflns_number                    ?
_exptl_absorpt_coefficient_mu            ?
_exptl_absorpt_correction_type           ?
_computing_structure_solution            ?
_refine_ls_number_parameters             ?
_refine_ls_number_reflns                 ?
_refine_ls_R_factor_gt                   ?
_refine_ls_wR_factor_gt                  ?

# End of data set 1010516

File: R-M-X_CIFs2/R-M-X_CIFs2_error_others/1010517.cif
##############################################################################
#                                                                            #
# Er-Ga-Ni         # Er6Ni2Ga                                      # 1010517 #
#                                                                            #
##############################################################################
#                                                                            #
#                           Pearson's Crystal Data                           #
#      Crystal Structure Database for Inorganic Compounds (on DVD)           #
#                              Release 2023/24                               #
#                  Editors: Pierre Villars and Karin Cenzual                 #
#                                                                            #
#   Copyright (c) ASM International & Material Phases Data System (MPDS),    #
# Switzerland & National Institute for Materials Science (NIMS), Japan, 2023 #
#                   All rights reserved. Version 2023.07                     #
#                                                                            #
#   This copy of Pearson's Crystal Data is licensed to:                      #
#   Hunter College - City University of New York                             #
#                                                                            #
##############################################################################

data_1010517
_audit_creation_date                     2024-02-24
_audit_creation_method
;
Pearson's Crystal Data browser
;
#_database_code_PCD                      1010517
_database_code_PDF                       04-020-8725

# Entry summary

_chemical_formula_structural             'Er~6~ Ni~2~ Ga'
_chemical_formula_sum                    'Er6 Ga Ni2'
_chemical_name_mineral                   ?
_chemical_compound_source                ?
_chemical_name_structure_type            Ho~6~Co~2~Ga,oI36,71
_chemical_formula_weight                 1190.7

# Bibliographic data

_publ_section_title
;
Crystal structure and magnetic properties of R~6~Ga(Co,Ni)~2~ and R~6~SnNi~2~ (R= rare-earth metal)
;
_journal_coden_ASTM                      UFIZAW
_journal_name_full                       'Ukr. Fiz. Zh. Russ. Ed.'
_journal_year                            1984
_journal_volume                          29
_journal_page_first                      1342
_journal_page_last                       1345
_journal_language                        Russian
loop_
 _publ_author_name
 _publ_author_address
'Sichevich O.M.'
;
Lviv Ivan Franko State University
Lviv
Ukraine
;
'Komarovskaya L.P.'
;
Lviv Ivan Franko State University
Lviv
Ukraine
;
'Gun Y.N.'
'Yarmolyuk Y.P.'
;
Lviv Ivan Franko State University
Lviv
Ukraine
;
'Skolozdra R.V.'
;
Lviv Ivan Franko State University
Lviv
Ukraine
;

# Standardized crystallographic data

_cell_length_a                           9.222
_cell_length_b                           9.403
_cell_length_c                           9.79
_cell_angle_alpha                        90
_cell_angle_beta                         90
_cell_angle_gamma                        90
_cell_volume                             848.9
_cell_formula_units_Z                    4
_space_group_IT_number                   71
_space_group_name_H-M_alt                'I m m m'
loop_
 _space_group_symop_id
 _space_group_symop_operation_xyz
 1 'x, y, z'
 2 '-x, -y, -z'
 3 '-x, -y, z'
 4 '-x, y, -z'
 5 '-x, y, z'
 6 'x, -y, -z'
 7 'x, -y, z'
 8 'x, y, -z'
 9 '1/2+x, 1/2+y, 1/2+z'
 10 '1/2-x, 1/2-y, 1/2-z'
 11 '1/2-x, 1/2-y, 1/2+z'
 12 '1/2-x, 1/2+y, 1/2-z'
 13 '1/2-x, 1/2+y, 1/2+z'
 14 '1/2+x, 1/2-y, 1/2-z'
 15 '1/2+x, 1/2-y, 1/2+z'
 16 '1/2+x, 1/2+y, 1/2-z'

# Atomic positions taken from type-defining entry

loop_
 _atom_type_symbol
 Er
 Ni
 Ga
loop_
 _atom_site_label
 _atom_site_type_symbol
 _atom_site_symmetry_multiplicity
 _atom_site_Wyckoff_symbol
 _atom_site_fract_x
 _atom_site_fract_y
 _atom_site_fract_z
 _atom_site_occupancy
 Er1 Er 8 n 0.2806 0.1836 0 1
 Er2 Er 8 m 0.3032 0 0.321 1
 Er3 Er 8 l 0 0.1971 0.2332 1
 Ni1 Ni 4 j 0.5 0 0.116 1
 Ni2 Ni 4 g 0 0.366 0 1
 Ga1 Ga 2 c 0.5 0.5 0 1
 Ga2 Ga 2 a 0 0 0 1


_exptl_crystal_colour                    ?
_exptl_crystal_density_meas              ?
_exptl_crystal_density_diffrn            9.32
_cell_measurement_temperature            ?
_cell_measurement_radiation              'X-rays, Fe Ka'
_cell_measurement_reflns_used            ?
_diffrn_ambient_temperature              ?
_diffrn_measurement_device               'automatic diffractometer'
_diffrn_measurement_device_type          ?
_diffrn_radiation_type                   ?
_diffrn_reflns_number                    ?
_exptl_absorpt_coefficient_mu            ?
_exptl_absorpt_correction_type           ?
_computing_structure_solution            ?
_refine_ls_number_parameters             ?
_refine_ls_number_reflns                 ?
_refine_ls_R_factor_gt                   ?
_refine_ls_wR_factor_gt                  ?

# End of data set 1010517
