Repository: bobleesj/cif-filter-copy

## Overview
This Python toolkit provides a set of tools for processing Crystallographic Information File (CIF) files. It allows for moving files based on unsupported formats, unreasonable distances, and specific tags, copying files based on atomic occupancy and mixing, retrieving file information, and checking CIF folder content against an Excel file.

When you run `python main.py`, a prompt below will appear. 
```
Welcome! Please choose an option to proceed:
[1] Move files based on unsupported CIF format
[2] Move files based on unreasonable distance
[3] Move files based on tags
[4] Move files based on supercell atom count
[5] Copy files based on atomic occupancy and mixing

File: R-M-X_CIFs2/R-M-X_CIFs2_error_others/1010518.cif
##############################################################################
#                                                                            #
# Ga-Ni-Tm         # Tm6Ni2Ga                                      # 1010518 #
#                                                                            #
##############################################################################
#                                                                            #
#                           Pearson's Crystal Data                           #
#      Crystal Structure Database for Inorganic Compounds (on DVD)           #
#                              Release 2023/24                               #
#                  Editors: Pierre Villars and Karin Cenzual                 #
#                                                                            #
#   Copyright (c) ASM International & Material Phases Data System (MPDS),    #
# Switzerland & National Institute for Materials Science (NIMS), Japan, 2023 #
#                   All rights reserved. Version 2023.07                     #
#                                                                            #
#   This copy of Pearson's Crystal Data is licensed to:                      #
#   Hunter College - City University of New York                             #
#                                                                            #
##############################################################################

data_1010518
_audit_creation_date                     2024-02-24
_audit_creation_method
;
Pearson's Crystal Data browser
;
#_database_code_PCD                      1010518
_database_code_PDF                       ?

# Entry summary

_chemical_formula_structural             'Tm~6~ Ni~2~ Ga'
_chemical_formula_sum                    'Ga Ni2 Tm6'
_chemical_name_mineral                   ?
_chemical_compound_source                ?
_chemical_name_structure_type            Ho~6~Co~2~Ga,oI36,71
_chemical_formula_weight                 1200.7

# Bibliographic data

_publ_section_title
;
Crystal structure and magnetic properties of R~6~Ga(Co,Ni)~2~ and R~6~SnNi~2~ (R= rare-earth metal)
;
_journal_coden_ASTM                      UFIZAW
_journal_name_full                       'Ukr. Fiz. Zh. Russ. Ed.'
_journal_year                            1984
_journal_volume                          29
_journal_page_first                      1342
_journal_page_last                       1345
_journal_language                        Russian
loop_
 _publ_author_name
 _publ_author_address
'Sichevich O.M.'
;
Lviv Ivan Franko State University
Lviv
Ukraine
;
'Komarovskaya L.P.'
;
Lviv Ivan Franko State University
Lviv
Ukraine
;
'Gun Y.N.'
'Yarmolyuk Y.P.'
;
Lviv Ivan Franko State University
Lviv
Ukraine
;
'Skolozdra R.V.'
;
Lviv Ivan Franko State University
Lviv
Ukraine
;

# Standardized crystallographic data

_cell_length_a                           9.16
_cell_length_b                           9.348
_cell_length_c                           9.755
_cell_angle_alpha                        90
_cell_angle_beta                         90
_cell_angle_gamma                        90
_cell_volume                             835.3
_cell_formula_units_Z                    4
_space_group_IT_number                   71
_space_group_name_H-M_alt                'I m m m'
loop_
 _space_group_symop_id
 _space_group_symop_operation_xyz
 1 'x, y, z'
 2 '-x, -y, -z'
 3 '-x, -y, z'
 4 '-x, y, -z'
 5 '-x, y, z'
 6 'x, -y, -z'
 7 'x, -y, z'
 8 'x, y, -z'
 9 '1/2+x, 1/2+y, 1/2+z'
 10 '1/2-x, 1/2-y, 1/2-z'
 11 '1/2-x, 1/2-y, 1/2+z'
 12 '1/2-x, 1/2+y, 1/2-z'
 13 '1/2-x, 1/2+y, 1/2+z'
 14 '1/2+x, 1/2-y, 1/2-z'
 15 '1/2+x, 1/2-y, 1/2+z'
 16 '1/2+x, 1/2+y, 1/2-z'

# Atomic positions taken from type-defining entry

loop_
 _atom_type_symbol
 Tm
 Ni
 Ga
loop_
 _atom_site_label
 _atom_site_type_symbol
 _atom_site_symmetry_multiplicity
 _atom_site_Wyckoff_symbol
 _atom_site_fract_x
 _atom_site_fract_y
 _atom_site_fract_z
 _atom_site_occupancy
 Tm1 Tm 8 n 0.2806 0.1836 0 1
 Tm2 Tm 8 m 0.3032 0 0.321 1
 Tm3 Tm 8 l 0 0.1971 0.2332 1
 Ni1 Ni 4 j 0.5 0 0.116 1
 Ni2 Ni 4 g 0 0.366 0 1
 Ga1 Ga 2 c 0.5 0.5 0 1
 Ga2 Ga 2 a 0 0 0 1


_exptl_crystal_colour                    ?
_exptl_crystal_density_meas              ?
_exptl_crystal_density_diffrn            9.55
_cell_measurement_temperature            ?
_cell_measurement_radiation              'X-rays, Fe Ka'
_cell_measurement_reflns_used            ?
_diffrn_ambient_temperature              ?
_diffrn_measurement_device               'automatic diffractometer'
_diffrn_measurement_device_type          ?
_diffrn_radiation_type                   ?
_diffrn_reflns_number                    ?
_exptl_absorpt_coefficient_mu            ?
_exptl_absorpt_correction_type           ?
_computing_structure_solution            ?
_refine_ls_number_parameters             ?
_refine_ls_number_reflns                 ?
_refine_ls_R_factor_gt                   ?
_refine_ls_wR_factor_gt                  ?

# End of data set 1010518

File: R-M-X_CIFs2/R-M-X_CIFs2_error_others/1010519.cif
##############################################################################
#                                                                            #
# Ga-Lu-Ni         # Lu6Ni2Ga                                      # 1010519 #
#                                                                            #
##############################################################################
#                                                                            #
#                           Pearson's Crystal Data                           #
#      Crystal Structure Database for Inorganic Compounds (on DVD)           #
#                              Release 2023/24                               #
#                  Editors: Pierre Villars and Karin Cenzual                 #
#                                                                            #
#   Copyright (c) ASM International & Material Phases Data System (MPDS),    #
# Switzerland & National Institute for Materials Science (NIMS), Japan, 2023 #
#                   All rights reserved. Version 2023.07                     #
#                                                                            #
#   This copy of Pearson's Crystal Data is licensed to:                      #
#   Hunter College - City University of New York                             #
#                                                                            #
##############################################################################

data_1010519
_audit_creation_date                     2024-02-24
_audit_creation_method
;
Pearson's Crystal Data browser
;
#_database_code_PCD                      1010519
_database_code_PDF                       04-021-9495

# Entry summary

_chemical_formula_structural             'Lu~6~ Ni~2~ Ga'
_chemical_formula_sum                    'Ga Lu6 Ni2'
_chemical_name_mineral                   ?
_chemical_compound_source                ?
_chemical_name_structure_type            Ho~6~Co~2~Ga,oI36,71
_chemical_formula_weight                 1236.9

# Bibliographic data

_publ_section_title
;
Crystal structure and magnetic properties of R~6~Ga(Co,Ni)~2~ and R~6~SnNi~2~ (R= rare-earth metal)
;
_journal_coden_ASTM                      UFIZAW
_journal_name_full                       'Ukr. Fiz. Zh. Russ. Ed.'
_journal_year                            1984
_journal_volume                          29
_journal_page_first                      1342
_journal_page_last                       1345
_journal_language                        Russian
loop_
 _publ_author_name
 _publ_author_address
'Sichevich O.M.'
;
Lviv Ivan Franko State University
Lviv
Ukraine
;
'Komarovskaya L.P.'
;
Lviv Ivan Franko State University
Lviv
Ukraine
;
'Gun Y.N.'
'Yarmolyuk Y.P.'
;
Lviv Ivan Franko State University
Lviv
Ukraine
;
'Skolozdra R.V.'
;
Lviv Ivan Franko State University
Lviv
Ukraine
;

# Standardized crystallographic data

_cell_length_a                           9.103
_cell_length_b                           9.308
_cell_length_c                           9.711
_cell_angle_alpha                        90
_cell_angle_beta                         90
_cell_angle_gamma                        90
_cell_volume                             822.8
_cell_formula_units_Z                    4
_space_group_IT_number                   71
_space_group_name_H-M_alt                'I m m m'
loop_
 _space_group_symop_id
 _space_group_symop_operation_xyz
 1 'x, y, z'
 2 '-x, -y, -z'
 3 '-x, -y, z'
 4 '-x, y, -z'
 5 '-x, y, z'
 6 'x, -y, -z'
 7 'x, -y, z'
 8 'x, y, -z'
 9 '1/2+x, 1/2+y, 1/2+z'
 10 '1/2-x, 1/2-y, 1/2-z'
 11 '1/2-x, 1/2-y, 1/2+z'
 12 '1/2-x, 1/2+y, 1/2-z'
 13 '1/2-x, 1/2+y, 1/2+z'
 14 '1/2+x, 1/2-y, 1/2-z'
 15 '1/2+x, 1/2-y, 1/2+z'
 16 '1/2+x, 1/2+y, 1/2-z'

# Atomic positions taken from type-defining entry

loop_
 _atom_type_symbol
 Lu
 Ni
 Ga
loop_
 _atom_site_label
 _atom_site_type_symbol
 _atom_site_symmetry_multiplicity
 _atom_site_Wyckoff_symbol
 _atom_site_fract_x
 _atom_site_fract_y
 _atom_site_fract_z
 _atom_site_occupancy
 Lu1 Lu 8 n 0.2806 0.1836 0 1
 Lu2 Lu 8 m 0.3032 0 0.321 1
 Lu3 Lu 8 l 0 0.1971 0.2332 1
 Ni1 Ni 4 j 0.5 0 0.116 1
 Ni2 Ni 4 g 0 0.366 0 1
 Ga1 Ga 2 c 0.5 0.5 0 1
 Ga2 Ga 2 a 0 0 0 1


_exptl_crystal_colour                    ?
_exptl_crystal_density_meas              ?
_exptl_crystal_density_diffrn            9.99
_cell_measurement_temperature            ?
_cell_measurement_radiation              'X-rays, Fe Ka'
_cell_measurement_reflns_used            ?
_diffrn_ambient_temperature              ?
_diffrn_measurement_device               'automatic diffractometer'
_diffrn_measurement_device_type          ?
_diffrn_radiation_type                   ?
_diffrn_reflns_number                    ?
_exptl_absorpt_coefficient_mu            ?
_exptl_absorpt_correction_type           ?
_computing_structure_solution            ?
_refine_ls_number_parameters             ?
_refine_ls_number_reflns                 ?
_refine_ls_R_factor_gt                   ?
_refine_ls_wR_factor_gt                  ?

# End of data set 1010519

File: R-M-X_CIFs2/R-M-X_CIFs2_error_others/1010520.cif
##############################################################################
#                                                                            #
# Gd-Ni-Sn         # Gd6Ni2Sn                                      # 1010520 #
#                                                                            #
##############################################################################
#                                                                            #
#                           Pearson's Crystal Data                           #
#      Crystal Structure Database for Inorganic Compounds (on DVD)           #
#                              Release 2023/24                               #
#                  Editors: Pierre Villars and Karin Cenzual                 #
#                                                                            #
#   Copyright (c) ASM International & Material Phases Data System (MPDS),    #
# Switzerland & National Institute for Materials Science (NIMS), Japan, 2023 #
#                   All rights reserved. Version 2023.07                     #
#                                                                            #
#   This copy of Pearson's Crystal Data is licensed to:                      #
#   Hunter College - City University of New York                             #
#                                                                            #
##############################################################################

data_1010520
_audit_creation_date                     2024-02-24
_audit_creation_method
;
Pearson's Crystal Data browser
;
#_database_code_PCD                      1010520
_database_code_PDF                       ?

# Entry summary

_chemical_formula_structural             'Gd~6~ Ni~2~ Sn'
_chemical_formula_sum                    'Gd6 Ni2 Sn'
_chemical_name_mineral                   ?
_chemical_compound_source                ?
_chemical_name_structure_type            Ho~6~Co~2~Ga,oI36,71
_chemical_formula_weight                 1179.6

# Bibliographic data

_publ_section_title
;
Crystal structure and magnetic properties of R~6~Ga(Co,Ni)~2~ and R~6~SnNi~2~ (R= rare-earth metal)
;
_journal_coden_ASTM                      UFIZAW
_journal_name_full                       'Ukr. Fiz. Zh. Russ. Ed.'
_journal_year                            1984
_journal_volume                          29
_journal_page_first                      1342
_journal_page_last                       1345
_journal_language                        Russian
loop_
 _publ_author_name
 _publ_author_address
'Sichevich O.M.'
;
Lviv Ivan Franko State University
Lviv
Ukraine
;
'Komarovskaya L.P.'
;
Lviv Ivan Franko State University
Lviv
Ukraine
;
'Gun Y.N.'
'Yarmolyuk Y.P.'
;
Lviv Ivan Franko State University
Lviv
Ukraine
;
'Skolozdra R.V.'
;
Lviv Ivan Franko State University
Lviv
Ukraine
;

# Standardized crystallographic data

_cell_length_a                           9.48
_cell_length_b                           9.658
_cell_length_c                           10.023
_cell_angle_alpha                        90
_cell_angle_beta                         90
_cell_angle_gamma                        90
_cell_volume                             917.7
_cell_formula_units_Z                    4
_space_group_IT_number                   71
_space_group_name_H-M_alt                'I m m m'
loop_
 _space_group_symop_id
 _space_group_symop_operation_xyz
 1 'x, y, z'
 2 '-x, -y, -z'
 3 '-x, -y, z'
 4 '-x, y, -z'
 5 '-x, y, z'
 6 'x, -y, -z'
 7 'x, -y, z'
 8 'x, y, -z'
 9 '1/2+x, 1/2+y, 1/2+z'
 10 '1/2-x, 1/2-y, 1/2-z'
 11 '1/2-x, 1/2-y, 1/2+z'
 12 '1/2-x, 1/2+y, 1/2-z'
 13 '1/2-x, 1/2+y, 1/2+z'
 14 '1/2+x, 1/2-y, 1/2-z'
 15 '1/2+x, 1/2-y, 1/2+z'
 16 '1/2+x, 1/2+y, 1/2-z'

# Atomic positions taken from type-defining entry

loop_
 _atom_type_symbol
 Gd
 Ni
 Sn
loop_
 _atom_site_label
 _atom_site_type_symbol
 _atom_site_symmetry_multiplicity
 _atom_site_Wyckoff_symbol
 _atom_site_fract_x
 _atom_site_fract_y
 _atom_site_fract_z
 _atom_site_occupancy
 Gd1 Gd 8 n 0.2806 0.1836 0 1
 Gd2 Gd 8 m 0.3032 0 0.321 1
 Gd3 Gd 8 l 0 0.1971 0.2332 1
 Ni1 Ni 4 j 0.5 0 0.116 1
 Ni2 Ni 4 g 0 0.366 0 1
 Sn1 Sn 2 c 0.5 0.5 0 1
 Sn2 Sn 2 a 0 0 0 1


_exptl_crystal_colour                    ?
_exptl_crystal_density_meas              ?
_exptl_crystal_density_diffrn            8.54
_cell_measurement_temperature            ?
_cell_measurement_radiation              'X-rays, Fe Ka'
_cell_measurement_reflns_used            ?
_diffrn_ambient_temperature              ?
_diffrn_measurement_device               'automatic diffractometer'
_diffrn_measurement_device_type          ?
_diffrn_radiation_type                   ?
_diffrn_reflns_number                    ?
_exptl_absorpt_coefficient_mu            ?
_exptl_absorpt_correction_type           ?
_computing_structure_solution            ?
_refine_ls_number_parameters             ?
_refine_ls_number_reflns                 ?
_refine_ls_R_factor_gt                   ?
_refine_ls_wR_factor_gt                  ?

# End of data set 1010520

File: R-M-X_CIFs2/R-M-X_CIFs2_error_others/1010521.cif
##############################################################################
#                                                                            #
# Ni-Sn-Tb         # Tb6Ni2Sn                                      # 1010521 #
#                                                                            #
##############################################################################
#                                                                            #
#                           Pearson's Crystal Data                           #
#      Crystal Structure Database for Inorganic Compounds (on DVD)           #
#                              Release 2023/24                               #
#                  Editors: Pierre Villars and Karin Cenzual                 #
#                                                                            #
#   Copyright (c) ASM International & Material Phases Data System (MPDS),    #
# Switzerland & National Institute for Materials Science (NIMS), Japan, 2023 #
#                   All rights reserved. Version 2023.07                     #
#                                                                            #
#   This copy of Pearson's Crystal Data is licensed to:                      #
#   Hunter College - City University of New York                             #
#                                                                            #
##############################################################################

data_1010521
_audit_creation_date                     2024-02-25
_audit_creation_method
;
Pearson's Crystal Data browser
;
#_database_code_PCD                      1010521
_database_code_PDF                       04-021-9496

# Entry summary

_chemical_formula_structural             'Tb~6~ Ni~2~ Sn'
_chemical_formula_sum                    'Ni2 Sn Tb6'
_chemical_name_mineral                   ?
_chemical_compound_source                ?
_chemical_name_structure_type            Ho~6~Co~2~Ga,oI36,71
_chemical_formula_weight                 1189.6

# Bibliographic data

_publ_section_title
;
Crystal structure and magnetic properties of R~6~Ga(Co,Ni)~2~ and R~6~SnNi~2~ (R= rare-earth metal)
;
_journal_coden_ASTM                      UFIZAW
_journal_name_full                       'Ukr. Fiz. Zh. Russ. Ed.'
_journal_year                            1984
_journal_volume                          29
_journal_page_first                      1342
_journal_page_last                       1345
_journal_language                        Russian
loop_
 _publ_author_name
 _publ_author_address
'Sichevich O.M.'
;
Lviv Ivan Franko State University
Lviv
Ukraine
;
'Komarovskaya L.P.'
;
Lviv Ivan Franko State University
Lviv
Ukraine
;
'Gun Y.N.'
'Yarmolyuk Y.P.'
;
Lviv Ivan Franko State University
Lviv
Ukraine
;
'Skolozdra R.V.'
;
Lviv Ivan Franko State University
Lviv
Ukraine
;

# Standardized crystallographic data

_cell_length_a                           9.397
_cell_length_b                           9.596
_cell_length_c                           9.982
_cell_angle_alpha                        90
_cell_angle_beta                         90
_cell_angle_gamma                        90
_cell_volume                             900.1
_cell_formula_units_Z                    4
_space_group_IT_number                   71
_space_group_name_H-M_alt                'I m m m'
loop_
 _space_group_symop_id
 _space_group_symop_operation_xyz
 1 'x, y, z'
 2 '-x, -y, -z'
 3 '-x, -y, z'
 4 '-x, y, -z'
 5 '-x, y, z'
 6 'x, -y, -z'
 7 'x, -y, z'
 8 'x, y, -z'
 9 '1/2+x, 1/2+y, 1/2+z'
 10 '1/2-x, 1/2-y, 1/2-z'
 11 '1/2-x, 1/2-y, 1/2+z'
 12 '1/2-x, 1/2+y, 1/2-z'
 13 '1/2-x, 1/2+y, 1/2+z'
 14 '1/2+x, 1/2-y, 1/2-z'
 15 '1/2+x, 1/2-y, 1/2+z'
 16 '1/2+x, 1/2+y, 1/2-z'

# Atomic positions taken from type-defining entry

loop_
 _atom_type_symbol
 Tb
 Ni
 Sn
loop_
 _atom_site_label
 _atom_site_type_symbol
 _atom_site_symmetry_multiplicity
 _atom_site_Wyckoff_symbol
 _atom_site_fract_x
 _atom_site_fract_y
 _atom_site_fract_z
 _atom_site_occupancy
 Tb1 Tb 8 n 0.2806 0.1836 0 1
 Tb2 Tb 8 m 0.3032 0 0.321 1
 Tb3 Tb 8 l 0 0.1971 0.2332 1
 Ni1 Ni 4 j 0.5 0 0.116 1
 Ni2 Ni 4 g 0 0.366 0 1
 Sn1 Sn 2 c 0.5 0.5 0 1
 Sn2 Sn 2 a 0 0 0 1


_exptl_crystal_colour                    ?
_exptl_crystal_density_meas              ?
_exptl_crystal_density_diffrn            8.78
_cell_measurement_temperature            ?
_cell_measurement_radiation              'X-rays, Fe Ka'
_cell_measurement_reflns_used            ?
_diffrn_ambient_temperature              ?
_diffrn_measurement_device               'automatic diffractometer'
_diffrn_measurement_device_type          ?
_diffrn_radiation_type                   ?
_diffrn_reflns_number                    ?
_exptl_absorpt_coefficient_mu            ?
_exptl_absorpt_correction_type           ?
_computing_structure_solution            ?
_refine_ls_number_parameters             ?
_refine_ls_number_reflns                 ?
_refine_ls_R_factor_gt                   ?
_refine_ls_wR_factor_gt                  ?

# End of data set 1010521

File: R-M-X_CIFs2/R-M-X_CIFs2_error_others/1010522.cif
##############################################################################
#                                                                            #
# Dy-Ni-Sn         # Dy6Ni2Sn                                      # 1010522 #
#                                                                            #
##############################################################################
#                                                                            #
#                           Pearson's Crystal Data                           #
#      Crystal Structure Database for Inorganic Compounds (on DVD)           #
#                              Release 2023/24                               #
#                  Editors: Pierre Villars and Karin Cenzual                 #
#                                                                            #
#   Copyright (c) ASM International & Material Phases Data System (MPDS),    #
# Switzerland & National Institute for Materials Science (NIMS), Japan, 2023 #
#                   All rights reserved. Version 2023.07                     #
#                                                                            #
#   This copy of Pearson's Crystal Data is licensed to:                      #
#   Hunter College - City University of New York                             #
#                                                                            #
##############################################################################

data_1010522
_audit_creation_date                     2024-02-24
_audit_creation_method
;
Pearson's Crystal Data browser
;
#_database_code_PCD                      1010522
_database_code_PDF                       ?

# Entry summary

_chemical_formula_structural             'Dy~6~ Ni~2~ Sn'
_chemical_formula_sum                    'Dy6 Ni2 Sn'
_chemical_name_mineral                   ?
_chemical_compound_source                ?
_chemical_name_structure_type            Ho~6~Co~2~Ga,oI36,71
_chemical_formula_weight                 1211.1

# Bibliographic data

_publ_section_title
;
Crystal structure and magnetic properties of R~6~Ga(Co,Ni)~2~ and R~6~SnNi~2~ (R= rare-earth metal)
;
_journal_coden_ASTM                      UFIZAW
_journal_name_full                       'Ukr. Fiz. Zh. Russ. Ed.'
_journal_year                            1984
_journal_volume                          29
_journal_page_first                      1342
_journal_page_last                       1345
_journal_language                        Russian
loop_
 _publ_author_name
 _publ_author_address
'Sichevich O.M.'
;
Lviv Ivan Franko State University
Lviv
Ukraine
;
'Komarovskaya L.P.'
;
Lviv Ivan Franko State University
Lviv
Ukraine
;
'Gun Y.N.'
'Yarmolyuk Y.P.'
;
Lviv Ivan Franko State University
Lviv
Ukraine
;
'Skolozdra R.V.'
;
Lviv Ivan Franko State University
Lviv
Ukraine
;

# Standardized crystallographic data

_cell_length_a                           9.349
_cell_length_b                           9.515
_cell_length_c                           9.925
_cell_angle_alpha                        90
_cell_angle_beta                         90
_cell_angle_gamma                        90
_cell_volume                             882.9
_cell_formula_units_Z                    4
_space_group_IT_number                   71
_space_group_name_H-M_alt                'I m m m'
loop_
 _space_group_symop_id
 _space_group_symop_operation_xyz
 1 'x, y, z'
 2 '-x, -y, -z'
 3 '-x, -y, z'
 4 '-x, y, -z'
 5 '-x, y, z'
 6 'x, -y, -z'
 7 'x, -y, z'
 8 'x, y, -z'
 9 '1/2+x, 1/2+y, 1/2+z'
 10 '1/2-x, 1/2-y, 1/2-z'
 11 '1/2-x, 1/2-y, 1/2+z'
 12 '1/2-x, 1/2+y, 1/2-z'
 13 '1/2-x, 1/2+y, 1/2+z'
 14 '1/2+x, 1/2-y, 1/2-z'
 15 '1/2+x, 1/2-y, 1/2+z'
 16 '1/2+x, 1/2+y, 1/2-z'

# Atomic positions taken from type-defining entry

loop_
 _atom_type_symbol
 Dy
 Ni
 Sn
loop_
 _atom_site_label
 _atom_site_type_symbol
 _atom_site_symmetry_multiplicity
 _atom_site_Wyckoff_symbol
 _atom_site_fract_x
 _atom_site_fract_y
 _atom_site_fract_z
 _atom_site_occupancy
 Dy1 Dy 8 n 0.2806 0.1836 0 1
 Dy2 Dy 8 m 0.3032 0 0.321 1
 Dy3 Dy 8 l 0 0.1971 0.2332 1
 Ni1 Ni 4 j 0.5 0 0.116 1
 Ni2 Ni 4 g 0 0.366 0 1
 Sn1 Sn 2 c 0.5 0.5 0 1
 Sn2 Sn 2 a 0 0 0 1


_exptl_crystal_colour                    ?
_exptl_crystal_density_meas              ?
_exptl_crystal_density_diffrn            9.11
_cell_measurement_temperature            ?
_cell_measurement_radiation              'X-rays, Fe Ka'
_cell_measurement_reflns_used            ?
_diffrn_ambient_temperature              ?
_diffrn_measurement_device               'automatic diffractometer'
_diffrn_measurement_device_type          ?
_diffrn_radiation_type                   ?
_diffrn_reflns_number                    ?
_exptl_absorpt_coefficient_mu            ?
_exptl_absorpt_correction_type           ?
_computing_structure_solution            ?
_refine_ls_number_parameters             ?
_refine_ls_number_reflns                 ?
_refine_ls_R_factor_gt                   ?
_refine_ls_wR_factor_gt                  ?

# End of data set 1010522

File: R-M-X_CIFs2/R-M-X_CIFs2_error_others/1010523.cif
##############################################################################
#                                                                            #
# Ho-Ni-Sn         # Ho6Ni2Sn                                      # 1010523 #
#                                                                            #
##############################################################################
#                                                                            #
#                           Pearson's Crystal Data                           #
#      Crystal Structure Database for Inorganic Compounds (on DVD)           #
#                              Release 2023/24                               #
#                  Editors: Pierre Villars and Karin Cenzual                 #
#                                                                            #
#   Copyright (c) ASM International & Material Phases Data System (MPDS),    #
# Switzerland & National Institute for Materials Science (NIMS), Japan, 2023 #
#                   All rights reserved. Version 2023.07                     #
#                                                                            #
#   This copy of Pearson's Crystal Data is licensed to:                      #
#   Hunter College - City University of New York                             #
#                                                                            #
##############################################################################

data_1010523
_audit_creation_date                     2024-02-25
_audit_creation_method
;
Pearson's Crystal Data browser
;
#_database_code_PCD                      1010523
_database_code_PDF                       04-021-9497

# Entry summary

_chemical_formula_structural             'Ho~6~ Ni~2~ Sn'
_chemical_formula_sum                    'Ho6 Ni2 Sn'
_chemical_name_mineral                   ?
_chemical_compound_source                ?
_chemical_name_structure_type            Ho~6~Co~2~Ga,oI36,71
_chemical_formula_weight                 1225.7

# Bibliographic data

_publ_section_title
;
Crystal structure and magnetic properties of R~6~Ga(Co,Ni)~2~ and R~6~SnNi~2~ (R= rare-earth metal)
;
_journal_coden_ASTM                      UFIZAW
_journal_name_full                       'Ukr. Fiz. Zh. Russ. Ed.'
_journal_year                            1984
_journal_volume                          29
_journal_page_first                      1342
_journal_page_last                       1345
_journal_language                        Russian
loop_
 _publ_author_name
 _publ_author_address
'Sichevich O.M.'
;
Lviv Ivan Franko State University
Lviv
Ukraine
;
'Komarovskaya L.P.'
;
Lviv Ivan Franko State University
Lviv
Ukraine
;
'Gun Y.N.'
'Yarmolyuk Y.P.'
;
Lviv Ivan Franko State University
Lviv
Ukraine
;
'Skolozdra R.V.'
;
Lviv Ivan Franko State University
Lviv
Ukraine
;

# Standardized crystallographic data

_cell_length_a                           9.309
_cell_length_b                           9.486
_cell_length_c                           9.879
_cell_angle_alpha                        90
_cell_angle_beta                         90
_cell_angle_gamma                        90
_cell_volume                             872.4
_cell_formula_units_Z                    4
_space_group_IT_number                   71
_space_group_name_H-M_alt                'I m m m'
loop_
 _space_group_symop_id
 _space_group_symop_operation_xyz
 1 'x, y, z'
 2 '-x, -y, -z'
 3 '-x, -y, z'
 4 '-x, y, -z'
 5 '-x, y, z'
 6 'x, -y, -z'
 7 'x, -y, z'
 8 'x, y, -z'
 9 '1/2+x, 1/2+y, 1/2+z'
 10 '1/2-x, 1/2-y, 1/2-z'
 11 '1/2-x, 1/2-y, 1/2+z'
 12 '1/2-x, 1/2+y, 1/2-z'
 13 '1/2-x, 1/2+y, 1/2+z'
 14 '1/2+x, 1/2-y, 1/2-z'
 15 '1/2+x, 1/2-y, 1/2+z'
 16 '1/2+x, 1/2+y, 1/2-z'

# Atomic positions taken from type-defining entry

loop_
 _atom_type_symbol
 Ho
 Ni
 Sn
loop_
 _atom_site_label
 _atom_site_type_symbol
 _atom_site_symmetry_multiplicity
 _atom_site_Wyckoff_symbol
 _atom_site_fract_x
 _atom_site_fract_y
 _atom_site_fract_z
 _atom_site_occupancy
 Ho1 Ho 8 n 0.2806 0.1836 0 1
 Ho2 Ho 8 m 0.3032 0 0.321 1
 Ho3 Ho 8 l 0 0.1971 0.2332 1
 Ni1 Ni 4 j 0.5 0 0.116 1
 Ni2 Ni 4 g 0 0.366 0 1
 Sn1 Sn 2 c 0.5 0.5 0 1
 Sn2 Sn 2 a 0 0 0 1


_exptl_crystal_colour                    ?
_exptl_crystal_density_meas              ?
_exptl_crystal_density_diffrn            9.33
_cell_measurement_temperature            ?
_cell_measurement_radiation              'X-rays, Fe Ka'
_cell_measurement_reflns_used            ?
_diffrn_ambient_temperature              ?
_diffrn_measurement_device               'automatic diffractometer'
_diffrn_measurement_device_type          ?
_diffrn_radiation_type                   ?
_diffrn_reflns_number                    ?
_exptl_absorpt_coefficient_mu            ?
_exptl_absorpt_correction_type           ?
_computing_structure_solution            ?
_refine_ls_number_parameters             ?
_refine_ls_number_reflns                 ?
_refine_ls_R_factor_gt                   ?
_refine_ls_wR_factor_gt                  ?

# End of data set 1010523

File: R-M-X_CIFs2/R-M-X_CIFs2_error_others/1010524.cif
##############################################################################
#                                                                            #
# Er-Ni-Sn         # Er6Ni2Sn                                      # 1010524 #
#                                                                            #
##############################################################################
#                                                                            #
#                           Pearson's Crystal Data                           #
#      Crystal Structure Database for Inorganic Compounds (on DVD)           #
#                              Release 2023/24                               #
#                  Editors: Pierre Villars and Karin Cenzual                 #
#                                                                            #
#   Copyright (c) ASM International & Material Phases Data System (MPDS),    #
# Switzerland & National Institute for Materials Science (NIMS), Japan, 2023 #
#                   All rights reserved. Version 2023.07                     #
#                                                                            #
#   This copy of Pearson's Crystal Data is licensed to:                      #
#   Hunter College - City University of New York                             #
#                                                                            #
##############################################################################

data_1010524
_audit_creation_date                     2024-02-24
_audit_creation_method
;
Pearson's Crystal Data browser
;
#_database_code_PCD                      1010524
_database_code_PDF                       ?

# Entry summary

_chemical_formula_structural             'Er~6~ Ni~2~ Sn'
_chemical_formula_sum                    'Er6 Ni2 Sn'
_chemical_name_mineral                   ?
_chemical_compound_source                ?
_chemical_name_structure_type            Ho~6~Co~2~Ga,oI36,71
_chemical_formula_weight                 1239.6

# Bibliographic data

_publ_section_title
;
Crystal structure and magnetic properties of R~6~Ga(Co,Ni)~2~ and R~6~SnNi~2~ (R= rare-earth metal)
;
_journal_coden_ASTM                      UFIZAW
_journal_name_full                       'Ukr. Fiz. Zh. Russ. Ed.'
_journal_year                            1984
_journal_volume                          29
_journal_page_first                      1342
_journal_page_last                       1345
_journal_language                        Russian
loop_
 _publ_author_name
 _publ_author_address
'Sichevich O.M.'
;
Lviv Ivan Franko State University
Lviv
Ukraine
;
'Komarovskaya L.P.'
;
Lviv Ivan Franko State University
Lviv
Ukraine
;
'Gun Y.N.'
'Yarmolyuk Y.P.'
;
Lviv Ivan Franko State University
Lviv
Ukraine
;
'Skolozdra R.V.'
;
Lviv Ivan Franko State University
Lviv
Ukraine
;

# Standardized crystallographic data

_cell_length_a                           9.245
_cell_length_b                           9.417
_cell_length_c                           9.819
_cell_angle_alpha                        90
_cell_angle_beta                         90
_cell_angle_gamma                        90
_cell_volume                             854.8
_cell_formula_units_Z                    4
_space_group_IT_number                   71
_space_group_name_H-M_alt                'I m m m'
loop_
 _space_group_symop_id
 _space_group_symop_operation_xyz
 1 'x, y, z'
 2 '-x, -y, -z'
 3 '-x, -y, z'
 4 '-x, y, -z'
 5 '-x, y, z'
 6 'x, -y, -z'
 7 'x, -y, z'
 8 'x, y, -z'
 9 '1/2+x, 1/2+y, 1/2+z'
 10 '1/2-x, 1/2-y, 1/2-z'
 11 '1/2-x, 1/2-y, 1/2+z'
 12 '1/2-x, 1/2+y, 1/2-z'
 13 '1/2-x, 1/2+y, 1/2+z'
 14 '1/2+x, 1/2-y, 1/2-z'
 15 '1/2+x, 1/2-y, 1/2+z'
 16 '1/2+x, 1/2+y, 1/2-z'

# Atomic positions taken from type-defining entry

loop_
 _atom_type_symbol
 Er
 Ni
 Sn
loop_
 _atom_site_label
 _atom_site_type_symbol
 _atom_site_symmetry_multiplicity
 _atom_site_Wyckoff_symbol
 _atom_site_fract_x
 _atom_site_fract_y
 _atom_site_fract_z
 _atom_site_occupancy
 Er1 Er 8 n 0.2806 0.1836 0 1
 Er2 Er 8 m 0.3032 0 0.321 1
 Er3 Er 8 l 0 0.1971 0.2332 1
 Ni1 Ni 4 j 0.5 0 0.116 1
 Ni2 Ni 4 g 0 0.366 0 1
 Sn1 Sn 2 c 0.5 0.5 0 1
 Sn2 Sn 2 a 0 0 0 1


_exptl_crystal_colour                    ?
_exptl_crystal_density_meas              ?
_exptl_crystal_density_diffrn            9.63
_cell_measurement_temperature            ?
_cell_measurement_radiation              'X-rays, Fe Ka'
_cell_measurement_reflns_used            ?
_diffrn_ambient_temperature              ?
_diffrn_measurement_device               'automatic diffractometer'
_diffrn_measurement_device_type          ?
_diffrn_radiation_type                   ?
_diffrn_reflns_number                    ?
_exptl_absorpt_coefficient_mu            ?
_exptl_absorpt_correction_type           ?
_computing_structure_solution            ?
_refine_ls_number_parameters             ?
_refine_ls_number_reflns                 ?
_refine_ls_R_factor_gt                   ?
_refine_ls_wR_factor_gt                  ?

# End of data set 1010524

File: R-M-X_CIFs2/R-M-X_CIFs2_error_others/1010525.cif
##############################################################################
#                                                                            #
# Ni-Sn-Tm         # Tm6Ni2Sn                                      # 1010525 #
#                                                                            #
##############################################################################
#                                                                            #
#                           Pearson's Crystal Data                           #
#      Crystal Structure Database for Inorganic Compounds (on DVD)           #
#                              Release 2023/24                               #
#                  Editors: Pierre Villars and Karin Cenzual                 #
#                                                                            #
#   Copyright (c) ASM International & Material Phases Data System (MPDS),    #
# Switzerland & National Institute for Materials Science (NIMS), Japan, 2023 #
#                   All rights reserved. Version 2023.07                     #
#                                                                            #
#   This copy of Pearson's Crystal Data is licensed to:                      #
#   Hunter College - City University of New York                             #
#                                                                            #
##############################################################################

data_1010525
_audit_creation_date                     2024-02-25
_audit_creation_method
;
Pearson's Crystal Data browser
;
#_database_code_PCD                      1010525
_database_code_PDF                       04-021-9498

# Entry summary

_chemical_formula_structural             'Tm~6~ Ni~2~ Sn'
_chemical_formula_sum                    'Ni2 Sn Tm6'
_chemical_name_mineral                   ?
_chemical_compound_source                ?
_chemical_name_structure_type            Ho~6~Co~2~Ga,oI36,71
_chemical_formula_weight                 1249.7

# Bibliographic data

_publ_section_title
;
Crystal structure and magnetic properties of R~6~Ga(Co,Ni)~2~ and R~6~SnNi~2~ (R= rare-earth metal)
;
_journal_coden_ASTM                      UFIZAW
_journal_name_full                       'Ukr. Fiz. Zh. Russ. Ed.'
_journal_year                            1984
_journal_volume                          29
_journal_page_first                      1342
_journal_page_last                       1345
_journal_language                        Russian
loop_
 _publ_author_name
 _publ_author_address
'Sichevich O.M.'
;
Lviv Ivan Franko State University
Lviv
Ukraine
;
'Komarovskaya L.P.'
;
Lviv Ivan Franko State University
Lviv
Ukraine
;
'Gun Y.N.'
'Yarmolyuk Y.P.'
;
Lviv Ivan Franko State University
Lviv
Ukraine
;
'Skolozdra R.V.'
;
Lviv Ivan Franko State University
Lviv
Ukraine
;

# Standardized crystallographic data

_cell_length_a                           9.233
_cell_length_b                           9.408
_cell_length_c                           9.805
_cell_angle_alpha                        90
_cell_angle_beta                         90
_cell_angle_gamma                        90
_cell_volume                             851.7
_cell_formula_units_Z                    4
_space_group_IT_number                   71
_space_group_name_H-M_alt                'I m m m'
loop_
 _space_group_symop_id
 _space_group_symop_operation_xyz
 1 'x, y, z'
 2 '-x, -y, -z'
 3 '-x, -y, z'
 4 '-x, y, -z'
 5 '-x, y, z'
 6 'x, -y, -z'
 7 'x, -y, z'
 8 'x, y, -z'
 9 '1/2+x, 1/2+y, 1/2+z'
 10 '1/2-x, 1/2-y, 1/2-z'
 11 '1/2-x, 1/2-y, 1/2+z'
 12 '1/2-x, 1/2+y, 1/2-z'
 13 '1/2-x, 1/2+y, 1/2+z'
 14 '1/2+x, 1/2-y, 1/2-z'
 15 '1/2+x, 1/2-y, 1/2+z'
 16 '1/2+x, 1/2+y, 1/2-z'

# Atomic positions taken from type-defining entry

loop_
 _atom_type_symbol
 Tm
 Ni
 Sn
loop_
 _atom_site_label
 _atom_site_type_symbol
 _atom_site_symmetry_multiplicity
 _atom_site_Wyckoff_symbol
 _atom_site_fract_x
 _atom_site_fract_y
 _atom_site_fract_z
 _atom_site_occupancy
 Tm1 Tm 8 n 0.2806 0.1836 0 1
 Tm2 Tm 8 m 0.3032 0 0.321 1
 Tm3 Tm 8 l 0 0.1971 0.2332 1
 Ni1 Ni 4 j 0.5 0 0.116 1
 Ni2 Ni 4 g 0 0.366 0 1
 Sn1 Sn 2 c 0.5 0.5 0 1
 Sn2 Sn 2 a 0 0 0 1


_exptl_crystal_colour                    ?
_exptl_crystal_density_meas              ?
_exptl_crystal_density_diffrn            9.75
_cell_measurement_temperature            ?
_cell_measurement_radiation              'X-rays, Fe Ka'
_cell_measurement_reflns_used            ?
_diffrn_ambient_temperature              ?
_diffrn_measurement_device               'automatic diffractometer'
_diffrn_measurement_device_type          ?
_diffrn_radiation_type                   ?
_diffrn_reflns_number                    ?
_exptl_absorpt_coefficient_mu            ?
_exptl_absorpt_correction_type           ?
_computing_structure_solution            ?
_refine_ls_number_parameters             ?
_refine_ls_number_reflns                 ?
_refine_ls_R_factor_gt                   ?
_refine_ls_wR_factor_gt                  ?

# End of data set 1010525
