Repository: bobleesj/cif-filter-copy

## Overview
This Python toolkit provides a set of tools for processing Crystallographic Information File (CIF) files. It allows for moving files based on unsupported formats, unreasonable distances, and specific tags, copying files based on atomic occupancy and mixing, retrieving file information, and checking CIF folder content against an Excel file.

When you run `python main.py`, a prompt below will appear. 
```
Welcome! Please choose an option to proceed:
[1] Move files based on unsupported CIF format
[2] Move files based on unreasonable distance
[3] Move files based on tags
[4] Move files based on supercell atom count
[5] Copy files based on atomic occupancy and mixing

File: R-M-X_CIFs2/R-M-X_CIFs2_error_others/1241868.cif
##############################################################################
#                                                                            #
# Eu-Pd-Si         # EuPd2Si2                                      # 1241868 #
#                                                                            #
##############################################################################
#                                                                            #
#                           Pearson's Crystal Data                           #
#      Crystal Structure Database for Inorganic Compounds (on DVD)           #
#                              Release 2023/24                               #
#                  Editors: Pierre Villars and Karin Cenzual                 #
#                                                                            #
#   Copyright (c) ASM International & Material Phases Data System (MPDS),    #
# Switzerland & National Institute for Materials Science (NIMS), Japan, 2023 #
#                   All rights reserved. Version 2023.07                     #
#                                                                            #
#   This copy of Pearson's Crystal Data is licensed to:                      #
#   Hunter College - City University of New York                             #
#                                                                            #
##############################################################################

data_1241868
_audit_creation_date                     2024-02-24
_audit_creation_method
;
Pearson's Crystal Data browser
;
#_database_code_PCD                      1241868
_database_code_PDF                       ?

# Entry summary

_chemical_formula_structural             'Eu Pd~2~ Si~2~'
_chemical_formula_sum                    'Eu Pd2 Si2'
_chemical_name_mineral                   ?
_chemical_compound_source                ?
_chemical_name_structure_type            CeAl~2~Ga~2~,tI10,139
_chemical_formula_weight                 420.9

# Bibliographic data

_publ_section_title
;
Contribution of unstable valence states of europium to the electronic transport properties of EuPd~2-x~Si~2+x~
;
_journal_coden_ASTM                      CMAHAR
_journal_name_full                       'Chem. Met. Alloys'
_journal_year                            2010
_journal_volume                          3
_journal_page_first                      83
_journal_page_last                       89
_journal_language                        English
loop_
 _publ_author_name
 _publ_author_address
'Kuzhel B.S.'
;
Lviv Ivan Franko National University
Department of Physics of Metals
Lviv
Ukraine
;
'Belan B.D.'
;
Lviv Ivan Franko National University
Department of Inorganic Chemistry
Lviv
Ukraine
;
'Kuzhel V.'
;
Lviv Ivan Franko National University
Scientific Technical and Educational Center of Low Temperature Studies
Lviv
Ukraine
;
'Stets' I.'
;
Lviv Ivan Franko National University
Department of Physics of Metals
Lviv
Ukraine
;
'Serkiz R.Y.'
;
Lviv Ivan Franko National University
Scientific Technical and Educational Center of Low Temperature Studies
Lviv
Ukraine
;

# Standardized crystallographic data

_cell_length_a                           4.236
_cell_length_b                           4.236
_cell_length_c                           9.843
_cell_angle_alpha                        90
_cell_angle_beta                         90
_cell_angle_gamma                        90
_cell_volume                             176.6
_cell_formula_units_Z                    2
_space_group_IT_number                   139
_space_group_name_H-M_alt                'I 4/m m m'
loop_
 _space_group_symop_id
 _space_group_symop_operation_xyz
 1 'x, y, z'
 2 '-x, -y, -z'
 3 '-x, -y, z'
 4 '-x, y, -z'
 5 '-x, y, z'
 6 '-y, -x, -z'
 7 '-y, -x, z'
 8 '-y, x, -z'
 9 '-y, x, z'
 10 'x, -y, -z'
 11 'x, -y, z'
 12 'x, y, -z'
 13 'y, -x, -z'
 14 'y, -x, z'
 15 'y, x, -z'
 16 'y, x, z'
 17 '1/2+x, 1/2+y, 1/2+z'
 18 '1/2-x, 1/2-y, 1/2-z'
 19 '1/2-x, 1/2-y, 1/2+z'
 20 '1/2-x, 1/2+y, 1/2-z'
 21 '1/2-x, 1/2+y, 1/2+z'
 22 '1/2-y, 1/2-x, 1/2-z'
 23 '1/2-y, 1/2-x, 1/2+z'
 24 '1/2-y, 1/2+x, 1/2-z'
 25 '1/2-y, 1/2+x, 1/2+z'
 26 '1/2+x, 1/2-y, 1/2-z'
 27 '1/2+x, 1/2-y, 1/2+z'
 28 '1/2+x, 1/2+y, 1/2-z'
 29 '1/2+y, 1/2-x, 1/2-z'
 30 '1/2+y, 1/2-x, 1/2+z'
 31 '1/2+y, 1/2+x, 1/2-z'
 32 '1/2+y, 1/2+x, 1/2+z'

# Atomic positions taken from type-defining entry

loop_
 _atom_type_symbol
 Si
 Pd
 Eu
loop_
 _atom_site_label
 _atom_site_type_symbol
 _atom_site_symmetry_multiplicity
 _atom_site_Wyckoff_symbol
 _atom_site_fract_x
 _atom_site_fract_y
 _atom_site_fract_z
 _atom_site_occupancy
 Si1 Si 4 e 0 0 0.387 1
 Pd1 Pd 4 d 0 0.5 0.25 1
 Eu1 Eu 2 a 0 0 0 1


_exptl_crystal_colour                    ?
_exptl_crystal_density_meas              ?
_exptl_crystal_density_diffrn            7.92
_cell_measurement_temperature            ?
_cell_measurement_radiation              'X-rays, Fe Ka'
_cell_measurement_reflns_used            ?
_diffrn_ambient_temperature              ?
_diffrn_measurement_device               'automatic diffractometer'
_diffrn_measurement_device_type          ?
_diffrn_radiation_type                   ?
_diffrn_reflns_number                    ?
_exptl_absorpt_coefficient_mu            ?
_exptl_absorpt_correction_type           ?
_computing_structure_solution            ?
_refine_ls_number_parameters             ?
_refine_ls_number_reflns                 ?
_refine_ls_R_factor_gt                   ?
_refine_ls_wR_factor_gt                  ?

# End of data set 1241868

File: R-M-X_CIFs2/R-M-X_CIFs2_error_others/1406769.cif
##############################################################################
#                                                                            #
# Ce-Co-Ga         # CeCoGa ht                                     # 1406769 #
#                                                                            #
##############################################################################
#                                                                            #
#                           Pearson's Crystal Data                           #
#      Crystal Structure Database for Inorganic Compounds (on DVD)           #
#                              Release 2023/24                               #
#                  Editors: Pierre Villars and Karin Cenzual                 #
#                                                                            #
#   Copyright (c) ASM International & Material Phases Data System (MPDS),    #
# Switzerland & National Institute for Materials Science (NIMS), Japan, 2023 #
#                   All rights reserved. Version 2023.07                     #
#                                                                            #
#   This copy of Pearson's Crystal Data is licensed to:                      #
#   Hunter College - City University of New York                             #
#                                                                            #
##############################################################################

data_1406769
_audit_creation_date                     2024-02-23
_audit_creation_method
;
Pearson's Crystal Data browser
;
#_database_code_PCD                      1406769
_database_code_PDF                       04-009-4625

# Entry summary

_chemical_formula_structural             'Ce Co Ga'
_chemical_formula_sum                    'Ce Co Ga'
_chemical_name_mineral                   ?
_chemical_compound_source                ?
_chemical_name_structure_type            CeCoAl,mS12,12
_chemical_formula_weight                 268.8

# Bibliographic data

_publ_section_title
'Crystal structures of CeAlCo and CeGaCo'                                     
_journal_coden_ASTM                      SPHCA6
_journal_name_full                       'Sov. Phys. Crystallogr.'
_journal_year                            1983
_journal_volume                          28
_journal_page_first                      346
_journal_page_last                       347
_journal_language                        English
loop_
 _publ_author_name
 _publ_author_address
'Grin Y.'
;
Lviv Ivan Franko State University
Lviv
Ukraine
;
'Sichevich O.M.'
;
Lviv Ivan Franko State University
Department of Inorganic Chemistry
Lviv
Ukraine
;
'Bruskov V.A.'
;
Lviv Ivan Franko State University
Lviv
Ukraine
;
'Rykhal' R.M.'
;
Lviv Ivan Franko State University
Department of Inorganic Chemistry
Lviv
Ukraine
;
'Yarmolyuk Y.P.'
;
Lviv Ivan Franko State University
Department of Inorganic Chemistry
Lviv
Ukraine
;

# Standardized crystallographic data

_cell_length_a                           10.987
_cell_length_b                           4.367
_cell_length_c                           4.84
_cell_angle_alpha                        90
_cell_angle_beta                         102.99
_cell_angle_gamma                        90
_cell_volume                             226.3
_cell_formula_units_Z                    4
_space_group_IT_number                   12
_space_group_name_H-M_alt                'C 1 2/m 1'
loop_
 _space_group_symop_id
 _space_group_symop_operation_xyz
 1 'x, y, z'
 2 '-x, -y, -z'
 3 '-x, y, -z'
 4 'x, -y, z'
 5 '1/2+x, 1/2+y, z'
 6 '1/2-x, 1/2-y, -z'
 7 '1/2-x, 1/2+y, -z'
 8 '1/2+x, 1/2-y, z'

# Atomic positions taken from type-defining entry

loop_
 _atom_type_symbol
 Ga
 Co
 Ce
loop_
 _atom_site_label
 _atom_site_type_symbol
 _atom_site_symmetry_multiplicity
 _atom_site_Wyckoff_symbol
 _atom_site_fract_x
 _atom_site_fract_y
 _atom_site_fract_z
 _atom_site_occupancy
 Ga1 Ga 4 i 0.0864 0 0.3102 1
 Co1 Co 4 i 0.3072 0 0.6465 1
 Ce1 Ce 4 i 0.3704 0 0.175 1


_exptl_crystal_colour                    ?
_exptl_crystal_density_meas              ?
_exptl_crystal_density_diffrn            7.89
_cell_measurement_temperature            ?
_cell_measurement_radiation              'X-rays, Fe Ka'
_cell_measurement_reflns_used            ?
_diffrn_ambient_temperature              ?
_diffrn_measurement_device               'automatic diffractometer'
_diffrn_measurement_device_type          ?
_diffrn_radiation_type                   ?
_diffrn_reflns_number                    ?
_exptl_absorpt_coefficient_mu            ?
_exptl_absorpt_correction_type           ?
_computing_structure_solution            ?
_refine_ls_number_parameters             ?
_refine_ls_number_reflns                 ?
_refine_ls_R_factor_gt                   ?
_refine_ls_wR_factor_gt                  ?

# End of data set 1406769

File: R-M-X_CIFs2/R-M-X_CIFs2_error_others/1602851.cif
##############################################################################
#                                                                            #
# Co-Ge-Sm         # SmCoGe                                        # 1602851 #
#                                                                            #
##############################################################################
#                                                                            #
#                           Pearson's Crystal Data                           #
#      Crystal Structure Database for Inorganic Compounds (on DVD)           #
#                              Release 2023/24                               #
#                  Editors: Pierre Villars and Karin Cenzual                 #
#                                                                            #
#   Copyright (c) ASM International & Material Phases Data System (MPDS),    #
# Switzerland & National Institute for Materials Science (NIMS), Japan, 2023 #
#                   All rights reserved. Version 2023.07                     #
#                                                                            #
#   This copy of Pearson's Crystal Data is licensed to:                      #
#   Hunter College - City University of New York                             #
#                                                                            #
##############################################################################

data_1602851
_audit_creation_date                     2024-02-24
_audit_creation_method
;
Pearson's Crystal Data browser
;
#_database_code_PCD                      1602851
_database_code_PDF                       04-016-0274

# Entry summary

_chemical_formula_structural             'Sm Co Ge'
_chemical_formula_sum                    'Co Ge Sm'
_chemical_name_mineral                   ?
_chemical_compound_source                ?
_chemical_name_structure_type            TiNiSi,oP12,62
_chemical_formula_weight                 281.9

# Bibliographic data

_publ_section_title
'The crystal structure of two phases SmCoGe and SmNiGe'                       
_journal_coden_ASTM                      UFIZAW
_journal_name_full                       'Ukr. Fiz. Zh. Russ. Ed.'
_journal_year                            1987
_journal_volume                          32
_journal_page_first                      1856
_journal_page_last                       1858
_journal_language                        Russian
loop_
 _publ_author_name
 _publ_author_address
'Mruz O.Y.'
;
Lviv Ivan Franko State University
Lviv
Ukraine
;
'Belskii V.K.'
;
Russian Academy of Sciences (RAS)
Moscow
Russia
;
'Gorelenko Y.K.'
;
Lviv Ivan Franko State University
Lviv
Ukraine
;
'Skolozdra R.V.'
;
Lviv Ivan Franko State University
Lviv
Ukraine
;
'Bochek O.I.'

# Standardized crystallographic data

_cell_length_a                           7.137
_cell_length_b                           4.319
_cell_length_c                           7.133
_cell_angle_alpha                        90
_cell_angle_beta                         90
_cell_angle_gamma                        90
_cell_volume                             219.87
_cell_formula_units_Z                    4
_space_group_IT_number                   62
_space_group_name_H-M_alt                'P n m a'
loop_
 _space_group_symop_id
 _space_group_symop_operation_xyz
 1 'x, y, z'
 2 '1/2-x, -y, 1/2+z'
 3 '1/2-x, 1/2+y, 1/2+z'
 4 '-x, -y, -z'
 5 '-x, 1/2+y, -z'
 6 '1/2+x, 1/2-y, 1/2-z'
 7 '1/2+x, y, 1/2-z'
 8 'x, 1/2-y, z'
loop_
 _atom_type_symbol
 Sm
 Co
 Ge
loop_
 _atom_site_label
 _atom_site_type_symbol
 _atom_site_symmetry_multiplicity
 _atom_site_Wyckoff_symbol
 _atom_site_fract_x
 _atom_site_fract_y
 _atom_site_fract_z
 _atom_site_occupancy
 Sm Sm 4 c -0.0154 0.25 0.6909 1
 Co Co 4 c 0.1493 0.25 0.0672 1
 Ge Ge 4 c 0.3014 0.25 0.3958 1


_exptl_crystal_colour                    ?
_exptl_crystal_density_meas              ?
_exptl_crystal_density_diffrn            8.52
_cell_measurement_temperature            ?
_cell_measurement_radiation              X-rays
_cell_measurement_reflns_used            ?
_diffrn_ambient_temperature              ?
_diffrn_measurement_device               'automatic diffractometer'
_diffrn_measurement_device_type          'Syntex P1'
_diffrn_radiation_type                   X-rays
_diffrn_reflns_number                    ?
_exptl_absorpt_coefficient_mu            ?
_exptl_absorpt_correction_type           ?
_computing_structure_solution            'Patterson and Fourier synthesis'
_refine_ls_number_parameters             ?
_refine_ls_number_reflns                 ?
_refine_ls_R_factor_gt                   0.028
_refine_ls_wR_factor_gt                  ?

# End of data set 1602851

File: R-M-X_CIFs2/R-M-X_CIFs2_error_others/1602852.cif
##############################################################################
#                                                                            #
# Ge-Ni-Sm         # SmNiGe                                        # 1602852 #
#                                                                            #
##############################################################################
#                                                                            #
#                           Pearson's Crystal Data                           #
#      Crystal Structure Database for Inorganic Compounds (on DVD)           #
#                              Release 2023/24                               #
#                  Editors: Pierre Villars and Karin Cenzual                 #
#                                                                            #
#   Copyright (c) ASM International & Material Phases Data System (MPDS),    #
# Switzerland & National Institute for Materials Science (NIMS), Japan, 2023 #
#                   All rights reserved. Version 2023.07                     #
#                                                                            #
#   This copy of Pearson's Crystal Data is licensed to:                      #
#   Hunter College - City University of New York                             #
#                                                                            #
##############################################################################

data_1602852
_audit_creation_date                     2024-02-25
_audit_creation_method
;
Pearson's Crystal Data browser
;
#_database_code_PCD                      1602852
_database_code_PDF                       04-020-2697

# Entry summary

_chemical_formula_structural             'Sm Ni Ge'
_chemical_formula_sum                    'Ge Ni Sm'
_chemical_name_mineral                   ?
_chemical_compound_source                ?
_chemical_name_structure_type            TiNiSi,oP12,62
_chemical_formula_weight                 281.7

# Bibliographic data

_publ_section_title
'The crystal structure of two phases SmCoGe and SmNiGe'                       
_journal_coden_ASTM                      UFIZAW
_journal_name_full                       'Ukr. Fiz. Zh. Russ. Ed.'
_journal_year                            1987
_journal_volume                          32
_journal_page_first                      1856
_journal_page_last                       1858
_journal_language                        Russian
loop_
 _publ_author_name
 _publ_author_address
'Mruz O.Y.'
;
Lviv Ivan Franko State University
Lviv
Ukraine
;
'Belskii V.K.'
;
Russian Academy of Sciences (RAS)
Moscow
Russia
;
'Gorelenko Y.K.'
;
Lviv Ivan Franko State University
Lviv
Ukraine
;
'Skolozdra R.V.'
;
Lviv Ivan Franko State University
Lviv
Ukraine
;
'Bochek O.I.'

# Standardized crystallographic data

_cell_length_a                           7.1
_cell_length_b                           4.275
_cell_length_c                           7.301
_cell_angle_alpha                        90
_cell_angle_beta                         90
_cell_angle_gamma                        90
_cell_volume                             221.6
_cell_formula_units_Z                    4
_space_group_IT_number                   62
_space_group_name_H-M_alt                'P n m a'
loop_
 _space_group_symop_id
 _space_group_symop_operation_xyz
 1 'x, y, z'
 2 '1/2-x, -y, 1/2+z'
 3 '1/2-x, 1/2+y, 1/2+z'
 4 '-x, -y, -z'
 5 '-x, 1/2+y, -z'
 6 '1/2+x, 1/2-y, 1/2-z'
 7 '1/2+x, y, 1/2-z'
 8 'x, 1/2-y, z'

# Atomic positions taken from type-defining entry

loop_
 _atom_type_symbol
 Sm
 Ni
 Ge
loop_
 _atom_site_label
 _atom_site_type_symbol
 _atom_site_symmetry_multiplicity
 _atom_site_Wyckoff_symbol
 _atom_site_fract_x
 _atom_site_fract_y
 _atom_site_fract_z
 _atom_site_occupancy
 Sm1 Sm 4 c 0.0212 0.25 0.6803 1
 Ni1 Ni 4 c 0.142 0.25 0.0609 1
 Ge1 Ge 4 c 0.2651 0.25 0.3771 1


_exptl_crystal_colour                    ?
_exptl_crystal_density_meas              ?
_exptl_crystal_density_diffrn            8.44
_cell_measurement_temperature            ?
_cell_measurement_radiation              X-rays
_cell_measurement_reflns_used            ?
_diffrn_ambient_temperature              ?
_diffrn_measurement_device               'automatic diffractometer'
_diffrn_measurement_device_type          ?
_diffrn_radiation_type                   ?
_diffrn_reflns_number                    ?
_exptl_absorpt_coefficient_mu            ?
_exptl_absorpt_correction_type           ?
_computing_structure_solution            ?
_refine_ls_number_parameters             ?
_refine_ls_number_reflns                 ?
_refine_ls_R_factor_gt                   ?
_refine_ls_wR_factor_gt                  ?

# End of data set 1602852

File: R-M-X_CIFs2/R-M-X_CIFs2_error_others/1803079.cif
##############################################################################
#                                                                            #
# Ge-Ni-Sm         # SmNiGe3                                       # 1803079 #
#                                                                            #
##############################################################################
#                                                                            #
#                           Pearson's Crystal Data                           #
#      Crystal Structure Database for Inorganic Compounds (on DVD)           #
#                              Release 2023/24                               #
#                  Editors: Pierre Villars and Karin Cenzual                 #
#                                                                            #
#   Copyright (c) ASM International & Material Phases Data System (MPDS),    #
# Switzerland & National Institute for Materials Science (NIMS), Japan, 2023 #
#                   All rights reserved. Version 2023.07                     #
#                                                                            #
#   This copy of Pearson's Crystal Data is licensed to:                      #
#   Hunter College - City University of New York                             #
#                                                                            #
##############################################################################

data_1803079
_audit_creation_date                     2024-02-25
_audit_creation_method
;
Pearson's Crystal Data browser
;
#_database_code_PCD                      1803079
_database_code_PDF                       04-008-5292

# Entry summary

_chemical_formula_structural             'Sm Ni Ge~3~'
_chemical_formula_sum                    'Ge3 Ni Sm'
_chemical_name_mineral                   ?
_chemical_compound_source                ?
_chemical_name_structure_type            SmNiGe~3~,oS20,65
_chemical_formula_weight                 426.9

# Bibliographic data

_publ_section_title
;
Crystal structure of compounds RNiGe~3~ (R= Y, Nd, Sm, Gd, Tb, Dy, Ho, Er, Tm, Lu)
;
_journal_coden_ASTM                      DANND6
_journal_name_full                       'Dopov. Akad. Nauk Ukr. RSR, Ser. B'
_journal_year                            1985
_journal_volume                          ?
_journal_issue                           2
_journal_page_first                      36
_journal_page_last                       38
_journal_language                        Ukrainian
loop_
 _publ_author_name
 _publ_author_address
'Bodak O.I.'
;
Lviv Ivan Franko State University
Department of Inorganic Chemistry
Lviv
Ukraine
;
'Pecharskii V.K.'
;
Lviv Ivan Franko State University
Department of Inorganic Chemistry
Lviv
Ukraine
;
'Mrooz O.Y.'
;
Lviv Ivan Franko State University
Lviv
Ukraine
;
'Zavodnik V.E.'
;
Russian Academy of Sciences (RAS)
Moscow
Russia
;
'Vitvitskaya G.M.'
'Salamakha P.S.'
;
Lviv Ivan Franko State University
Department of Inorganic Chemistry
Lviv
Ukraine
;

# Standardized crystallographic data

_cell_length_a                           4.102
_cell_length_b                           21.657
_cell_length_c                           4.092
_cell_angle_alpha                        90
_cell_angle_beta                         90
_cell_angle_gamma                        90
_cell_volume                             363.5
_cell_formula_units_Z                    4
_space_group_IT_number                   65
_space_group_name_H-M_alt                'C m m m'
loop_
 _space_group_symop_id
 _space_group_symop_operation_xyz
 1 'x, y, z'
 2 '-x, -y, -z'
 3 '-x, -y, z'
 4 '-x, y, -z'
 5 '-x, y, z'
 6 'x, -y, -z'
 7 'x, -y, z'
 8 'x, y, -z'
 9 '1/2+x, 1/2+y, z'
 10 '1/2-x, 1/2-y, -z'
 11 '1/2-x, 1/2-y, z'
 12 '1/2-x, 1/2+y, -z'
 13 '1/2-x, 1/2+y, z'
 14 '1/2+x, 1/2-y, -z'
 15 '1/2+x, 1/2-y, z'
 16 '1/2+x, 1/2+y, -z'
loop_
 _atom_type_symbol
 Ge
 Sm
 Ni
loop_
 _atom_site_label
 _atom_site_type_symbol
 _atom_site_symmetry_multiplicity
 _atom_site_Wyckoff_symbol
 _atom_site_fract_x
 _atom_site_fract_y
 _atom_site_fract_z
 _atom_site_occupancy
 Ge2 Ge 4 j 0 0.0568 0.5 1
 Sm Sm 4 j 0 0.3318 0.5 1
 Ni Ni 4 i 0 0.1092 0 1
 Ge1 Ge 4 i 0 0.2164 0 1
 Ge3 Ge 4 i 0 0.4433 0 1


_exptl_crystal_colour                    ?
_exptl_crystal_density_meas              ?
_exptl_crystal_density_diffrn            7.80
_cell_measurement_temperature            ?
_cell_measurement_radiation              'X-rays, Mo Ka'
_cell_measurement_reflns_used            ?
_diffrn_ambient_temperature              ?
_diffrn_measurement_device               'automatic diffractometer'
_diffrn_measurement_device_type          'Nicolet P3'
_diffrn_radiation_type                   'X-rays, Mo Ka'
_diffrn_reflns_number                    ?
_exptl_absorpt_coefficient_mu            ?
_exptl_absorpt_correction_type           yes
_computing_structure_solution            'Patterson and Fourier synthesis'
_refine_ls_number_parameters             ?
_refine_ls_number_reflns                 176
_refine_ls_R_factor_gt                   0.088
_refine_ls_wR_factor_gt                  ?

# End of data set 1803079

File: R-M-X_CIFs2/R-M-X_CIFs2_error_others/1803080.cif
##############################################################################
#                                                                            #
# Ge-Ni-Y          # YNiGe3                                        # 1803080 #
#                                                                            #
##############################################################################
#                                                                            #
#                           Pearson's Crystal Data                           #
#      Crystal Structure Database for Inorganic Compounds (on DVD)           #
#                              Release 2023/24                               #
#                  Editors: Pierre Villars and Karin Cenzual                 #
#                                                                            #
#   Copyright (c) ASM International & Material Phases Data System (MPDS),    #
# Switzerland & National Institute for Materials Science (NIMS), Japan, 2023 #
#                   All rights reserved. Version 2023.07                     #
#                                                                            #
#   This copy of Pearson's Crystal Data is licensed to:                      #
#   Hunter College - City University of New York                             #
#                                                                            #
##############################################################################

data_1803080
_audit_creation_date                     2024-02-25
_audit_creation_method
;
Pearson's Crystal Data browser
;
#_database_code_PCD                      1803080
_database_code_PDF                       04-008-5293

# Entry summary

_chemical_formula_structural             'Y Ni Ge~3~'
_chemical_formula_sum                    'Ge3 Ni Y'
_chemical_name_mineral                   ?
_chemical_compound_source                ?
_chemical_name_structure_type            SmNiGe~3~,oS20,65
_chemical_formula_weight                 365.4

# Bibliographic data

_publ_section_title
;
Crystal structure of compounds RNiGe~3~ (R= Y, Nd, Sm, Gd, Tb, Dy, Ho, Er, Tm, Lu)
;
_journal_coden_ASTM                      DANND6
_journal_name_full                       'Dopov. Akad. Nauk Ukr. RSR, Ser. B'
_journal_year                            1985
_journal_volume                          ?
_journal_issue                           2
_journal_page_first                      36
_journal_page_last                       38
_journal_language                        Ukrainian
loop_
 _publ_author_name
 _publ_author_address
'Bodak O.I.'
;
Lviv Ivan Franko State University
Department of Inorganic Chemistry
Lviv
Ukraine
;
'Pecharskii V.K.'
;
Lviv Ivan Franko State University
Department of Inorganic Chemistry
Lviv
Ukraine
;
'Mrooz O.Y.'
;
Lviv Ivan Franko State University
Lviv
Ukraine
;
'Zavodnik V.E.'
;
Russian Academy of Sciences (RAS)
Moscow
Russia
;
'Vitvitskaya G.M.'
'Salamakha P.S.'
;
Lviv Ivan Franko State University
Department of Inorganic Chemistry
Lviv
Ukraine
;

# Standardized crystallographic data

_cell_length_a                           4.067
_cell_length_b                           21.548
_cell_length_c                           4.067
_cell_angle_alpha                        90
_cell_angle_beta                         90
_cell_angle_gamma                        90
_cell_volume                             356.4
_cell_formula_units_Z                    4
_space_group_IT_number                   65
_space_group_name_H-M_alt                'C m m m'
loop_
 _space_group_symop_id
 _space_group_symop_operation_xyz
 1 'x, y, z'
 2 '-x, -y, -z'
 3 '-x, -y, z'
 4 '-x, y, -z'
 5 '-x, y, z'
 6 'x, -y, -z'
 7 'x, -y, z'
 8 'x, y, -z'
 9 '1/2+x, 1/2+y, z'
 10 '1/2-x, 1/2-y, -z'
 11 '1/2-x, 1/2-y, z'
 12 '1/2-x, 1/2+y, -z'
 13 '1/2-x, 1/2+y, z'
 14 '1/2+x, 1/2-y, -z'
 15 '1/2+x, 1/2-y, z'
 16 '1/2+x, 1/2+y, -z'
loop_
 _atom_type_symbol
 Ge
 Y
 Ni
loop_
 _atom_site_label
 _atom_site_type_symbol
 _atom_site_symmetry_multiplicity
 _atom_site_Wyckoff_symbol
 _atom_site_fract_x
 _atom_site_fract_y
 _atom_site_fract_z
 _atom_site_occupancy
 Ge2 Ge 4 j 0 0.0557 0.5 1
 Y Y 4 j 0 0.3308 0.5 1
 Ni Ni 4 i 0 0.1104 0 1
 Ge1 Ge 4 i 0 0.2161 0 1
 Ge3 Ge 4 i 0 0.4423 0 1


_exptl_crystal_colour                    ?
_exptl_crystal_density_meas              ?
_exptl_crystal_density_diffrn            6.81
_cell_measurement_temperature            ?
_cell_measurement_radiation              'X-rays, Mo Ka'
_cell_measurement_reflns_used            ?
_diffrn_ambient_temperature              ?
_diffrn_measurement_device               'automatic diffractometer'
_diffrn_measurement_device_type          'Nicolet P3'
_diffrn_radiation_type                   'X-rays, Mo Ka'
_diffrn_reflns_number                    ?
_exptl_absorpt_coefficient_mu            ?
_exptl_absorpt_correction_type           yes
_computing_structure_solution            'starting values from the literature'
_refine_ls_number_parameters             ?
_refine_ls_number_reflns                 120
_refine_ls_R_factor_gt                   0.124
_refine_ls_wR_factor_gt                  ?

# End of data set 1803080

File: R-M-X_CIFs2/R-M-X_CIFs2_error_others/1803081.cif
##############################################################################
#                                                                            #
# Ge-Nd-Ni         # NdNiGe3                                       # 1803081 #
#                                                                            #
##############################################################################
#                                                                            #
#                           Pearson's Crystal Data                           #
#      Crystal Structure Database for Inorganic Compounds (on DVD)           #
#                              Release 2023/24                               #
#                  Editors: Pierre Villars and Karin Cenzual                 #
#                                                                            #
#   Copyright (c) ASM International & Material Phases Data System (MPDS),    #
# Switzerland & National Institute for Materials Science (NIMS), Japan, 2023 #
#                   All rights reserved. Version 2023.07                     #
#                                                                            #
#   This copy of Pearson's Crystal Data is licensed to:                      #
#   Hunter College - City University of New York                             #
#                                                                            #
##############################################################################

data_1803081
_audit_creation_date                     2024-02-25
_audit_creation_method
;
Pearson's Crystal Data browser
;
#_database_code_PCD                      1803081
_database_code_PDF                       04-008-5294

# Entry summary

_chemical_formula_structural             'Nd Ni Ge~3~'
_chemical_formula_sum                    'Ge3 Nd Ni'
_chemical_name_mineral                   ?
_chemical_compound_source                ?
_chemical_name_structure_type            SmNiGe~3~,oS20,65
_chemical_formula_weight                 420.7

# Bibliographic data

_publ_section_title
;
Crystal structure of compounds RNiGe~3~ (R= Y, Nd, Sm, Gd, Tb, Dy, Ho, Er, Tm, Lu)
;
_journal_coden_ASTM                      DANND6
_journal_name_full                       'Dopov. Akad. Nauk Ukr. RSR, Ser. B'
_journal_year                            1985
_journal_volume                          ?
_journal_issue                           2
_journal_page_first                      36
_journal_page_last                       38
_journal_language                        Ukrainian
loop_
 _publ_author_name
 _publ_author_address
'Bodak O.I.'
;
Lviv Ivan Franko State University
Department of Inorganic Chemistry
Lviv
Ukraine
;
'Pecharskii V.K.'
;
Lviv Ivan Franko State University
Department of Inorganic Chemistry
Lviv
Ukraine
;
'Mrooz O.Y.'
;
Lviv Ivan Franko State University
Lviv
Ukraine
;
'Zavodnik V.E.'
;
Russian Academy of Sciences (RAS)
Moscow
Russia
;
'Vitvitskaya G.M.'
'Salamakha P.S.'
;
Lviv Ivan Franko State University
Department of Inorganic Chemistry
Lviv
Ukraine
;

# Standardized crystallographic data

_cell_length_a                           4.123
_cell_length_b                           21.733
_cell_length_c                           4.124
_cell_angle_alpha                        90
_cell_angle_beta                         90
_cell_angle_gamma                        90
_cell_volume                             369.5
_cell_formula_units_Z                    4
_space_group_IT_number                   65
_space_group_name_H-M_alt                'C m m m'
loop_
 _space_group_symop_id
 _space_group_symop_operation_xyz
 1 'x, y, z'
 2 '-x, -y, -z'
 3 '-x, -y, z'
 4 '-x, y, -z'
 5 '-x, y, z'
 6 'x, -y, -z'
 7 'x, -y, z'
 8 'x, y, -z'
 9 '1/2+x, 1/2+y, z'
 10 '1/2-x, 1/2-y, -z'
 11 '1/2-x, 1/2-y, z'
 12 '1/2-x, 1/2+y, -z'
 13 '1/2-x, 1/2+y, z'
 14 '1/2+x, 1/2-y, -z'
 15 '1/2+x, 1/2-y, z'
 16 '1/2+x, 1/2+y, -z'

# Atomic positions taken from type-defining entry

loop_
 _atom_type_symbol
 Ge
 Nd
 Ni
loop_
 _atom_site_label
 _atom_site_type_symbol
 _atom_site_symmetry_multiplicity
 _atom_site_Wyckoff_symbol
 _atom_site_fract_x
 _atom_site_fract_y
 _atom_site_fract_z
 _atom_site_occupancy
 Ge1 Ge 4 j 0 0.0568 0.5 1
 Nd1 Nd 4 j 0 0.3318 0.5 1
 Ni1 Ni 4 i 0 0.1092 0 1
 Ge2 Ge 4 i 0 0.2164 0 1
 Ge3 Ge 4 i 0 0.4433 0 1


_exptl_crystal_colour                    ?
_exptl_crystal_density_meas              ?
_exptl_crystal_density_diffrn            7.56
_cell_measurement_temperature            ?
_cell_measurement_radiation              'X-rays, Fe Ka'
_cell_measurement_reflns_used            ?
_diffrn_ambient_temperature              ?
_diffrn_measurement_device               'automatic diffractometer'
_diffrn_measurement_device_type          ?
_diffrn_radiation_type                   ?
_diffrn_reflns_number                    ?
_exptl_absorpt_coefficient_mu            ?
_exptl_absorpt_correction_type           ?
_computing_structure_solution            ?
_refine_ls_number_parameters             ?
_refine_ls_number_reflns                 ?
_refine_ls_R_factor_gt                   ?
_refine_ls_wR_factor_gt                  ?

# End of data set 1803081
