Repository: bobleesj/cif-filter-copy

## Overview
This Python toolkit provides a set of tools for processing Crystallographic Information File (CIF) files. It allows for moving files based on unsupported formats, unreasonable distances, and specific tags, copying files based on atomic occupancy and mixing, retrieving file information, and checking CIF folder content against an Excel file.

When you run `python main.py`, a prompt below will appear. 
```
Welcome! Please choose an option to proceed:
[1] Move files based on unsupported CIF format
[2] Move files based on unreasonable distance
[3] Move files based on tags
[4] Move files based on supercell atom count
[5] Copy files based on atomic occupancy and mixing

File: R-M-X_CIFs2/R-M-X_CIFs2_error_others/1803082.cif
##############################################################################
#                                                                            #
# Gd-Ge-Ni         # GdNiGe3                                       # 1803082 #
#                                                                            #
##############################################################################
#                                                                            #
#                           Pearson's Crystal Data                           #
#      Crystal Structure Database for Inorganic Compounds (on DVD)           #
#                              Release 2023/24                               #
#                  Editors: Pierre Villars and Karin Cenzual                 #
#                                                                            #
#   Copyright (c) ASM International & Material Phases Data System (MPDS),    #
# Switzerland & National Institute for Materials Science (NIMS), Japan, 2023 #
#                   All rights reserved. Version 2023.07                     #
#                                                                            #
#   This copy of Pearson's Crystal Data is licensed to:                      #
#   Hunter College - City University of New York                             #
#                                                                            #
##############################################################################

data_1803082
_audit_creation_date                     2024-02-24
_audit_creation_method
;
Pearson's Crystal Data browser
;
#_database_code_PCD                      1803082
_database_code_PDF                       04-008-5295

# Entry summary

_chemical_formula_structural             'Gd Ni Ge~3~'
_chemical_formula_sum                    'Gd Ge3 Ni'
_chemical_name_mineral                   ?
_chemical_compound_source                ?
_chemical_name_structure_type            SmNiGe~3~,oS20,65
_chemical_formula_weight                 433.7

# Bibliographic data

_publ_section_title
;
Crystal structure of compounds RNiGe~3~ (R= Y, Nd, Sm, Gd, Tb, Dy, Ho, Er, Tm, Lu)
;
_journal_coden_ASTM                      DANND6
_journal_name_full                       'Dopov. Akad. Nauk Ukr. RSR, Ser. B'
_journal_year                            1985
_journal_volume                          ?
_journal_issue                           2
_journal_page_first                      36
_journal_page_last                       38
_journal_language                        Ukrainian
loop_
 _publ_author_name
 _publ_author_address
'Bodak O.I.'
;
Lviv Ivan Franko State University
Department of Inorganic Chemistry
Lviv
Ukraine
;
'Pecharskii V.K.'
;
Lviv Ivan Franko State University
Department of Inorganic Chemistry
Lviv
Ukraine
;
'Mrooz O.Y.'
;
Lviv Ivan Franko State University
Lviv
Ukraine
;
'Zavodnik V.E.'
;
Russian Academy of Sciences (RAS)
Moscow
Russia
;
'Vitvitskaya G.M.'
'Salamakha P.S.'
;
Lviv Ivan Franko State University
Department of Inorganic Chemistry
Lviv
Ukraine
;

# Standardized crystallographic data

_cell_length_a                           4.079
_cell_length_b                           21.545
_cell_length_c                           4.073
_cell_angle_alpha                        90
_cell_angle_beta                         90
_cell_angle_gamma                        90
_cell_volume                             357.9
_cell_formula_units_Z                    4
_space_group_IT_number                   65
_space_group_name_H-M_alt                'C m m m'
loop_
 _space_group_symop_id
 _space_group_symop_operation_xyz
 1 'x, y, z'
 2 '-x, -y, -z'
 3 '-x, -y, z'
 4 '-x, y, -z'
 5 '-x, y, z'
 6 'x, -y, -z'
 7 'x, -y, z'
 8 'x, y, -z'
 9 '1/2+x, 1/2+y, z'
 10 '1/2-x, 1/2-y, -z'
 11 '1/2-x, 1/2-y, z'
 12 '1/2-x, 1/2+y, -z'
 13 '1/2-x, 1/2+y, z'
 14 '1/2+x, 1/2-y, -z'
 15 '1/2+x, 1/2-y, z'
 16 '1/2+x, 1/2+y, -z'

# Atomic positions taken from type-defining entry

loop_
 _atom_type_symbol
 Ge
 Gd
 Ni
loop_
 _atom_site_label
 _atom_site_type_symbol
 _atom_site_symmetry_multiplicity
 _atom_site_Wyckoff_symbol
 _atom_site_fract_x
 _atom_site_fract_y
 _atom_site_fract_z
 _atom_site_occupancy
 Ge1 Ge 4 j 0 0.0568 0.5 1
 Gd1 Gd 4 j 0 0.3318 0.5 1
 Ni1 Ni 4 i 0 0.1092 0 1
 Ge2 Ge 4 i 0 0.2164 0 1
 Ge3 Ge 4 i 0 0.4433 0 1


_exptl_crystal_colour                    ?
_exptl_crystal_density_meas              ?
_exptl_crystal_density_diffrn            8.05
_cell_measurement_temperature            ?
_cell_measurement_radiation              'X-rays, Fe Ka'
_cell_measurement_reflns_used            ?
_diffrn_ambient_temperature              ?
_diffrn_measurement_device               'automatic diffractometer'
_diffrn_measurement_device_type          ?
_diffrn_radiation_type                   ?
_diffrn_reflns_number                    ?
_exptl_absorpt_coefficient_mu            ?
_exptl_absorpt_correction_type           ?
_computing_structure_solution            ?
_refine_ls_number_parameters             ?
_refine_ls_number_reflns                 ?
_refine_ls_R_factor_gt                   ?
_refine_ls_wR_factor_gt                  ?

# End of data set 1803082

File: R-M-X_CIFs2/R-M-X_CIFs2_error_others/1803083.cif
##############################################################################
#                                                                            #
# Ge-Ni-Tb         # TbNiGe3                                       # 1803083 #
#                                                                            #
##############################################################################
#                                                                            #
#                           Pearson's Crystal Data                           #
#      Crystal Structure Database for Inorganic Compounds (on DVD)           #
#                              Release 2023/24                               #
#                  Editors: Pierre Villars and Karin Cenzual                 #
#                                                                            #
#   Copyright (c) ASM International & Material Phases Data System (MPDS),    #
# Switzerland & National Institute for Materials Science (NIMS), Japan, 2023 #
#                   All rights reserved. Version 2023.07                     #
#                                                                            #
#   This copy of Pearson's Crystal Data is licensed to:                      #
#   Hunter College - City University of New York                             #
#                                                                            #
##############################################################################

data_1803083
_audit_creation_date                     2024-02-25
_audit_creation_method
;
Pearson's Crystal Data browser
;
#_database_code_PCD                      1803083
_database_code_PDF                       04-008-5296

# Entry summary

_chemical_formula_structural             'Tb Ni Ge~3~'
_chemical_formula_sum                    'Ge3 Ni Tb'
_chemical_name_mineral                   ?
_chemical_compound_source                ?
_chemical_name_structure_type            SmNiGe~3~,oS20,65
_chemical_formula_weight                 435.4

# Bibliographic data

_publ_section_title
;
Crystal structure of compounds RNiGe~3~ (R= Y, Nd, Sm, Gd, Tb, Dy, Ho, Er, Tm, Lu)
;
_journal_coden_ASTM                      DANND6
_journal_name_full                       'Dopov. Akad. Nauk Ukr. RSR, Ser. B'
_journal_year                            1985
_journal_volume                          ?
_journal_issue                           2
_journal_page_first                      36
_journal_page_last                       38
_journal_language                        Ukrainian
loop_
 _publ_author_name
 _publ_author_address
'Bodak O.I.'
;
Lviv Ivan Franko State University
Department of Inorganic Chemistry
Lviv
Ukraine
;
'Pecharskii V.K.'
;
Lviv Ivan Franko State University
Department of Inorganic Chemistry
Lviv
Ukraine
;
'Mrooz O.Y.'
;
Lviv Ivan Franko State University
Lviv
Ukraine
;
'Zavodnik V.E.'
;
Russian Academy of Sciences (RAS)
Moscow
Russia
;
'Vitvitskaya G.M.'
'Salamakha P.S.'
;
Lviv Ivan Franko State University
Department of Inorganic Chemistry
Lviv
Ukraine
;

# Standardized crystallographic data

_cell_length_a                           4.058
_cell_length_b                           21.496
_cell_length_c                           4.054
_cell_angle_alpha                        90
_cell_angle_beta                         90
_cell_angle_gamma                        90
_cell_volume                             353.6
_cell_formula_units_Z                    4
_space_group_IT_number                   65
_space_group_name_H-M_alt                'C m m m'
loop_
 _space_group_symop_id
 _space_group_symop_operation_xyz
 1 'x, y, z'
 2 '-x, -y, -z'
 3 '-x, -y, z'
 4 '-x, y, -z'
 5 '-x, y, z'
 6 'x, -y, -z'
 7 'x, -y, z'
 8 'x, y, -z'
 9 '1/2+x, 1/2+y, z'
 10 '1/2-x, 1/2-y, -z'
 11 '1/2-x, 1/2-y, z'
 12 '1/2-x, 1/2+y, -z'
 13 '1/2-x, 1/2+y, z'
 14 '1/2+x, 1/2-y, -z'
 15 '1/2+x, 1/2-y, z'
 16 '1/2+x, 1/2+y, -z'

# Atomic positions taken from type-defining entry

loop_
 _atom_type_symbol
 Ge
 Tb
 Ni
loop_
 _atom_site_label
 _atom_site_type_symbol
 _atom_site_symmetry_multiplicity
 _atom_site_Wyckoff_symbol
 _atom_site_fract_x
 _atom_site_fract_y
 _atom_site_fract_z
 _atom_site_occupancy
 Ge1 Ge 4 j 0 0.0568 0.5 1
 Tb1 Tb 4 j 0 0.3318 0.5 1
 Ni1 Ni 4 i 0 0.1092 0 1
 Ge2 Ge 4 i 0 0.2164 0 1
 Ge3 Ge 4 i 0 0.4433 0 1


_exptl_crystal_colour                    ?
_exptl_crystal_density_meas              ?
_exptl_crystal_density_diffrn            8.18
_cell_measurement_temperature            ?
_cell_measurement_radiation              'X-rays, Fe Ka'
_cell_measurement_reflns_used            ?
_diffrn_ambient_temperature              ?
_diffrn_measurement_device               'automatic diffractometer'
_diffrn_measurement_device_type          ?
_diffrn_radiation_type                   ?
_diffrn_reflns_number                    ?
_exptl_absorpt_coefficient_mu            ?
_exptl_absorpt_correction_type           ?
_computing_structure_solution            ?
_refine_ls_number_parameters             ?
_refine_ls_number_reflns                 ?
_refine_ls_R_factor_gt                   ?
_refine_ls_wR_factor_gt                  ?

# End of data set 1803083

File: R-M-X_CIFs2/R-M-X_CIFs2_error_others/1803084.cif
##############################################################################
#                                                                            #
# Dy-Ge-Ni         # DyNiGe3                                       # 1803084 #
#                                                                            #
##############################################################################
#                                                                            #
#                           Pearson's Crystal Data                           #
#      Crystal Structure Database for Inorganic Compounds (on DVD)           #
#                              Release 2023/24                               #
#                  Editors: Pierre Villars and Karin Cenzual                 #
#                                                                            #
#   Copyright (c) ASM International & Material Phases Data System (MPDS),    #
# Switzerland & National Institute for Materials Science (NIMS), Japan, 2023 #
#                   All rights reserved. Version 2023.07                     #
#                                                                            #
#   This copy of Pearson's Crystal Data is licensed to:                      #
#   Hunter College - City University of New York                             #
#                                                                            #
##############################################################################

data_1803084
_audit_creation_date                     2024-02-24
_audit_creation_method
;
Pearson's Crystal Data browser
;
#_database_code_PCD                      1803084
_database_code_PDF                       04-008-5297

# Entry summary

_chemical_formula_structural             'Dy Ni Ge~3~'
_chemical_formula_sum                    'Dy Ge3 Ni'
_chemical_name_mineral                   ?
_chemical_compound_source                ?
_chemical_name_structure_type            SmNiGe~3~,oS20,65
_chemical_formula_weight                 439.0

# Bibliographic data

_publ_section_title
;
Crystal structure of compounds RNiGe~3~ (R= Y, Nd, Sm, Gd, Tb, Dy, Ho, Er, Tm, Lu)
;
_journal_coden_ASTM                      DANND6
_journal_name_full                       'Dopov. Akad. Nauk Ukr. RSR, Ser. B'
_journal_year                            1985
_journal_volume                          ?
_journal_issue                           2
_journal_page_first                      36
_journal_page_last                       38
_journal_language                        Ukrainian
loop_
 _publ_author_name
 _publ_author_address
'Bodak O.I.'
;
Lviv Ivan Franko State University
Department of Inorganic Chemistry
Lviv
Ukraine
;
'Pecharskii V.K.'
;
Lviv Ivan Franko State University
Department of Inorganic Chemistry
Lviv
Ukraine
;
'Mrooz O.Y.'
;
Lviv Ivan Franko State University
Lviv
Ukraine
;
'Zavodnik V.E.'
;
Russian Academy of Sciences (RAS)
Moscow
Russia
;
'Vitvitskaya G.M.'
'Salamakha P.S.'
;
Lviv Ivan Franko State University
Department of Inorganic Chemistry
Lviv
Ukraine
;

# Standardized crystallographic data

_cell_length_a                           4.054
_cell_length_b                           21.43
_cell_length_c                           4.042
_cell_angle_alpha                        90
_cell_angle_beta                         90
_cell_angle_gamma                        90
_cell_volume                             351.2
_cell_formula_units_Z                    4
_space_group_IT_number                   65
_space_group_name_H-M_alt                'C m m m'
loop_
 _space_group_symop_id
 _space_group_symop_operation_xyz
 1 'x, y, z'
 2 '-x, -y, -z'
 3 '-x, -y, z'
 4 '-x, y, -z'
 5 '-x, y, z'
 6 'x, -y, -z'
 7 'x, -y, z'
 8 'x, y, -z'
 9 '1/2+x, 1/2+y, z'
 10 '1/2-x, 1/2-y, -z'
 11 '1/2-x, 1/2-y, z'
 12 '1/2-x, 1/2+y, -z'
 13 '1/2-x, 1/2+y, z'
 14 '1/2+x, 1/2-y, -z'
 15 '1/2+x, 1/2-y, z'
 16 '1/2+x, 1/2+y, -z'

# Atomic positions taken from type-defining entry

loop_
 _atom_type_symbol
 Ge
 Dy
 Ni
loop_
 _atom_site_label
 _atom_site_type_symbol
 _atom_site_symmetry_multiplicity
 _atom_site_Wyckoff_symbol
 _atom_site_fract_x
 _atom_site_fract_y
 _atom_site_fract_z
 _atom_site_occupancy
 Ge1 Ge 4 j 0 0.0568 0.5 1
 Dy1 Dy 4 j 0 0.3318 0.5 1
 Ni1 Ni 4 i 0 0.1092 0 1
 Ge2 Ge 4 i 0 0.2164 0 1
 Ge3 Ge 4 i 0 0.4433 0 1


_exptl_crystal_colour                    ?
_exptl_crystal_density_meas              ?
_exptl_crystal_density_diffrn            8.30
_cell_measurement_temperature            ?
_cell_measurement_radiation              'X-rays, Fe Ka'
_cell_measurement_reflns_used            ?
_diffrn_ambient_temperature              ?
_diffrn_measurement_device               'automatic diffractometer'
_diffrn_measurement_device_type          ?
_diffrn_radiation_type                   ?
_diffrn_reflns_number                    ?
_exptl_absorpt_coefficient_mu            ?
_exptl_absorpt_correction_type           ?
_computing_structure_solution            ?
_refine_ls_number_parameters             ?
_refine_ls_number_reflns                 ?
_refine_ls_R_factor_gt                   ?
_refine_ls_wR_factor_gt                  ?

# End of data set 1803084

File: R-M-X_CIFs2/R-M-X_CIFs2_error_others/1803085.cif
##############################################################################
#                                                                            #
# Ge-Ho-Ni         # HoNiGe3                                       # 1803085 #
#                                                                            #
##############################################################################
#                                                                            #
#                           Pearson's Crystal Data                           #
#      Crystal Structure Database for Inorganic Compounds (on DVD)           #
#                              Release 2023/24                               #
#                  Editors: Pierre Villars and Karin Cenzual                 #
#                                                                            #
#   Copyright (c) ASM International & Material Phases Data System (MPDS),    #
# Switzerland & National Institute for Materials Science (NIMS), Japan, 2023 #
#                   All rights reserved. Version 2023.07                     #
#                                                                            #
#   This copy of Pearson's Crystal Data is licensed to:                      #
#   Hunter College - City University of New York                             #
#                                                                            #
##############################################################################

data_1803085
_audit_creation_date                     2024-02-25
_audit_creation_method
;
Pearson's Crystal Data browser
;
#_database_code_PCD                      1803085
_database_code_PDF                       04-008-5298

# Entry summary

_chemical_formula_structural             'Ho Ni Ge~3~'
_chemical_formula_sum                    'Ge3 Ho Ni'
_chemical_name_mineral                   ?
_chemical_compound_source                ?
_chemical_name_structure_type            SmNiGe~3~,oS20,65
_chemical_formula_weight                 441.4

# Bibliographic data

_publ_section_title
;
Crystal structure of compounds RNiGe~3~ (R= Y, Nd, Sm, Gd, Tb, Dy, Ho, Er, Tm, Lu)
;
_journal_coden_ASTM                      DANND6
_journal_name_full                       'Dopov. Akad. Nauk Ukr. RSR, Ser. B'
_journal_year                            1985
_journal_volume                          ?
_journal_issue                           2
_journal_page_first                      36
_journal_page_last                       38
_journal_language                        Ukrainian
loop_
 _publ_author_name
 _publ_author_address
'Bodak O.I.'
;
Lviv Ivan Franko State University
Department of Inorganic Chemistry
Lviv
Ukraine
;
'Pecharskii V.K.'
;
Lviv Ivan Franko State University
Department of Inorganic Chemistry
Lviv
Ukraine
;
'Mrooz O.Y.'
;
Lviv Ivan Franko State University
Lviv
Ukraine
;
'Zavodnik V.E.'
;
Russian Academy of Sciences (RAS)
Moscow
Russia
;
'Vitvitskaya G.M.'
'Salamakha P.S.'
;
Lviv Ivan Franko State University
Department of Inorganic Chemistry
Lviv
Ukraine
;

# Standardized crystallographic data

_cell_length_a                           4.038
_cell_length_b                           21.434
_cell_length_c                           4.047
_cell_angle_alpha                        90
_cell_angle_beta                         90
_cell_angle_gamma                        90
_cell_volume                             350.3
_cell_formula_units_Z                    4
_space_group_IT_number                   65
_space_group_name_H-M_alt                'C m m m'
loop_
 _space_group_symop_id
 _space_group_symop_operation_xyz
 1 'x, y, z'
 2 '-x, -y, -z'
 3 '-x, -y, z'
 4 '-x, y, -z'
 5 '-x, y, z'
 6 'x, -y, -z'
 7 'x, -y, z'
 8 'x, y, -z'
 9 '1/2+x, 1/2+y, z'
 10 '1/2-x, 1/2-y, -z'
 11 '1/2-x, 1/2-y, z'
 12 '1/2-x, 1/2+y, -z'
 13 '1/2-x, 1/2+y, z'
 14 '1/2+x, 1/2-y, -z'
 15 '1/2+x, 1/2-y, z'
 16 '1/2+x, 1/2+y, -z'

# Atomic positions taken from type-defining entry

loop_
 _atom_type_symbol
 Ge
 Ho
 Ni
loop_
 _atom_site_label
 _atom_site_type_symbol
 _atom_site_symmetry_multiplicity
 _atom_site_Wyckoff_symbol
 _atom_site_fract_x
 _atom_site_fract_y
 _atom_site_fract_z
 _atom_site_occupancy
 Ge1 Ge 4 j 0 0.0568 0.5 1
 Ho1 Ho 4 j 0 0.3318 0.5 1
 Ni1 Ni 4 i 0 0.1092 0 1
 Ge2 Ge 4 i 0 0.2164 0 1
 Ge3 Ge 4 i 0 0.4433 0 1


_exptl_crystal_colour                    ?
_exptl_crystal_density_meas              ?
_exptl_crystal_density_diffrn            8.37
_cell_measurement_temperature            ?
_cell_measurement_radiation              'X-rays, Fe Ka'
_cell_measurement_reflns_used            ?
_diffrn_ambient_temperature              ?
_diffrn_measurement_device               'automatic diffractometer'
_diffrn_measurement_device_type          ?
_diffrn_radiation_type                   ?
_diffrn_reflns_number                    ?
_exptl_absorpt_coefficient_mu            ?
_exptl_absorpt_correction_type           ?
_computing_structure_solution            ?
_refine_ls_number_parameters             ?
_refine_ls_number_reflns                 ?
_refine_ls_R_factor_gt                   ?
_refine_ls_wR_factor_gt                  ?

# End of data set 1803085

File: R-M-X_CIFs2/R-M-X_CIFs2_error_others/1803086.cif
##############################################################################
#                                                                            #
# Er-Ge-Ni         # ErNiGe3                                       # 1803086 #
#                                                                            #
##############################################################################
#                                                                            #
#                           Pearson's Crystal Data                           #
#      Crystal Structure Database for Inorganic Compounds (on DVD)           #
#                              Release 2023/24                               #
#                  Editors: Pierre Villars and Karin Cenzual                 #
#                                                                            #
#   Copyright (c) ASM International & Material Phases Data System (MPDS),    #
# Switzerland & National Institute for Materials Science (NIMS), Japan, 2023 #
#                   All rights reserved. Version 2023.07                     #
#                                                                            #
#   This copy of Pearson's Crystal Data is licensed to:                      #
#   Hunter College - City University of New York                             #
#                                                                            #
##############################################################################

data_1803086
_audit_creation_date                     2024-02-24
_audit_creation_method
;
Pearson's Crystal Data browser
;
#_database_code_PCD                      1803086
_database_code_PDF                       04-008-5299

# Entry summary

_chemical_formula_structural             'Er Ni Ge~3~'
_chemical_formula_sum                    'Er Ge3 Ni'
_chemical_name_mineral                   ?
_chemical_compound_source                ?
_chemical_name_structure_type            SmNiGe~3~,oS20,65
_chemical_formula_weight                 443.7

# Bibliographic data

_publ_section_title
;
Crystal structure of compounds RNiGe~3~ (R= Y, Nd, Sm, Gd, Tb, Dy, Ho, Er, Tm, Lu)
;
_journal_coden_ASTM                      DANND6
_journal_name_full                       'Dopov. Akad. Nauk Ukr. RSR, Ser. B'
_journal_year                            1985
_journal_volume                          ?
_journal_issue                           2
_journal_page_first                      36
_journal_page_last                       38
_journal_language                        Ukrainian
loop_
 _publ_author_name
 _publ_author_address
'Bodak O.I.'
;
Lviv Ivan Franko State University
Department of Inorganic Chemistry
Lviv
Ukraine
;
'Pecharskii V.K.'
;
Lviv Ivan Franko State University
Department of Inorganic Chemistry
Lviv
Ukraine
;
'Mrooz O.Y.'
;
Lviv Ivan Franko State University
Lviv
Ukraine
;
'Zavodnik V.E.'
;
Russian Academy of Sciences (RAS)
Moscow
Russia
;
'Vitvitskaya G.M.'
'Salamakha P.S.'
;
Lviv Ivan Franko State University
Department of Inorganic Chemistry
Lviv
Ukraine
;

# Standardized crystallographic data

_cell_length_a                           4.031
_cell_length_b                           21.396
_cell_length_c                           4.031
_cell_angle_alpha                        90
_cell_angle_beta                         90
_cell_angle_gamma                        90
_cell_volume                             347.7
_cell_formula_units_Z                    4
_space_group_IT_number                   65
_space_group_name_H-M_alt                'C m m m'
loop_
 _space_group_symop_id
 _space_group_symop_operation_xyz
 1 'x, y, z'
 2 '-x, -y, -z'
 3 '-x, -y, z'
 4 '-x, y, -z'
 5 '-x, y, z'
 6 'x, -y, -z'
 7 'x, -y, z'
 8 'x, y, -z'
 9 '1/2+x, 1/2+y, z'
 10 '1/2-x, 1/2-y, -z'
 11 '1/2-x, 1/2-y, z'
 12 '1/2-x, 1/2+y, -z'
 13 '1/2-x, 1/2+y, z'
 14 '1/2+x, 1/2-y, -z'
 15 '1/2+x, 1/2-y, z'
 16 '1/2+x, 1/2+y, -z'

# Atomic positions taken from type-defining entry

loop_
 _atom_type_symbol
 Ge
 Er
 Ni
loop_
 _atom_site_label
 _atom_site_type_symbol
 _atom_site_symmetry_multiplicity
 _atom_site_Wyckoff_symbol
 _atom_site_fract_x
 _atom_site_fract_y
 _atom_site_fract_z
 _atom_site_occupancy
 Ge1 Ge 4 j 0 0.0568 0.5 1
 Er1 Er 4 j 0 0.3318 0.5 1
 Ni1 Ni 4 i 0 0.1092 0 1
 Ge2 Ge 4 i 0 0.2164 0 1
 Ge3 Ge 4 i 0 0.4433 0 1


_exptl_crystal_colour                    ?
_exptl_crystal_density_meas              ?
_exptl_crystal_density_diffrn            8.48
_cell_measurement_temperature            ?
_cell_measurement_radiation              'X-rays, Fe Ka'
_cell_measurement_reflns_used            ?
_diffrn_ambient_temperature              ?
_diffrn_measurement_device               'automatic diffractometer'
_diffrn_measurement_device_type          ?
_diffrn_radiation_type                   ?
_diffrn_reflns_number                    ?
_exptl_absorpt_coefficient_mu            ?
_exptl_absorpt_correction_type           ?
_computing_structure_solution            ?
_refine_ls_number_parameters             ?
_refine_ls_number_reflns                 ?
_refine_ls_R_factor_gt                   ?
_refine_ls_wR_factor_gt                  ?

# End of data set 1803086

File: R-M-X_CIFs2/R-M-X_CIFs2_error_others/1803087.cif
##############################################################################
#                                                                            #
# Ge-Lu-Ni         # LuNiGe3                                       # 1803087 #
#                                                                            #
##############################################################################
#                                                                            #
#                           Pearson's Crystal Data                           #
#      Crystal Structure Database for Inorganic Compounds (on DVD)           #
#                              Release 2023/24                               #
#                  Editors: Pierre Villars and Karin Cenzual                 #
#                                                                            #
#   Copyright (c) ASM International & Material Phases Data System (MPDS),    #
# Switzerland & National Institute for Materials Science (NIMS), Japan, 2023 #
#                   All rights reserved. Version 2023.07                     #
#                                                                            #
#   This copy of Pearson's Crystal Data is licensed to:                      #
#   Hunter College - City University of New York                             #
#                                                                            #
##############################################################################

data_1803087
_audit_creation_date                     2024-02-25
_audit_creation_method
;
Pearson's Crystal Data browser
;
#_database_code_PCD                      1803087
_database_code_PDF                       04-008-5300

# Entry summary

_chemical_formula_structural             'Lu Ni Ge~3~'
_chemical_formula_sum                    'Ge3 Lu Ni'
_chemical_name_mineral                   ?
_chemical_compound_source                ?
_chemical_name_structure_type            SmNiGe~3~,oS20,65
_chemical_formula_weight                 451.4

# Bibliographic data

_publ_section_title
;
Crystal structure of compounds RNiGe~3~ (R= Y, Nd, Sm, Gd, Tb, Dy, Ho, Er, Tm, Lu)
;
_journal_coden_ASTM                      DANND6
_journal_name_full                       'Dopov. Akad. Nauk Ukr. RSR, Ser. B'
_journal_year                            1985
_journal_volume                          ?
_journal_issue                           2
_journal_page_first                      36
_journal_page_last                       38
_journal_language                        Ukrainian
loop_
 _publ_author_name
 _publ_author_address
'Bodak O.I.'
;
Lviv Ivan Franko State University
Department of Inorganic Chemistry
Lviv
Ukraine
;
'Pecharskii V.K.'
;
Lviv Ivan Franko State University
Department of Inorganic Chemistry
Lviv
Ukraine
;
'Mrooz O.Y.'
;
Lviv Ivan Franko State University
Lviv
Ukraine
;
'Zavodnik V.E.'
;
Russian Academy of Sciences (RAS)
Moscow
Russia
;
'Vitvitskaya G.M.'
'Salamakha P.S.'
;
Lviv Ivan Franko State University
Department of Inorganic Chemistry
Lviv
Ukraine
;

# Standardized crystallographic data

_cell_length_a                           3.992
_cell_length_b                           21.305
_cell_length_c                           3.983
_cell_angle_alpha                        90
_cell_angle_beta                         90
_cell_angle_gamma                        90
_cell_volume                             338.8
_cell_formula_units_Z                    4
_space_group_IT_number                   65
_space_group_name_H-M_alt                'C m m m'
loop_
 _space_group_symop_id
 _space_group_symop_operation_xyz
 1 'x, y, z'
 2 '-x, -y, -z'
 3 '-x, -y, z'
 4 '-x, y, -z'
 5 '-x, y, z'
 6 'x, -y, -z'
 7 'x, -y, z'
 8 'x, y, -z'
 9 '1/2+x, 1/2+y, z'
 10 '1/2-x, 1/2-y, -z'
 11 '1/2-x, 1/2-y, z'
 12 '1/2-x, 1/2+y, -z'
 13 '1/2-x, 1/2+y, z'
 14 '1/2+x, 1/2-y, -z'
 15 '1/2+x, 1/2-y, z'
 16 '1/2+x, 1/2+y, -z'

# Atomic positions taken from type-defining entry

loop_
 _atom_type_symbol
 Ge
 Lu
 Ni
loop_
 _atom_site_label
 _atom_site_type_symbol
 _atom_site_symmetry_multiplicity
 _atom_site_Wyckoff_symbol
 _atom_site_fract_x
 _atom_site_fract_y
 _atom_site_fract_z
 _atom_site_occupancy
 Ge1 Ge 4 j 0 0.0568 0.5 1
 Lu1 Lu 4 j 0 0.3318 0.5 1
 Ni1 Ni 4 i 0 0.1092 0 1
 Ge2 Ge 4 i 0 0.2164 0 1
 Ge3 Ge 4 i 0 0.4433 0 1


_exptl_crystal_colour                    ?
_exptl_crystal_density_meas              ?
_exptl_crystal_density_diffrn            8.85
_cell_measurement_temperature            ?
_cell_measurement_radiation              'X-rays, Fe Ka'
_cell_measurement_reflns_used            ?
_diffrn_ambient_temperature              ?
_diffrn_measurement_device               'automatic diffractometer'
_diffrn_measurement_device_type          ?
_diffrn_radiation_type                   ?
_diffrn_reflns_number                    ?
_exptl_absorpt_coefficient_mu            ?
_exptl_absorpt_correction_type           ?
_computing_structure_solution            ?
_refine_ls_number_parameters             ?
_refine_ls_number_reflns                 ?
_refine_ls_R_factor_gt                   ?
_refine_ls_wR_factor_gt                  ?

# End of data set 1803087

File: R-M-X_CIFs2/R-M-X_CIFs2_error_others/1803088.cif
##############################################################################
#                                                                            #
# Ge-Ni-Tm         # TmNiGe3                                       # 1803088 #
#                                                                            #
##############################################################################
#                                                                            #
#                           Pearson's Crystal Data                           #
#      Crystal Structure Database for Inorganic Compounds (on DVD)           #
#                              Release 2023/24                               #
#                  Editors: Pierre Villars and Karin Cenzual                 #
#                                                                            #
#   Copyright (c) ASM International & Material Phases Data System (MPDS),    #
# Switzerland & National Institute for Materials Science (NIMS), Japan, 2023 #
#                   All rights reserved. Version 2023.07                     #
#                                                                            #
#   This copy of Pearson's Crystal Data is licensed to:                      #
#   Hunter College - City University of New York                             #
#                                                                            #
##############################################################################

data_1803088
_audit_creation_date                     2024-02-25
_audit_creation_method
;
Pearson's Crystal Data browser
;
#_database_code_PCD                      1803088
_database_code_PDF                       04-008-5301

# Entry summary

_chemical_formula_structural             'Tm Ni Ge~3~'
_chemical_formula_sum                    'Ge3 Ni Tm'
_chemical_name_mineral                   ?
_chemical_compound_source                ?
_chemical_name_structure_type            SmNiGe~3~,oS20,65
_chemical_formula_weight                 445.4

# Bibliographic data

_publ_section_title
;
Crystal structure of compounds RNiGe~3~ (R= Y, Nd, Sm, Gd, Tb, Dy, Ho, Er, Tm, Lu)
;
_journal_coden_ASTM                      DANND6
_journal_name_full                       'Dopov. Akad. Nauk Ukr. RSR, Ser. B'
_journal_year                            1985
_journal_volume                          ?
_journal_issue                           2
_journal_page_first                      36
_journal_page_last                       38
_journal_language                        Ukrainian
loop_
 _publ_author_name
 _publ_author_address
'Bodak O.I.'
;
Lviv Ivan Franko State University
Department of Inorganic Chemistry
Lviv
Ukraine
;
'Pecharskii V.K.'
;
Lviv Ivan Franko State University
Department of Inorganic Chemistry
Lviv
Ukraine
;
'Mrooz O.Y.'
;
Lviv Ivan Franko State University
Lviv
Ukraine
;
'Zavodnik V.E.'
;
Russian Academy of Sciences (RAS)
Moscow
Russia
;
'Vitvitskaya G.M.'
'Salamakha P.S.'
;
Lviv Ivan Franko State University
Department of Inorganic Chemistry
Lviv
Ukraine
;

# Standardized crystallographic data

_cell_length_a                           4.019
_cell_length_b                           21.377
_cell_length_c                           4.003
_cell_angle_alpha                        90
_cell_angle_beta                         90
_cell_angle_gamma                        90
_cell_volume                             343.9
_cell_formula_units_Z                    4
_space_group_IT_number                   65
_space_group_name_H-M_alt                'C m m m'
loop_
 _space_group_symop_id
 _space_group_symop_operation_xyz
 1 'x, y, z'
 2 '-x, -y, -z'
 3 '-x, -y, z'
 4 '-x, y, -z'
 5 '-x, y, z'
 6 'x, -y, -z'
 7 'x, -y, z'
 8 'x, y, -z'
 9 '1/2+x, 1/2+y, z'
 10 '1/2-x, 1/2-y, -z'
 11 '1/2-x, 1/2-y, z'
 12 '1/2-x, 1/2+y, -z'
 13 '1/2-x, 1/2+y, z'
 14 '1/2+x, 1/2-y, -z'
 15 '1/2+x, 1/2-y, z'
 16 '1/2+x, 1/2+y, -z'

# Atomic positions taken from type-defining entry

loop_
 _atom_type_symbol
 Ge
 Tm
 Ni
loop_
 _atom_site_label
 _atom_site_type_symbol
 _atom_site_symmetry_multiplicity
 _atom_site_Wyckoff_symbol
 _atom_site_fract_x
 _atom_site_fract_y
 _atom_site_fract_z
 _atom_site_occupancy
 Ge1 Ge 4 j 0 0.0568 0.5 1
 Tm1 Tm 4 j 0 0.3318 0.5 1
 Ni1 Ni 4 i 0 0.1092 0 1
 Ge2 Ge 4 i 0 0.2164 0 1
 Ge3 Ge 4 i 0 0.4433 0 1


_exptl_crystal_colour                    ?
_exptl_crystal_density_meas              ?
_exptl_crystal_density_diffrn            8.60
_cell_measurement_temperature            ?
_cell_measurement_radiation              'X-rays, Fe Ka'
_cell_measurement_reflns_used            ?
_diffrn_ambient_temperature              ?
_diffrn_measurement_device               'automatic diffractometer'
_diffrn_measurement_device_type          ?
_diffrn_radiation_type                   ?
_diffrn_reflns_number                    ?
_exptl_absorpt_coefficient_mu            ?
_exptl_absorpt_correction_type           ?
_computing_structure_solution            ?
_refine_ls_number_parameters             ?
_refine_ls_number_reflns                 ?
_refine_ls_R_factor_gt                   ?
_refine_ls_wR_factor_gt                  ?

# End of data set 1803088

File: R-M-X_CIFs2/R-M-X_CIFs2_error_others/1818701.cif
##############################################################################
#                                                                            #
# Ga-Rh-Y          # YRh0.38Ga1.62                                 # 1818701 #
#                                                                            #
##############################################################################
#                                                                            #
#                           Pearson's Crystal Data                           #
#      Crystal Structure Database for Inorganic Compounds (on DVD)           #
#                              Release 2023/24                               #
#                  Editors: Pierre Villars and Karin Cenzual                 #
#                                                                            #
#   Copyright (c) ASM International & Material Phases Data System (MPDS),    #
# Switzerland & National Institute for Materials Science (NIMS), Japan, 2023 #
#                   All rights reserved. Version 2023.07                     #
#                                                                            #
#   This copy of Pearson's Crystal Data is licensed to:                      #
#   Hunter College - City University of New York                             #
#                                                                            #
##############################################################################

data_1818701
_audit_creation_date                     2024-02-24
_audit_creation_method
;
Pearson's Crystal Data browser
;
#_database_code_PCD                      1818701
_database_code_PDF                       04-018-4755

# Entry summary

_chemical_formula_structural             'Y Rh~0.38~ Ga~1.62~'
_chemical_formula_sum                    'Ga1.62 Rh0.38 Y'
_chemical_name_mineral                   ?
_chemical_compound_source                ?
_chemical_name_structure_type            KHg~2~,oI12,74
_chemical_formula_weight                 241.0

# Bibliographic data

_publ_section_title
;
Structure Determination of YRh~0.38~Ga~1.62~, YPd~0.38~Ga~1.62~, and YPd~0.32~Ga~1.68~
;
_journal_coden_ASTM                      RJICAQ
_journal_name_full                       'Russ. J. Inorg. Chem.'
_journal_year                            1998
_journal_volume                          43
_journal_page_first                      476
_journal_page_last                       478
_journal_language                        English
loop_
 _publ_author_name
 _publ_author_address
'Myakush O.R.'
;
Lviv Ivan Franko State University
Lviv
Ukraine
;
'Fedorchuk A.A.'
;
Lviv Ivan Franko State University
Lviv
Ukraine
;
'Rykhal' R.M.'
;
Lviv Polytechnic State University
Lviv
Ukraine
;

# Standardized crystallographic data

_cell_length_a                           4.3887
_cell_length_b                           7.0076
_cell_length_c                           7.6682
_cell_angle_alpha                        90
_cell_angle_beta                         90
_cell_angle_gamma                        90
_cell_volume                             235.8
_cell_formula_units_Z                    4
_space_group_IT_number                   74
_space_group_name_H-M_alt                'I m m a'
loop_
 _space_group_symop_id
 _space_group_symop_operation_xyz
 1 'x, y, z'
 2 '-x, 1/2-y, z'
 3 '-x, -y, -z'
 4 '-x, 1/2+y, -z'
 5 '-x, y, z'
 6 'x, 1/2-y, z'
 7 'x, -y, -z'
 8 'x, 1/2+y, -z'
 9 '1/2+x, 1/2+y, 1/2+z'
 10 '1/2-x, 1-y, 1/2+z'
 11 '1/2-x, 1/2-y, 1/2-z'
 12 '1/2-x, 1+y, 1/2-z'
 13 '1/2-x, 1/2+y, 1/2+z'
 14 '1/2+x, 1-y, 1/2+z'
 15 '1/2+x, 1/2-y, 1/2-z'
 16 '1/2+x, 1+y, 1/2-z'
loop_
 _atom_type_symbol
 Ga
 Rh
 Y
loop_
 _atom_site_label
 _atom_site_type_symbol
 _atom_site_symmetry_multiplicity
 _atom_site_Wyckoff_symbol
 _atom_site_fract_x
 _atom_site_fract_y
 _atom_site_fract_z
 _atom_site_occupancy
 M1 Ga 8 h 0 0.0501 0.1638 0.81(2)
 M2 Rh 8 h 0 0.0501 0.1638 0.19(2)
 Y Y 4 e 0 0.25 0.5445 1


_exptl_crystal_colour                    ?
_exptl_crystal_density_meas              ?
_exptl_crystal_density_diffrn            6.79
_cell_measurement_temperature            295
_cell_measurement_radiation              'X-rays, Cu Ka'
_cell_measurement_reflns_used            ?
_diffrn_ambient_temperature              295
_diffrn_measurement_device               'automatic diffractometer'
_diffrn_measurement_device_type          DRON-4.0M
_diffrn_radiation_type                   'X-rays, Cu Ka'
_diffrn_reflns_number                    ?
_diffrn_reflns_theta_min                 10
_diffrn_reflns_theta_max                 60
_pd_proc_2theta_range_min                20
_pd_proc_2theta_range_max                120
_exptl_absorpt_coefficient_mu            ?
_exptl_absorpt_correction_type           ?
_computing_structure_solution            'starting values from the literature'
_refine_ls_number_parameters             ?
_refine_ls_number_reflns                 ?
_refine_ls_R_factor_gt                   ?
_refine_ls_wR_factor_gt                  ?
_pd_proc_ls_proof_R_factor               0.1839
_pd_proc_ls_proof_wR_factor              ?
_refine_ls_R_I_factor                    0.1038

# End of data set 1818701
