Repository: bobleesj/cif-filter-copy

# CIF Cleaner
Interactive and codeless program for sorting, pre-processing, sorting CIF (Crystallographic Information File) files

## Overview
This Python toolkit provides a set of tools for processing Crystallographic Information File (CIF) files. It allows for moving files based on unsupported formats, unreasonable distances, and specific tags, copying files based on atomic occupancy and mixing, retrieving file information, and checking CIF folder content against an Excel file.

When you run `python main.py`, a prompt below will appear. 
```
Welcome! Please choose an option to proceed:
[1] Move files based on unsupported CIF format
[2] Move files based on unreasonable distance
[3] Move files based on tags
[4] Move files based on supercell atom count
[5] Copy files based on atomic occupancy and mixing
[6] Get file info in the folder
[7] Check CIF folder content against Excel file
Enter your choice (1-7): 
```

No need to import packages or *write a line of code*. One can simply drag and drop CIF files to have all the features below.

## Features
- **Move Unsupported CIF Files:** Relocate CIF files that do not comply with the expected format.
- **Move CIF Files Based on Distance:** Relocate CIF files containing unreasonable distances between atoms.
- **Move CIF Files Based on Tags:** Relocate CIF files based on specific tags.
- **Copy Files Based on Atomic Occupancy and Mixing:** Copy CIF files that meet criteria for atomic occupancy and atomic mixing.
- **Get File Info:** Retrieve information from CIF files within a folder.
- **Excel Integration:** Check CIF folder content against an Excel file for missing entries.

## Tutorial
> If you are new to Conda (Python package manager), I have written a tutorial for you here [Intro to Python package manager for beginners (Ft. Conda with Cheatsheet](https://bobleesj.github.io/tutorial/2024/02/26/intro-to-python-package-manager.html).

## Test

```
python -m pytest           
```

README is to be updated once the code becomes more robust. If you have any further suggestions or ideas, please feel free to make an issue. If you have any questions, please feel free to send me an email at sl5400@columbia.edu

File: R-M-X_CIFs2/R-M-X_CIFs2_filter_supercell_size/1000146.cif
##############################################################################
#                                                                            #
# Ge-Ni-Sc         # Sc6Ni18Ge11                                   # 1000146 #
#                                                                            #
##############################################################################
#                                                                            #
#                           Pearson's Crystal Data                           #
#      Crystal Structure Database for Inorganic Compounds (on DVD)           #
#                              Release 2023/24                               #
#                  Editors: Pierre Villars and Karin Cenzual                 #
#                                                                            #
#   Copyright (c) ASM International & Material Phases Data System (MPDS),    #
# Switzerland & National Institute for Materials Science (NIMS), Japan, 2023 #
#                   All rights reserved. Version 2023.07                     #
#                                                                            #
#   This copy of Pearson's Crystal Data is licensed to:                      #
#   Hunter College - City University of New York                             #
#                                                                            #
##############################################################################

data_1000146
_audit_creation_date                     2024-02-25
_audit_creation_method
;
Pearson's Crystal Data browser
;
#_database_code_PCD                      1000146
_database_code_PDF                       04-009-1345

# Entry summary

_chemical_formula_structural             'Sc~6~ Ni~18~ Ge~11~'
_chemical_formula_sum                    'Ge11 Ni18 Sc6'
_chemical_name_mineral                   ?
_chemical_compound_source                ?
_chemical_name_structure_type            Sc~6~Ni~18~Si~11~,oI140,71
_chemical_formula_weight                 2124.8

# Bibliographic data

_publ_section_title
'Crystal structure of the germanide Sc~6~Ni~18~Ge~11~'                        
_journal_coden_ASTM                      SPHCA6
_journal_name_full                       'Sov. Phys. Crystallogr.'
_journal_year                            1987
_journal_volume                          32
_journal_page_first                      598
_journal_page_last                       599
_journal_language                        English
loop_
 _publ_author_name
 _publ_author_address
'Andrasyak R.I.'
;
Lviv Ivan Franko State University
Lviv
Ukraine
;
'Kotur B.Y.'
;
Lviv Ivan Franko State University
Department of Inorganic Chemistry
Lviv
Ukraine
;

# Standardized crystallographic data

_cell_length_a                           8.191
_cell_length_b                           12.461
_cell_length_c                           18.322
_cell_angle_alpha                        90
_cell_angle_beta                         90
_cell_angle_gamma                        90
_cell_volume                             1870.1
_cell_formula_units_Z                    4
_space_group_IT_number                   71
_space_group_name_H-M_alt                'I m m m'
loop_
 _space_group_symop_id
 _space_group_symop_operation_xyz
 1 'x, y, z'
 2 '-x, -y, -z'
 3 '-x, -y, z'
 4 '-x, y, -z'
 5 '-x, y, z'
 6 'x, -y, -z'
 7 'x, -y, z'
 8 'x, y, -z'
 9 '1/2+x, 1/2+y, 1/2+z'
 10 '1/2-x, 1/2-y, 1/2-z'
 11 '1/2-x, 1/2-y, 1/2+z'
 12 '1/2-x, 1/2+y, 1/2-z'
 13 '1/2-x, 1/2+y, 1/2+z'
 14 '1/2+x, 1/2-y, 1/2-z'
 15 '1/2+x, 1/2-y, 1/2+z'
 16 '1/2+x, 1/2+y, 1/2-z'
loop_
 _atom_type_symbol
 Ni
 Ge
 Sc
loop_
 _atom_site_label
 _atom_site_type_symbol
 _atom_site_symmetry_multiplicity
 _atom_site_Wyckoff_symbol
 _atom_site_fract_x
 _atom_site_fract_y
 _atom_site_fract_z
 _atom_site_occupancy
 Ni7 Ni 16 o 0.1664 0.1529 0.28228 1
 Ni8 Ni 16 o 0.2169 0.3501 0.08601 1
 Ge7 Ge 16 o 0.2353 0.16866 0.15669 1
 Sc3 Sc 8 n 0.2964 0.1828 0 1
 Ni4 Ni 8 m 0.2325 0 0.0763 1
 Ge5 Ge 8 m 0.319 0 0.33157 1
 Ni3 Ni 8 m 0.3372 0 0.2084 1
 Ni6 Ni 8 l 0 0.1674 0.077 1
 Ge6 Ge 8 l 0 0.2136 0.38543 1
 Sc4 Sc 8 l 0 0.318 0.2196 1
 Ni5 Ni 8 l 0 0.4012 0.3861 1
 Ni2 Ni 4 j 0.5 0 0.4321 1
 Sc2 Sc 4 i 0 0 0.1921 1
 Sc1 Sc 4 i 0 0 0.372 1
 Ni1 Ni 4 h 0 0.1202 0.5 1
 Ge4 Ge 4 g 0 0.3228 0 1
 Ge3 Ge 4 f 0.271 0.5 0 1
 Ge1 Ge 2 b 0 0.5 0.5 1
 Ge2 Ge 2 a 0 0 0 1


_exptl_crystal_colour                    ?
_exptl_crystal_density_meas              ?
_exptl_crystal_density_diffrn            7.55
_cell_measurement_temperature            ?
_cell_measurement_radiation              'X-rays, Mo Ka'
_cell_measurement_reflns_used            12
_diffrn_ambient_temperature              ?
_diffrn_measurement_device               'automatic diffractometer'
_diffrn_measurement_device_type          'Syntex P1'
_diffrn_radiation_type                   'X-rays, Mo Ka'
_diffrn_reflns_number                    ?
_exptl_absorpt_coefficient_mu            38.14
_exptl_absorpt_correction_type           ?
_computing_structure_solution            'starting values from the literature'
_refine_ls_number_parameters             ?
_refine_ls_number_reflns                 948
_refine_ls_R_factor_gt                   0.0345
_refine_ls_wR_factor_gt                  0.0310

# End of data set 1000146

File: R-M-X_CIFs2/R-M-X_CIFs2_filter_supercell_size/1000416.cif
##############################################################################
#                                                                            #
# Ce-Ni-Si         # CeNi8.6Si2.4                                  # 1000416 #
#                                                                            #
##############################################################################
#                                                                            #
#                           Pearson's Crystal Data                           #
#      Crystal Structure Database for Inorganic Compounds (on DVD)           #
#                              Release 2023/24                               #
#                  Editors: Pierre Villars and Karin Cenzual                 #
#                                                                            #
#   Copyright (c) ASM International & Material Phases Data System (MPDS),    #
# Switzerland & National Institute for Materials Science (NIMS), Japan, 2023 #
#                   All rights reserved. Version 2023.07                     #
#                                                                            #
#   This copy of Pearson's Crystal Data is licensed to:                      #
#   Hunter College - City University of New York                             #
#                                                                            #
##############################################################################

data_1000416
_audit_creation_date                     2024-02-24
_audit_creation_method
;
Pearson's Crystal Data browser
;
#_database_code_PCD                      1000416
_database_code_PDF                       04-006-8415

# Entry summary

_chemical_formula_structural             'Ce Ni~8.6~ Si~2.4~'
_chemical_formula_sum                    'Ce Ni8.60 Si2.40'
_chemical_name_mineral                   ?
_chemical_compound_source                ?
_chemical_name_structure_type
CeNi~8~(Ni~0.6~Si~0.4~)Si~2~,tI48,141                                         
_chemical_formula_weight                 712.3

# Bibliographic data

_publ_section_title
'Crystal structure of the compound CeNi~8.6~Si~2.4~ and related compounds'    
_journal_coden_ASTM                      DUKABM
_journal_name_full                       'Dopov. Akad. Nauk Ukr. RSR, Ser. A'
_journal_year                            1969
_journal_volume                          ?
_journal_page_first                      452
_journal_page_last                       455
_journal_language                        Ukrainian
loop_
 _publ_author_name
 _publ_author_address
'Bodak O.I.'
;
Lviv Ivan Franko State University
Department of Inorganic Chemistry
Lviv
Ukraine
;
'Gladyshevskii E.I.'
;
Lviv Ivan Franko State University
Lviv
Ukraine
;

# Standardized crystallographic data

_cell_length_a                           9.799
_cell_length_b                           9.799
_cell_length_c                           6.249
_cell_angle_alpha                        90
_cell_angle_beta                         90
_cell_angle_gamma                        90
_cell_volume                             600
_cell_formula_units_Z                    4
_space_group_IT_number                   141
_space_group_name_H-M_alt                'I 41/a m d (origin choice 2)'
loop_
 _space_group_symop_id
 _space_group_symop_operation_xyz
 1 'x, y, z'
 2 '-x, 1/2-y, z'
 3 '-x, -y, -z'
 4 '-x, 1/2+y, -z'
 5 '-x, y, z'
 6 '1/4-y, 1/4-x, -1/4-z'
 7 '1/4-y, -1/4+x, 1/4+z'
 8 '-1/4-y, 1/4-x, -1/4+z'
 9 '-1/4-y, -1/4+x, 1/4-z'
 10 'x, 1/2-y, z'
 11 'x, -y, -z'
 12 'x, 1/2+y, -z'
 13 '1/4+y, 1/4-x, -1/4+z'
 14 '1/4+y, -1/4+x, 1/4-z'
 15 '-1/4+y, 1/4-x, -1/4-z'
 16 '-1/4+y, -1/4+x, 1/4+z'
 17 '1/2+x, 1/2+y, 1/2+z'
 18 '1/2-x, 1-y, 1/2+z'
 19 '1/2-x, 1/2-y, 1/2-z'
 20 '1/2-x, 1+y, 1/2-z'
 21 '1/2-x, 1/2+y, 1/2+z'
 22 '3/4-y, 3/4-x, 1/4-z'
 23 '3/4-y, 1/4+x, 3/4+z'
 24 '1/4-y, 3/4-x, 1/4+z'
 25 '1/4-y, 1/4+x, 3/4-z'
 26 '1/2+x, 1-y, 1/2+z'
 27 '1/2+x, 1/2-y, 1/2-z'
 28 '1/2+x, 1+y, 1/2-z'
 29 '3/4+y, 3/4-x, 1/4+z'
 30 '3/4+y, 1/4+x, 3/4-z'
 31 '1/4+y, 3/4-x, 1/4-z'
 32 '1/4+y, 1/4+x, 3/4+z'
loop_
 _atom_type_symbol
 Ni
 Si
 Ce
loop_
 _atom_site_label
 _atom_site_type_symbol
 _atom_site_symmetry_multiplicity
 _atom_site_Wyckoff_symbol
 _atom_site_fract_x
 _atom_site_fract_y
 _atom_site_fract_z
 _atom_site_occupancy
 Ni Ni 32 i 0.2006 0.1266 0.0722 1
 Si Si 8 c 0 0 0 1
 Ce Ce 4 b 0 0.25 0.375 1
 Ni,Si1 Ni 4 a 0 0.75 0.125 0.6
 Ni,Si2 Si 4 a 0 0.75 0.125 0.4


_exptl_crystal_colour                    ?
_exptl_crystal_density_meas              7.86
_exptl_crystal_density_diffrn            7.89
_cell_measurement_temperature            ?
_cell_measurement_radiation              'X-rays, Cr K'
_cell_measurement_reflns_used            ?
_diffrn_ambient_temperature              ?
_diffrn_measurement_device
'rotation and Weissenberg photographs'                                        
_diffrn_measurement_device_type          RKV-86A
_diffrn_radiation_type                   'X-rays, Cr K'
_diffrn_reflns_number                    66
_exptl_absorpt_coefficient_mu            ?
_exptl_absorpt_correction_type           yes
_computing_structure_solution
'starting values from the literature, Fourier synthesis'                      
_refine_ls_number_parameters             ?
_refine_ls_number_reflns                 66
_refine_ls_R_factor_gt                   0.1
_refine_ls_wR_factor_gt                  ?

# End of data set 1000416

File: R-M-X_CIFs2/R-M-X_CIFs2_filter_supercell_size/1000417.cif
##############################################################################
#                                                                            #
# La-Ni-Si         # LaNi9Si2                                      # 1000417 #
#                                                                            #
##############################################################################
#                                                                            #
#                           Pearson's Crystal Data                           #
#      Crystal Structure Database for Inorganic Compounds (on DVD)           #
#                              Release 2023/24                               #
#                  Editors: Pierre Villars and Karin Cenzual                 #
#                                                                            #
#   Copyright (c) ASM International & Material Phases Data System (MPDS),    #
# Switzerland & National Institute for Materials Science (NIMS), Japan, 2023 #
#                   All rights reserved. Version 2023.07                     #
#                                                                            #
#   This copy of Pearson's Crystal Data is licensed to:                      #
#   Hunter College - City University of New York                             #
#                                                                            #
##############################################################################

data_1000417
_audit_creation_date                     2024-02-25
_audit_creation_method
;
Pearson's Crystal Data browser
;
#_database_code_PCD                      1000417
_database_code_PDF                       04-006-8416

# Entry summary

_chemical_formula_structural             'La Ni~9~ Si~2~'
_chemical_formula_sum                    'La Ni9 Si2'
_chemical_name_mineral                   ?
_chemical_compound_source                ?
_chemical_name_structure_type
CeNi~8~(Ni~0.6~Si~0.4~)Si~2~,tI48,141                                         
_chemical_formula_weight                 723.4

# Bibliographic data

_publ_section_title
'Crystal structure of the compound CeNi~8.6~Si~2.4~ and related compounds'    
_journal_coden_ASTM                      DUKABM
_journal_name_full                       'Dopov. Akad. Nauk Ukr. RSR, Ser. A'
_journal_year                            1969
_journal_volume                          ?
_journal_page_first                      452
_journal_page_last                       455
_journal_language                        Ukrainian
loop_
 _publ_author_name
 _publ_author_address
'Bodak O.I.'
;
Lviv Ivan Franko State University
Department of Inorganic Chemistry
Lviv
Ukraine
;
'Gladyshevskii E.I.'
;
Lviv Ivan Franko State University
Lviv
Ukraine
;

# Standardized crystallographic data

_cell_length_a                           9.899
_cell_length_b                           9.899
_cell_length_c                           6.265
_cell_angle_alpha                        90
_cell_angle_beta                         90
_cell_angle_gamma                        90
_cell_volume                             613.9
_cell_formula_units_Z                    4
_space_group_IT_number                   141
_space_group_name_H-M_alt                'I 41/a m d (origin choice 2)'
loop_
 _space_group_symop_id
 _space_group_symop_operation_xyz
 1 'x, y, z'
 2 '-x, 1/2-y, z'
 3 '-x, -y, -z'
 4 '-x, 1/2+y, -z'
 5 '-x, y, z'
 6 '1/4-y, 1/4-x, -1/4-z'
 7 '1/4-y, -1/4+x, 1/4+z'
 8 '-1/4-y, 1/4-x, -1/4+z'
 9 '-1/4-y, -1/4+x, 1/4-z'
 10 'x, 1/2-y, z'
 11 'x, -y, -z'
 12 'x, 1/2+y, -z'
 13 '1/4+y, 1/4-x, -1/4+z'
 14 '1/4+y, -1/4+x, 1/4-z'
 15 '-1/4+y, 1/4-x, -1/4-z'
 16 '-1/4+y, -1/4+x, 1/4+z'
 17 '1/2+x, 1/2+y, 1/2+z'
 18 '1/2-x, 1-y, 1/2+z'
 19 '1/2-x, 1/2-y, 1/2-z'
 20 '1/2-x, 1+y, 1/2-z'
 21 '1/2-x, 1/2+y, 1/2+z'
 22 '3/4-y, 3/4-x, 1/4-z'
 23 '3/4-y, 1/4+x, 3/4+z'
 24 '1/4-y, 3/4-x, 1/4+z'
 25 '1/4-y, 1/4+x, 3/4-z'
 26 '1/2+x, 1-y, 1/2+z'
 27 '1/2+x, 1/2-y, 1/2-z'
 28 '1/2+x, 1+y, 1/2-z'
 29 '3/4+y, 3/4-x, 1/4+z'
 30 '3/4+y, 1/4+x, 3/4-z'
 31 '1/4+y, 3/4-x, 1/4-z'
 32 '1/4+y, 1/4+x, 3/4+z'

# Atomic positions taken from type-defining entry

loop_
 _atom_type_symbol
 Ni
 Si
 La
loop_
 _atom_site_label
 _atom_site_type_symbol
 _atom_site_symmetry_multiplicity
 _atom_site_Wyckoff_symbol
 _atom_site_fract_x
 _atom_site_fract_y
 _atom_site_fract_z
 _atom_site_occupancy
 Ni1 Ni 32 i 0.2006 0.1266 0.0722 1
 Si1 Si 8 c 0 0 0 1
 La1 La 4 b 0 0.25 0.375 1
 Ni2 Ni 4 a 0 0.75 0.125 1


_exptl_crystal_colour                    ?
_exptl_crystal_density_meas              ?
_exptl_crystal_density_diffrn            7.83
_cell_measurement_temperature            ?
_cell_measurement_radiation              'X-rays, Cr K'
_cell_measurement_reflns_used            ?
_diffrn_ambient_temperature              ?
_diffrn_measurement_device               film
_diffrn_measurement_device_type          ?
_diffrn_radiation_type                   ?
_diffrn_reflns_number                    ?
_exptl_absorpt_coefficient_mu            ?
_exptl_absorpt_correction_type           ?
_computing_structure_solution            ?
_refine_ls_number_parameters             ?
_refine_ls_number_reflns                 ?
_refine_ls_R_factor_gt                   ?
_refine_ls_wR_factor_gt                  ?

# End of data set 1000417

File: R-M-X_CIFs2/R-M-X_CIFs2_filter_supercell_size/1000418.cif
##############################################################################
#                                                                            #
# Ni-Pr-Si         # PrNi8.6Si2.4                                  # 1000418 #
#                                                                            #
##############################################################################
#                                                                            #
#                           Pearson's Crystal Data                           #
#      Crystal Structure Database for Inorganic Compounds (on DVD)           #
#                              Release 2023/24                               #
#                  Editors: Pierre Villars and Karin Cenzual                 #
#                                                                            #
#   Copyright (c) ASM International & Material Phases Data System (MPDS),    #
# Switzerland & National Institute for Materials Science (NIMS), Japan, 2023 #
#                   All rights reserved. Version 2023.07                     #
#                                                                            #
#   This copy of Pearson's Crystal Data is licensed to:                      #
#   Hunter College - City University of New York                             #
#                                                                            #
##############################################################################

data_1000418
_audit_creation_date                     2024-02-25
_audit_creation_method
;
Pearson's Crystal Data browser
;
#_database_code_PCD                      1000418
_database_code_PDF                       04-006-8417

# Entry summary

_chemical_formula_structural             'Pr Ni~8.6~ Si~2.4~'
_chemical_formula_sum                    'Ni8.6 Pr Si2.4'
_chemical_name_mineral                   ?
_chemical_compound_source                ?
_chemical_name_structure_type
CeNi~8~(Ni~0.6~Si~0.4~)Si~2~,tI48,141                                         
_chemical_formula_weight                 713.1

# Bibliographic data

_publ_section_title
'Crystal structure of the compound CeNi~8.6~Si~2.4~ and related compounds'    
_journal_coden_ASTM                      DUKABM
_journal_name_full                       'Dopov. Akad. Nauk Ukr. RSR, Ser. A'
_journal_year                            1969
_journal_volume                          ?
_journal_page_first                      452
_journal_page_last                       455
_journal_language                        Ukrainian
loop_
 _publ_author_name
 _publ_author_address
'Bodak O.I.'
;
Lviv Ivan Franko State University
Department of Inorganic Chemistry
Lviv
Ukraine
;
'Gladyshevskii E.I.'
;
Lviv Ivan Franko State University
Lviv
Ukraine
;

# Standardized crystallographic data

_cell_length_a                           9.817
_cell_length_b                           9.817
_cell_length_c                           6.249
_cell_angle_alpha                        90
_cell_angle_beta                         90
_cell_angle_gamma                        90
_cell_volume                             602.2
_cell_formula_units_Z                    4
_space_group_IT_number                   141
_space_group_name_H-M_alt                'I 41/a m d (origin choice 2)'
loop_
 _space_group_symop_id
 _space_group_symop_operation_xyz
 1 'x, y, z'
 2 '-x, 1/2-y, z'
 3 '-x, -y, -z'
 4 '-x, 1/2+y, -z'
 5 '-x, y, z'
 6 '1/4-y, 1/4-x, -1/4-z'
 7 '1/4-y, -1/4+x, 1/4+z'
 8 '-1/4-y, 1/4-x, -1/4+z'
 9 '-1/4-y, -1/4+x, 1/4-z'
 10 'x, 1/2-y, z'
 11 'x, -y, -z'
 12 'x, 1/2+y, -z'
 13 '1/4+y, 1/4-x, -1/4+z'
 14 '1/4+y, -1/4+x, 1/4-z'
 15 '-1/4+y, 1/4-x, -1/4-z'
 16 '-1/4+y, -1/4+x, 1/4+z'
 17 '1/2+x, 1/2+y, 1/2+z'
 18 '1/2-x, 1-y, 1/2+z'
 19 '1/2-x, 1/2-y, 1/2-z'
 20 '1/2-x, 1+y, 1/2-z'
 21 '1/2-x, 1/2+y, 1/2+z'
 22 '3/4-y, 3/4-x, 1/4-z'
 23 '3/4-y, 1/4+x, 3/4+z'
 24 '1/4-y, 3/4-x, 1/4+z'
 25 '1/4-y, 1/4+x, 3/4-z'
 26 '1/2+x, 1-y, 1/2+z'
 27 '1/2+x, 1/2-y, 1/2-z'
 28 '1/2+x, 1+y, 1/2-z'
 29 '3/4+y, 3/4-x, 1/4+z'
 30 '3/4+y, 1/4+x, 3/4-z'
 31 '1/4+y, 3/4-x, 1/4-z'
 32 '1/4+y, 1/4+x, 3/4+z'

# Atomic positions taken from type-defining entry

loop_
 _atom_type_symbol
 Ni
 Si
 Pr
loop_
 _atom_site_label
 _atom_site_type_symbol
 _atom_site_symmetry_multiplicity
 _atom_site_Wyckoff_symbol
 _atom_site_fract_x
 _atom_site_fract_y
 _atom_site_fract_z
 _atom_site_occupancy
 Ni1 Ni 32 i 0.2006 0.1266 0.0722 1
 Si1 Si 8 c 0 0 0 1
 Pr1 Pr 4 b 0 0.25 0.375 1
 Ni1A Ni 4 a 0 0.75 0.125 0.600
 Si1B Si 4 a 0 0.75 0.125 0.400


_exptl_crystal_colour                    ?
_exptl_crystal_density_meas              ?
_exptl_crystal_density_diffrn            7.87
_cell_measurement_temperature            ?
_cell_measurement_radiation              'X-rays, Cr K'
_cell_measurement_reflns_used            ?
_diffrn_ambient_temperature              ?
_diffrn_measurement_device               film
_diffrn_measurement_device_type          ?
_diffrn_radiation_type                   ?
_diffrn_reflns_number                    ?
_exptl_absorpt_coefficient_mu            ?
_exptl_absorpt_correction_type           ?
_computing_structure_solution            ?
_refine_ls_number_parameters             ?
_refine_ls_number_reflns                 ?
_refine_ls_R_factor_gt                   ?
_refine_ls_wR_factor_gt                  ?

# End of data set 1000418

File: R-M-X_CIFs2/R-M-X_CIFs2_filter_supercell_size/1000419.cif
##############################################################################
#                                                                            #
# Nd-Ni-Si         # NdNi8.6Si2.4                                  # 1000419 #
#                                                                            #
##############################################################################
#                                                                            #
#                           Pearson's Crystal Data                           #
#      Crystal Structure Database for Inorganic Compounds (on DVD)           #
#                              Release 2023/24                               #
#                  Editors: Pierre Villars and Karin Cenzual                 #
#                                                                            #
#   Copyright (c) ASM International & Material Phases Data System (MPDS),    #
# Switzerland & National Institute for Materials Science (NIMS), Japan, 2023 #
#                   All rights reserved. Version 2023.07                     #
#                                                                            #
#   This copy of Pearson's Crystal Data is licensed to:                      #
#   Hunter College - City University of New York                             #
#                                                                            #
##############################################################################

data_1000419
_audit_creation_date                     2024-02-25
_audit_creation_method
;
Pearson's Crystal Data browser
;
#_database_code_PCD                      1000419
_database_code_PDF                       04-006-8418

# Entry summary

_chemical_formula_structural             'Nd Ni~8.6~ Si~2.4~'
_chemical_formula_sum                    'Nd Ni8.6 Si2.4'
_chemical_name_mineral                   ?
_chemical_compound_source                ?
_chemical_name_structure_type
CeNi~8~(Ni~0.6~Si~0.4~)Si~2~,tI48,141                                         
_chemical_formula_weight                 716.5

# Bibliographic data

_publ_section_title
'Crystal structure of the compound CeNi~8.6~Si~2.4~ and related compounds'    
_journal_coden_ASTM                      DUKABM
_journal_name_full                       'Dopov. Akad. Nauk Ukr. RSR, Ser. A'
_journal_year                            1969
_journal_volume                          ?
_journal_page_first                      452
_journal_page_last                       455
_journal_language                        Ukrainian
loop_
 _publ_author_name
 _publ_author_address
'Bodak O.I.'
;
Lviv Ivan Franko State University
Department of Inorganic Chemistry
Lviv
Ukraine
;
'Gladyshevskii E.I.'
;
Lviv Ivan Franko State University
Lviv
Ukraine
;

# Standardized crystallographic data

_cell_length_a                           9.788
_cell_length_b                           9.788
_cell_length_c                           6.246
_cell_angle_alpha                        90
_cell_angle_beta                         90
_cell_angle_gamma                        90
_cell_volume                             598.4
_cell_formula_units_Z                    4
_space_group_IT_number                   141
_space_group_name_H-M_alt                'I 41/a m d (origin choice 2)'
loop_
 _space_group_symop_id
 _space_group_symop_operation_xyz
 1 'x, y, z'
 2 '-x, 1/2-y, z'
 3 '-x, -y, -z'
 4 '-x, 1/2+y, -z'
 5 '-x, y, z'
 6 '1/4-y, 1/4-x, -1/4-z'
 7 '1/4-y, -1/4+x, 1/4+z'
 8 '-1/4-y, 1/4-x, -1/4+z'
 9 '-1/4-y, -1/4+x, 1/4-z'
 10 'x, 1/2-y, z'
 11 'x, -y, -z'
 12 'x, 1/2+y, -z'
 13 '1/4+y, 1/4-x, -1/4+z'
 14 '1/4+y, -1/4+x, 1/4-z'
 15 '-1/4+y, 1/4-x, -1/4-z'
 16 '-1/4+y, -1/4+x, 1/4+z'
 17 '1/2+x, 1/2+y, 1/2+z'
 18 '1/2-x, 1-y, 1/2+z'
 19 '1/2-x, 1/2-y, 1/2-z'
 20 '1/2-x, 1+y, 1/2-z'
 21 '1/2-x, 1/2+y, 1/2+z'
 22 '3/4-y, 3/4-x, 1/4-z'
 23 '3/4-y, 1/4+x, 3/4+z'
 24 '1/4-y, 3/4-x, 1/4+z'
 25 '1/4-y, 1/4+x, 3/4-z'
 26 '1/2+x, 1-y, 1/2+z'
 27 '1/2+x, 1/2-y, 1/2-z'
 28 '1/2+x, 1+y, 1/2-z'
 29 '3/4+y, 3/4-x, 1/4+z'
 30 '3/4+y, 1/4+x, 3/4-z'
 31 '1/4+y, 3/4-x, 1/4-z'
 32 '1/4+y, 1/4+x, 3/4+z'

# Atomic positions taken from type-defining entry

loop_
 _atom_type_symbol
 Ni
 Si
 Nd
loop_
 _atom_site_label
 _atom_site_type_symbol
 _atom_site_symmetry_multiplicity
 _atom_site_Wyckoff_symbol
 _atom_site_fract_x
 _atom_site_fract_y
 _atom_site_fract_z
 _atom_site_occupancy
 Ni1 Ni 32 i 0.2006 0.1266 0.0722 1
 Si1 Si 8 c 0 0 0 1
 Nd1 Nd 4 b 0 0.25 0.375 1
 Ni1A Ni 4 a 0 0.75 0.125 0.600
 Si1B Si 4 a 0 0.75 0.125 0.400


_exptl_crystal_colour                    ?
_exptl_crystal_density_meas              ?
_exptl_crystal_density_diffrn            7.95
_cell_measurement_temperature            ?
_cell_measurement_radiation              'X-rays, Cr K'
_cell_measurement_reflns_used            ?
_diffrn_ambient_temperature              ?
_diffrn_measurement_device               film
_diffrn_measurement_device_type          ?
_diffrn_radiation_type                   ?
_diffrn_reflns_number                    ?
_exptl_absorpt_coefficient_mu            ?
_exptl_absorpt_correction_type           ?
_computing_structure_solution            ?
_refine_ls_number_parameters             ?
_refine_ls_number_reflns                 ?
_refine_ls_R_factor_gt                   ?
_refine_ls_wR_factor_gt                  ?

# End of data set 1000419

File: R-M-X_CIFs2/R-M-X_CIFs2_filter_supercell_size/1000420.cif
##############################################################################
#                                                                            #
# Ni-Si-Sm         # SmNi8.6Si2.4                                  # 1000420 #
#                                                                            #
##############################################################################
#                                                                            #
#                           Pearson's Crystal Data                           #
#      Crystal Structure Database for Inorganic Compounds (on DVD)           #
#                              Release 2023/24                               #
#                  Editors: Pierre Villars and Karin Cenzual                 #
#                                                                            #
#   Copyright (c) ASM International & Material Phases Data System (MPDS),    #
# Switzerland & National Institute for Materials Science (NIMS), Japan, 2023 #
#                   All rights reserved. Version 2023.07                     #
#                                                                            #
#   This copy of Pearson's Crystal Data is licensed to:                      #
#   Hunter College - City University of New York                             #
#                                                                            #
##############################################################################

data_1000420
_audit_creation_date                     2024-02-25
_audit_creation_method
;
Pearson's Crystal Data browser
;
#_database_code_PCD                      1000420
_database_code_PDF                       04-006-8419

# Entry summary

_chemical_formula_structural             'Sm Ni~8.6~ Si~2.4~'
_chemical_formula_sum                    'Ni8.6 Si2.4 Sm'
_chemical_name_mineral                   ?
_chemical_compound_source                ?
_chemical_name_structure_type
CeNi~8~(Ni~0.6~Si~0.4~)Si~2~,tI48,141                                         
_chemical_formula_weight                 722.6

# Bibliographic data

_publ_section_title
'Crystal structure of the compound CeNi~8.6~Si~2.4~ and related compounds'    
_journal_coden_ASTM                      DUKABM
_journal_name_full                       'Dopov. Akad. Nauk Ukr. RSR, Ser. A'
_journal_year                            1969
_journal_volume                          ?
_journal_page_first                      452
_journal_page_last                       455
_journal_language                        Ukrainian
loop_
 _publ_author_name
 _publ_author_address
'Bodak O.I.'
;
Lviv Ivan Franko State University
Department of Inorganic Chemistry
Lviv
Ukraine
;
'Gladyshevskii E.I.'
;
Lviv Ivan Franko State University
Lviv
Ukraine
;

# Standardized crystallographic data

_cell_length_a                           9.779
_cell_length_b                           9.779
_cell_length_c                           6.206
_cell_angle_alpha                        90
_cell_angle_beta                         90
_cell_angle_gamma                        90
_cell_volume                             593.5
_cell_formula_units_Z                    4
_space_group_IT_number                   141
_space_group_name_H-M_alt                'I 41/a m d (origin choice 2)'
loop_
 _space_group_symop_id
 _space_group_symop_operation_xyz
 1 'x, y, z'
 2 '-x, 1/2-y, z'
 3 '-x, -y, -z'
 4 '-x, 1/2+y, -z'
 5 '-x, y, z'
 6 '1/4-y, 1/4-x, -1/4-z'
 7 '1/4-y, -1/4+x, 1/4+z'
 8 '-1/4-y, 1/4-x, -1/4+z'
 9 '-1/4-y, -1/4+x, 1/4-z'
 10 'x, 1/2-y, z'
 11 'x, -y, -z'
 12 'x, 1/2+y, -z'
 13 '1/4+y, 1/4-x, -1/4+z'
 14 '1/4+y, -1/4+x, 1/4-z'
 15 '-1/4+y, 1/4-x, -1/4-z'
 16 '-1/4+y, -1/4+x, 1/4+z'
 17 '1/2+x, 1/2+y, 1/2+z'
 18 '1/2-x, 1-y, 1/2+z'
 19 '1/2-x, 1/2-y, 1/2-z'
 20 '1/2-x, 1+y, 1/2-z'
 21 '1/2-x, 1/2+y, 1/2+z'
 22 '3/4-y, 3/4-x, 1/4-z'
 23 '3/4-y, 1/4+x, 3/4+z'
 24 '1/4-y, 3/4-x, 1/4+z'
 25 '1/4-y, 1/4+x, 3/4-z'
 26 '1/2+x, 1-y, 1/2+z'
 27 '1/2+x, 1/2-y, 1/2-z'
 28 '1/2+x, 1+y, 1/2-z'
 29 '3/4+y, 3/4-x, 1/4+z'
 30 '3/4+y, 1/4+x, 3/4-z'
 31 '1/4+y, 3/4-x, 1/4-z'
 32 '1/4+y, 1/4+x, 3/4+z'

# Atomic positions taken from type-defining entry

loop_
 _atom_type_symbol
 Ni
 Si
 Sm
loop_
 _atom_site_label
 _atom_site_type_symbol
 _atom_site_symmetry_multiplicity
 _atom_site_Wyckoff_symbol
 _atom_site_fract_x
 _atom_site_fract_y
 _atom_site_fract_z
 _atom_site_occupancy
 Ni1 Ni 32 i 0.2006 0.1266 0.0722 1
 Si1 Si 8 c 0 0 0 1
 Sm1 Sm 4 b 0 0.25 0.375 1
 Ni1A Ni 4 a 0 0.75 0.125 0.600
 Si1B Si 4 a 0 0.75 0.125 0.400


_exptl_crystal_colour                    ?
_exptl_crystal_density_meas              ?
_exptl_crystal_density_diffrn            8.09
_cell_measurement_temperature            ?
_cell_measurement_radiation              'X-rays, Cr K'
_cell_measurement_reflns_used            ?
_diffrn_ambient_temperature              ?
_diffrn_measurement_device               film
_diffrn_measurement_device_type          ?
_diffrn_radiation_type                   ?
_diffrn_reflns_number                    ?
_exptl_absorpt_coefficient_mu            ?
_exptl_absorpt_correction_type           ?
_computing_structure_solution            ?
_refine_ls_number_parameters             ?
_refine_ls_number_reflns                 ?
_refine_ls_R_factor_gt                   ?
_refine_ls_wR_factor_gt                  ?

# End of data set 1000420

File: R-M-X_CIFs2/R-M-X_CIFs2_filter_supercell_size/1000421.cif
##############################################################################
#                                                                            #
# Eu-Ni-Si         # EuNi8.6Si2.4                                  # 1000421 #
#                                                                            #
##############################################################################
#                                                                            #
#                           Pearson's Crystal Data                           #
#      Crystal Structure Database for Inorganic Compounds (on DVD)           #
#                              Release 2023/24                               #
#                  Editors: Pierre Villars and Karin Cenzual                 #
#                                                                            #
#   Copyright (c) ASM International & Material Phases Data System (MPDS),    #
# Switzerland & National Institute for Materials Science (NIMS), Japan, 2023 #
#                   All rights reserved. Version 2023.07                     #
#                                                                            #
#   This copy of Pearson's Crystal Data is licensed to:                      #
#   Hunter College - City University of New York                             #
#                                                                            #
##############################################################################

data_1000421
_audit_creation_date                     2024-02-24
_audit_creation_method
;
Pearson's Crystal Data browser
;
#_database_code_PCD                      1000421
_database_code_PDF                       04-006-8420

# Entry summary

_chemical_formula_structural             'Eu Ni~8.6~ Si~2.4~'
_chemical_formula_sum                    'Eu Ni8.6 Si2.4'
_chemical_name_mineral                   ?
_chemical_compound_source                ?
_chemical_name_structure_type
CeNi~8~(Ni~0.6~Si~0.4~)Si~2~,tI48,141                                         
_chemical_formula_weight                 724.2

# Bibliographic data

_publ_section_title
'Crystal structure of the compound CeNi~8.6~Si~2.4~ and related compounds'    
_journal_coden_ASTM                      DUKABM
_journal_name_full                       'Dopov. Akad. Nauk Ukr. RSR, Ser. A'
_journal_year                            1969
_journal_volume                          ?
_journal_page_first                      452
_journal_page_last                       455
_journal_language                        Ukrainian
loop_
 _publ_author_name
 _publ_author_address
'Bodak O.I.'
;
Lviv Ivan Franko State University
Department of Inorganic Chemistry
Lviv
Ukraine
;
'Gladyshevskii E.I.'
;
Lviv Ivan Franko State University
Lviv
Ukraine
;

# Standardized crystallographic data

_cell_length_a                           9.801
_cell_length_b                           9.801
_cell_length_c                           6.216
_cell_angle_alpha                        90
_cell_angle_beta                         90
_cell_angle_gamma                        90
_cell_volume                             597.1
_cell_formula_units_Z                    4
_space_group_IT_number                   141
_space_group_name_H-M_alt                'I 41/a m d (origin choice 2)'
loop_
 _space_group_symop_id
 _space_group_symop_operation_xyz
 1 'x, y, z'
 2 '-x, 1/2-y, z'
 3 '-x, -y, -z'
 4 '-x, 1/2+y, -z'
 5 '-x, y, z'
 6 '1/4-y, 1/4-x, -1/4-z'
 7 '1/4-y, -1/4+x, 1/4+z'
 8 '-1/4-y, 1/4-x, -1/4+z'
 9 '-1/4-y, -1/4+x, 1/4-z'
 10 'x, 1/2-y, z'
 11 'x, -y, -z'
 12 'x, 1/2+y, -z'
 13 '1/4+y, 1/4-x, -1/4+z'
 14 '1/4+y, -1/4+x, 1/4-z'
 15 '-1/4+y, 1/4-x, -1/4-z'
 16 '-1/4+y, -1/4+x, 1/4+z'
 17 '1/2+x, 1/2+y, 1/2+z'
 18 '1/2-x, 1-y, 1/2+z'
 19 '1/2-x, 1/2-y, 1/2-z'
 20 '1/2-x, 1+y, 1/2-z'
 21 '1/2-x, 1/2+y, 1/2+z'
 22 '3/4-y, 3/4-x, 1/4-z'
 23 '3/4-y, 1/4+x, 3/4+z'
 24 '1/4-y, 3/4-x, 1/4+z'
 25 '1/4-y, 1/4+x, 3/4-z'
 26 '1/2+x, 1-y, 1/2+z'
 27 '1/2+x, 1/2-y, 1/2-z'
 28 '1/2+x, 1+y, 1/2-z'
 29 '3/4+y, 3/4-x, 1/4+z'
 30 '3/4+y, 1/4+x, 3/4-z'
 31 '1/4+y, 3/4-x, 1/4-z'
 32 '1/4+y, 1/4+x, 3/4+z'

# Atomic positions taken from type-defining entry

loop_
 _atom_type_symbol
 Ni
 Si
 Eu
loop_
 _atom_site_label
 _atom_site_type_symbol
 _atom_site_symmetry_multiplicity
 _atom_site_Wyckoff_symbol
 _atom_site_fract_x
 _atom_site_fract_y
 _atom_site_fract_z
 _atom_site_occupancy
 Ni1 Ni 32 i 0.2006 0.1266 0.0722 1
 Si1 Si 8 c 0 0 0 1
 Eu1 Eu 4 b 0 0.25 0.375 1
 Ni1A Ni 4 a 0 0.75 0.125 0.600
 Si1B Si 4 a 0 0.75 0.125 0.400


_exptl_crystal_colour                    ?
_exptl_crystal_density_meas              ?
_exptl_crystal_density_diffrn            8.06
_cell_measurement_temperature            ?
_cell_measurement_radiation              'X-rays, Cr K'
_cell_measurement_reflns_used            ?
_diffrn_ambient_temperature              ?
_diffrn_measurement_device               film
_diffrn_measurement_device_type          ?
_diffrn_radiation_type                   ?
_diffrn_reflns_number                    ?
_exptl_absorpt_coefficient_mu            ?
_exptl_absorpt_correction_type           ?
_computing_structure_solution            ?
_refine_ls_number_parameters             ?
_refine_ls_number_reflns                 ?
_refine_ls_R_factor_gt                   ?
_refine_ls_wR_factor_gt                  ?

# End of data set 1000421

File: R-M-X_CIFs2/R-M-X_CIFs2_filter_supercell_size/1000422.cif
##############################################################################
#                                                                            #
# Co-Nd-Si         # NdCo9Si2                                      # 1000422 #
#                                                                            #
##############################################################################
#                                                                            #
#                           Pearson's Crystal Data                           #
#      Crystal Structure Database for Inorganic Compounds (on DVD)           #
#                              Release 2023/24                               #
#                  Editors: Pierre Villars and Karin Cenzual                 #
#                                                                            #
#   Copyright (c) ASM International & Material Phases Data System (MPDS),    #
# Switzerland & National Institute for Materials Science (NIMS), Japan, 2023 #
#                   All rights reserved. Version 2023.07                     #
#                                                                            #
#   This copy of Pearson's Crystal Data is licensed to:                      #
#   Hunter College - City University of New York                             #
#                                                                            #
##############################################################################

data_1000422
_audit_creation_date                     2024-02-24
_audit_creation_method
;
Pearson's Crystal Data browser
;
#_database_code_PCD                      1000422
_database_code_PDF                       04-006-8421

# Entry summary

_chemical_formula_structural             'Nd Co~9~ Si~2~'
_chemical_formula_sum                    'Co9 Nd Si2'
_chemical_name_mineral                   ?
_chemical_compound_source                ?
_chemical_name_structure_type            SmCo~9~Si~2~,tI48,141
_chemical_formula_weight                 730.8

# Bibliographic data

_publ_section_title
'Crystal structure of the compound CeNi~8.6~Si~2.4~ and related compounds'    
_journal_coden_ASTM                      DUKABM
_journal_name_full                       'Dopov. Akad. Nauk Ukr. RSR, Ser. A'
_journal_year                            1969
_journal_volume                          ?
_journal_page_first                      452
_journal_page_last                       455
_journal_language                        Ukrainian
loop_
 _publ_author_name
 _publ_author_address
'Bodak O.I.'
;
Lviv Ivan Franko State University
Department of Inorganic Chemistry
Lviv
Ukraine
;
'Gladyshevskii E.I.'
;
Lviv Ivan Franko State University
Lviv
Ukraine
;

# Standardized crystallographic data

_cell_length_a                           9.794
_cell_length_b                           9.794
_cell_length_c                           6.328
_cell_angle_alpha                        90
_cell_angle_beta                         90
_cell_angle_gamma                        90
_cell_volume                             607
_cell_formula_units_Z                    4
_space_group_IT_number                   141
_space_group_name_H-M_alt                'I 41/a m d (origin choice 2)'
loop_
 _space_group_symop_id
 _space_group_symop_operation_xyz
 1 'x, y, z'
 2 '-x, 1/2-y, z'
 3 '-x, -y, -z'
 4 '-x, 1/2+y, -z'
 5 '-x, y, z'
 6 '1/4-y, 1/4-x, -1/4-z'
 7 '1/4-y, -1/4+x, 1/4+z'
 8 '-1/4-y, 1/4-x, -1/4+z'
 9 '-1/4-y, -1/4+x, 1/4-z'
 10 'x, 1/2-y, z'
 11 'x, -y, -z'
 12 'x, 1/2+y, -z'
 13 '1/4+y, 1/4-x, -1/4+z'
 14 '1/4+y, -1/4+x, 1/4-z'
 15 '-1/4+y, 1/4-x, -1/4-z'
 16 '-1/4+y, -1/4+x, 1/4+z'
 17 '1/2+x, 1/2+y, 1/2+z'
 18 '1/2-x, 1-y, 1/2+z'
 19 '1/2-x, 1/2-y, 1/2-z'
 20 '1/2-x, 1+y, 1/2-z'
 21 '1/2-x, 1/2+y, 1/2+z'
 22 '3/4-y, 3/4-x, 1/4-z'
 23 '3/4-y, 1/4+x, 3/4+z'
 24 '1/4-y, 3/4-x, 1/4+z'
 25 '1/4-y, 1/4+x, 3/4-z'
 26 '1/2+x, 1-y, 1/2+z'
 27 '1/2+x, 1/2-y, 1/2-z'
 28 '1/2+x, 1+y, 1/2-z'
 29 '3/4+y, 3/4-x, 1/4+z'
 30 '3/4+y, 1/4+x, 3/4-z'
 31 '1/4+y, 3/4-x, 1/4-z'
 32 '1/4+y, 1/4+x, 3/4+z'

# Atomic positions taken from type-defining entry

loop_
 _atom_type_symbol
 Co
 Si
 Nd
loop_
 _atom_site_label
 _atom_site_type_symbol
 _atom_site_symmetry_multiplicity
 _atom_site_Wyckoff_symbol
 _atom_site_fract_x
 _atom_site_fract_y
 _atom_site_fract_z
 _atom_site_occupancy
 Co1 Co 32 i 0.2034 0.1242 0.0557 1
 Si1 Si 8 c 0 0 0 1
 Nd1 Nd 4 b 0 0.25 0.375 1
 Co2 Co 4 a 0 0.75 0.125 1


_exptl_crystal_colour                    ?
_exptl_crystal_density_meas              ?
_exptl_crystal_density_diffrn            8.00
_cell_measurement_temperature            ?
_cell_measurement_radiation              'X-rays, Cr K'
_cell_measurement_reflns_used            ?
_diffrn_ambient_temperature              ?
_diffrn_measurement_device               film
_diffrn_measurement_device_type          ?
_diffrn_radiation_type                   ?
_diffrn_reflns_number                    ?
_exptl_absorpt_coefficient_mu            ?
_exptl_absorpt_correction_type           ?
_computing_structure_solution            ?
_refine_ls_number_parameters             ?
_refine_ls_number_reflns                 ?
_refine_ls_R_factor_gt                   ?
_refine_ls_wR_factor_gt                  ?

# End of data set 1000422
