Repository: bobleesj/cif-filter-copy

## Overview
This Python toolkit provides a set of tools for processing Crystallographic Information File (CIF) files. It allows for moving files based on unsupported formats, unreasonable distances, and specific tags, copying files based on atomic occupancy and mixing, retrieving file information, and checking CIF folder content against an Excel file.

When you run `python main.py`, a prompt below will appear. 
```
Welcome! Please choose an option to proceed:
[1] Move files based on unsupported CIF format
[2] Move files based on unreasonable distance
[3] Move files based on tags
[4] Move files based on supercell atom count
[5] Copy files based on atomic occupancy and mixing

File: R-M-X_CIFs2/R-M-X_CIFs2_filter_supercell_size/1000423.cif
##############################################################################
#                                                                            #
# Co-Si-Sm         # SmCo9Si2                                      # 1000423 #
#                                                                            #
##############################################################################
#                                                                            #
#                           Pearson's Crystal Data                           #
#      Crystal Structure Database for Inorganic Compounds (on DVD)           #
#                              Release 2023/24                               #
#                  Editors: Pierre Villars and Karin Cenzual                 #
#                                                                            #
#   Copyright (c) ASM International & Material Phases Data System (MPDS),    #
# Switzerland & National Institute for Materials Science (NIMS), Japan, 2023 #
#                   All rights reserved. Version 2023.07                     #
#                                                                            #
#   This copy of Pearson's Crystal Data is licensed to:                      #
#   Hunter College - City University of New York                             #
#                                                                            #
##############################################################################

data_1000423
_audit_creation_date                     2024-02-24
_audit_creation_method
;
Pearson's Crystal Data browser
;
#_database_code_PCD                      1000423
_database_code_PDF                       04-006-8422

# Entry summary

_chemical_formula_structural             'Sm Co~9~ Si~2~'
_chemical_formula_sum                    'Co9 Si2 Sm'
_chemical_name_mineral                   ?
_chemical_compound_source                ?
_chemical_name_structure_type            SmCo~9~Si~2~,tI48,141
_chemical_formula_weight                 737.0

# Bibliographic data

_publ_section_title
'Crystal structure of the compound CeNi~8.6~Si~2.4~ and related compounds'    
_journal_coden_ASTM                      DUKABM
_journal_name_full                       'Dopov. Akad. Nauk Ukr. RSR, Ser. A'
_journal_year                            1969
_journal_volume                          ?
_journal_page_first                      452
_journal_page_last                       455
_journal_language                        Ukrainian
loop_
 _publ_author_name
 _publ_author_address
'Bodak O.I.'
;
Lviv Ivan Franko State University
Department of Inorganic Chemistry
Lviv
Ukraine
;
'Gladyshevskii E.I.'
;
Lviv Ivan Franko State University
Lviv
Ukraine
;

# Standardized crystallographic data

_cell_length_a                           9.775
_cell_length_b                           9.775
_cell_length_c                           6.306
_cell_angle_alpha                        90
_cell_angle_beta                         90
_cell_angle_gamma                        90
_cell_volume                             602.5
_cell_formula_units_Z                    4
_space_group_IT_number                   141
_space_group_name_H-M_alt                'I 41/a m d (origin choice 2)'
loop_
 _space_group_symop_id
 _space_group_symop_operation_xyz
 1 'x, y, z'
 2 '-x, 1/2-y, z'
 3 '-x, -y, -z'
 4 '-x, 1/2+y, -z'
 5 '-x, y, z'
 6 '1/4-y, 1/4-x, -1/4-z'
 7 '1/4-y, -1/4+x, 1/4+z'
 8 '-1/4-y, 1/4-x, -1/4+z'
 9 '-1/4-y, -1/4+x, 1/4-z'
 10 'x, 1/2-y, z'
 11 'x, -y, -z'
 12 'x, 1/2+y, -z'
 13 '1/4+y, 1/4-x, -1/4+z'
 14 '1/4+y, -1/4+x, 1/4-z'
 15 '-1/4+y, 1/4-x, -1/4-z'
 16 '-1/4+y, -1/4+x, 1/4+z'
 17 '1/2+x, 1/2+y, 1/2+z'
 18 '1/2-x, 1-y, 1/2+z'
 19 '1/2-x, 1/2-y, 1/2-z'
 20 '1/2-x, 1+y, 1/2-z'
 21 '1/2-x, 1/2+y, 1/2+z'
 22 '3/4-y, 3/4-x, 1/4-z'
 23 '3/4-y, 1/4+x, 3/4+z'
 24 '1/4-y, 3/4-x, 1/4+z'
 25 '1/4-y, 1/4+x, 3/4-z'
 26 '1/2+x, 1-y, 1/2+z'
 27 '1/2+x, 1/2-y, 1/2-z'
 28 '1/2+x, 1+y, 1/2-z'
 29 '3/4+y, 3/4-x, 1/4+z'
 30 '3/4+y, 1/4+x, 3/4-z'
 31 '1/4+y, 3/4-x, 1/4-z'
 32 '1/4+y, 1/4+x, 3/4+z'

# Atomic positions taken from type-defining entry

loop_
 _atom_type_symbol
 Co
 Si
 Sm
loop_
 _atom_site_label
 _atom_site_type_symbol
 _atom_site_symmetry_multiplicity
 _atom_site_Wyckoff_symbol
 _atom_site_fract_x
 _atom_site_fract_y
 _atom_site_fract_z
 _atom_site_occupancy
 Co1 Co 32 i 0.2034 0.1242 0.0557 1
 Si1 Si 8 c 0 0 0 1
 Sm1 Sm 4 b 0 0.25 0.375 1
 Co2 Co 4 a 0 0.75 0.125 1


_exptl_crystal_colour                    ?
_exptl_crystal_density_meas              ?
_exptl_crystal_density_diffrn            8.12
_cell_measurement_temperature            ?
_cell_measurement_radiation              'X-rays, Cr K'
_cell_measurement_reflns_used            ?
_diffrn_ambient_temperature              ?
_diffrn_measurement_device               film
_diffrn_measurement_device_type          ?
_diffrn_radiation_type                   ?
_diffrn_reflns_number                    ?
_exptl_absorpt_coefficient_mu            ?
_exptl_absorpt_correction_type           ?
_computing_structure_solution            ?
_refine_ls_number_parameters             ?
_refine_ls_number_reflns                 ?
_refine_ls_R_factor_gt                   ?
_refine_ls_wR_factor_gt                  ?

# End of data set 1000423

File: R-M-X_CIFs2/R-M-X_CIFs2_filter_supercell_size/1000424.cif
##############################################################################
#                                                                            #
# Co-Eu-Si         # EuCo9Si2                                      # 1000424 #
#                                                                            #
##############################################################################
#                                                                            #
#                           Pearson's Crystal Data                           #
#      Crystal Structure Database for Inorganic Compounds (on DVD)           #
#                              Release 2023/24                               #
#                  Editors: Pierre Villars and Karin Cenzual                 #
#                                                                            #
#   Copyright (c) ASM International & Material Phases Data System (MPDS),    #
# Switzerland & National Institute for Materials Science (NIMS), Japan, 2023 #
#                   All rights reserved. Version 2023.07                     #
#                                                                            #
#   This copy of Pearson's Crystal Data is licensed to:                      #
#   Hunter College - City University of New York                             #
#                                                                            #
##############################################################################

data_1000424
_audit_creation_date                     2024-02-24
_audit_creation_method
;
Pearson's Crystal Data browser
;
#_database_code_PCD                      1000424
_database_code_PDF                       04-006-8423

# Entry summary

_chemical_formula_structural             'Eu Co~9~ Si~2~'
_chemical_formula_sum                    'Co9 Eu Si2'
_chemical_name_mineral                   ?
_chemical_compound_source                ?
_chemical_name_structure_type
CeNi~8~(Ni~0.6~Si~0.4~)Si~2~,tI48,141                                         
_chemical_formula_weight                 738.5

# Bibliographic data

_publ_section_title
'Crystal structure of the compound CeNi~8.6~Si~2.4~ and related compounds'    
_journal_coden_ASTM                      DUKABM
_journal_name_full                       'Dopov. Akad. Nauk Ukr. RSR, Ser. A'
_journal_year                            1969
_journal_volume                          ?
_journal_page_first                      452
_journal_page_last                       455
_journal_language                        Ukrainian
loop_
 _publ_author_name
 _publ_author_address
'Bodak O.I.'
;
Lviv Ivan Franko State University
Department of Inorganic Chemistry
Lviv
Ukraine
;
'Gladyshevskii E.I.'
;
Lviv Ivan Franko State University
Lviv
Ukraine
;

# Standardized crystallographic data

_cell_length_a                           9.798
_cell_length_b                           9.798
_cell_length_c                           6.33
_cell_angle_alpha                        90
_cell_angle_beta                         90
_cell_angle_gamma                        90
_cell_volume                             607.7
_cell_formula_units_Z                    4
_space_group_IT_number                   141
_space_group_name_H-M_alt                'I 41/a m d (origin choice 2)'
loop_
 _space_group_symop_id
 _space_group_symop_operation_xyz
 1 'x, y, z'
 2 '-x, 1/2-y, z'
 3 '-x, -y, -z'
 4 '-x, 1/2+y, -z'
 5 '-x, y, z'
 6 '1/4-y, 1/4-x, -1/4-z'
 7 '1/4-y, -1/4+x, 1/4+z'
 8 '-1/4-y, 1/4-x, -1/4+z'
 9 '-1/4-y, -1/4+x, 1/4-z'
 10 'x, 1/2-y, z'
 11 'x, -y, -z'
 12 'x, 1/2+y, -z'
 13 '1/4+y, 1/4-x, -1/4+z'
 14 '1/4+y, -1/4+x, 1/4-z'
 15 '-1/4+y, 1/4-x, -1/4-z'
 16 '-1/4+y, -1/4+x, 1/4+z'
 17 '1/2+x, 1/2+y, 1/2+z'
 18 '1/2-x, 1-y, 1/2+z'
 19 '1/2-x, 1/2-y, 1/2-z'
 20 '1/2-x, 1+y, 1/2-z'
 21 '1/2-x, 1/2+y, 1/2+z'
 22 '3/4-y, 3/4-x, 1/4-z'
 23 '3/4-y, 1/4+x, 3/4+z'
 24 '1/4-y, 3/4-x, 1/4+z'
 25 '1/4-y, 1/4+x, 3/4-z'
 26 '1/2+x, 1-y, 1/2+z'
 27 '1/2+x, 1/2-y, 1/2-z'
 28 '1/2+x, 1+y, 1/2-z'
 29 '3/4+y, 3/4-x, 1/4+z'
 30 '3/4+y, 1/4+x, 3/4-z'
 31 '1/4+y, 3/4-x, 1/4-z'
 32 '1/4+y, 1/4+x, 3/4+z'

# Atomic positions taken from type-defining entry

loop_
 _atom_type_symbol
 Co
 Si
 Eu
loop_
 _atom_site_label
 _atom_site_type_symbol
 _atom_site_symmetry_multiplicity
 _atom_site_Wyckoff_symbol
 _atom_site_fract_x
 _atom_site_fract_y
 _atom_site_fract_z
 _atom_site_occupancy
 Co1 Co 32 i 0.2006 0.1266 0.0722 1
 Si1 Si 8 c 0 0 0 1
 Eu1 Eu 4 b 0 0.25 0.375 1
 Co2 Co 4 a 0 0.75 0.125 1


_exptl_crystal_colour                    ?
_exptl_crystal_density_meas              ?
_exptl_crystal_density_diffrn            8.07
_cell_measurement_temperature            ?
_cell_measurement_radiation              'X-rays, Cr K'
_cell_measurement_reflns_used            ?
_diffrn_ambient_temperature              ?
_diffrn_measurement_device               film
_diffrn_measurement_device_type          ?
_diffrn_radiation_type                   ?
_diffrn_reflns_number                    ?
_exptl_absorpt_coefficient_mu            ?
_exptl_absorpt_correction_type           ?
_computing_structure_solution            ?
_refine_ls_number_parameters             ?
_refine_ls_number_reflns                 ?
_refine_ls_R_factor_gt                   ?
_refine_ls_wR_factor_gt                  ?

# End of data set 1000424

File: R-M-X_CIFs2/R-M-X_CIFs2_filter_supercell_size/1000425.cif
##############################################################################
#                                                                            #
# Co-Gd-Si         # GdCo9Si2                                      # 1000425 #
#                                                                            #
##############################################################################
#                                                                            #
#                           Pearson's Crystal Data                           #
#      Crystal Structure Database for Inorganic Compounds (on DVD)           #
#                              Release 2023/24                               #
#                  Editors: Pierre Villars and Karin Cenzual                 #
#                                                                            #
#   Copyright (c) ASM International & Material Phases Data System (MPDS),    #
# Switzerland & National Institute for Materials Science (NIMS), Japan, 2023 #
#                   All rights reserved. Version 2023.07                     #
#                                                                            #
#   This copy of Pearson's Crystal Data is licensed to:                      #
#   Hunter College - City University of New York                             #
#                                                                            #
##############################################################################

data_1000425
_audit_creation_date                     2024-02-24
_audit_creation_method
;
Pearson's Crystal Data browser
;
#_database_code_PCD                      1000425
_database_code_PDF                       04-006-8424

# Entry summary

_chemical_formula_structural             'Gd Co~9~ Si~2~'
_chemical_formula_sum                    'Co9 Gd Si2'
_chemical_name_mineral                   ?
_chemical_compound_source                ?
_chemical_name_structure_type
CeNi~8~(Ni~0.6~Si~0.4~)Si~2~,tI48,141                                         
_chemical_formula_weight                 743.8

# Bibliographic data

_publ_section_title
'Crystal structure of the compound CeNi~8.6~Si~2.4~ and related compounds'    
_journal_coden_ASTM                      DUKABM
_journal_name_full                       'Dopov. Akad. Nauk Ukr. RSR, Ser. A'
_journal_year                            1969
_journal_volume                          ?
_journal_page_first                      452
_journal_page_last                       455
_journal_language                        Ukrainian
loop_
 _publ_author_name
 _publ_author_address
'Bodak O.I.'
;
Lviv Ivan Franko State University
Department of Inorganic Chemistry
Lviv
Ukraine
;
'Gladyshevskii E.I.'
;
Lviv Ivan Franko State University
Lviv
Ukraine
;

# Standardized crystallographic data

_cell_length_a                           9.738
_cell_length_b                           9.738
_cell_length_c                           6.293
_cell_angle_alpha                        90
_cell_angle_beta                         90
_cell_angle_gamma                        90
_cell_volume                             596.8
_cell_formula_units_Z                    4
_space_group_IT_number                   141
_space_group_name_H-M_alt                'I 41/a m d (origin choice 2)'
loop_
 _space_group_symop_id
 _space_group_symop_operation_xyz
 1 'x, y, z'
 2 '-x, 1/2-y, z'
 3 '-x, -y, -z'
 4 '-x, 1/2+y, -z'
 5 '-x, y, z'
 6 '1/4-y, 1/4-x, -1/4-z'
 7 '1/4-y, -1/4+x, 1/4+z'
 8 '-1/4-y, 1/4-x, -1/4+z'
 9 '-1/4-y, -1/4+x, 1/4-z'
 10 'x, 1/2-y, z'
 11 'x, -y, -z'
 12 'x, 1/2+y, -z'
 13 '1/4+y, 1/4-x, -1/4+z'
 14 '1/4+y, -1/4+x, 1/4-z'
 15 '-1/4+y, 1/4-x, -1/4-z'
 16 '-1/4+y, -1/4+x, 1/4+z'
 17 '1/2+x, 1/2+y, 1/2+z'
 18 '1/2-x, 1-y, 1/2+z'
 19 '1/2-x, 1/2-y, 1/2-z'
 20 '1/2-x, 1+y, 1/2-z'
 21 '1/2-x, 1/2+y, 1/2+z'
 22 '3/4-y, 3/4-x, 1/4-z'
 23 '3/4-y, 1/4+x, 3/4+z'
 24 '1/4-y, 3/4-x, 1/4+z'
 25 '1/4-y, 1/4+x, 3/4-z'
 26 '1/2+x, 1-y, 1/2+z'
 27 '1/2+x, 1/2-y, 1/2-z'
 28 '1/2+x, 1+y, 1/2-z'
 29 '3/4+y, 3/4-x, 1/4+z'
 30 '3/4+y, 1/4+x, 3/4-z'
 31 '1/4+y, 3/4-x, 1/4-z'
 32 '1/4+y, 1/4+x, 3/4+z'

# Atomic positions taken from type-defining entry

loop_
 _atom_type_symbol
 Co
 Si
 Gd
loop_
 _atom_site_label
 _atom_site_type_symbol
 _atom_site_symmetry_multiplicity
 _atom_site_Wyckoff_symbol
 _atom_site_fract_x
 _atom_site_fract_y
 _atom_site_fract_z
 _atom_site_occupancy
 Co1 Co 32 i 0.2006 0.1266 0.0722 1
 Si1 Si 8 c 0 0 0 1
 Gd1 Gd 4 b 0 0.25 0.375 1
 Co2 Co 4 a 0 0.75 0.125 1


_exptl_crystal_colour                    ?
_exptl_crystal_density_meas              ?
_exptl_crystal_density_diffrn            8.28
_cell_measurement_temperature            ?
_cell_measurement_radiation              'X-rays, Cr K'
_cell_measurement_reflns_used            ?
_diffrn_ambient_temperature              ?
_diffrn_measurement_device               film
_diffrn_measurement_device_type          ?
_diffrn_radiation_type                   ?
_diffrn_reflns_number                    ?
_exptl_absorpt_coefficient_mu            ?
_exptl_absorpt_correction_type           ?
_computing_structure_solution            ?
_refine_ls_number_parameters             ?
_refine_ls_number_reflns                 ?
_refine_ls_R_factor_gt                   ?
_refine_ls_wR_factor_gt                  ?

# End of data set 1000425

File: R-M-X_CIFs2/R-M-X_CIFs2_filter_supercell_size/1000426.cif
##############################################################################
#                                                                            #
# Co-Si-Tb         # TbCo9Si2                                      # 1000426 #
#                                                                            #
##############################################################################
#                                                                            #
#                           Pearson's Crystal Data                           #
#      Crystal Structure Database for Inorganic Compounds (on DVD)           #
#                              Release 2023/24                               #
#                  Editors: Pierre Villars and Karin Cenzual                 #
#                                                                            #
#   Copyright (c) ASM International & Material Phases Data System (MPDS),    #
# Switzerland & National Institute for Materials Science (NIMS), Japan, 2023 #
#                   All rights reserved. Version 2023.07                     #
#                                                                            #
#   This copy of Pearson's Crystal Data is licensed to:                      #
#   Hunter College - City University of New York                             #
#                                                                            #
##############################################################################

data_1000426
_audit_creation_date                     2024-02-24
_audit_creation_method
;
Pearson's Crystal Data browser
;
#_database_code_PCD                      1000426
_database_code_PDF                       04-006-8425

# Entry summary

_chemical_formula_structural             'Tb Co~9~ Si~2~'
_chemical_formula_sum                    'Co9 Si2 Tb'
_chemical_name_mineral                   ?
_chemical_compound_source                ?
_chemical_name_structure_type
CeNi~8~(Ni~0.6~Si~0.4~)Si~2~,tI48,141                                         
_chemical_formula_weight                 745.5

# Bibliographic data

_publ_section_title
'Crystal structure of the compound CeNi~8.6~Si~2.4~ and related compounds'    
_journal_coden_ASTM                      DUKABM
_journal_name_full                       'Dopov. Akad. Nauk Ukr. RSR, Ser. A'
_journal_year                            1969
_journal_volume                          ?
_journal_page_first                      452
_journal_page_last                       455
_journal_language                        Ukrainian
loop_
 _publ_author_name
 _publ_author_address
'Bodak O.I.'
;
Lviv Ivan Franko State University
Department of Inorganic Chemistry
Lviv
Ukraine
;
'Gladyshevskii E.I.'
;
Lviv Ivan Franko State University
Lviv
Ukraine
;

# Standardized crystallographic data

_cell_length_a                           9.702
_cell_length_b                           9.702
_cell_length_c                           6.268
_cell_angle_alpha                        90
_cell_angle_beta                         90
_cell_angle_gamma                        90
_cell_volume                             590
_cell_formula_units_Z                    4
_space_group_IT_number                   141
_space_group_name_H-M_alt                'I 41/a m d (origin choice 2)'
loop_
 _space_group_symop_id
 _space_group_symop_operation_xyz
 1 'x, y, z'
 2 '-x, 1/2-y, z'
 3 '-x, -y, -z'
 4 '-x, 1/2+y, -z'
 5 '-x, y, z'
 6 '1/4-y, 1/4-x, -1/4-z'
 7 '1/4-y, -1/4+x, 1/4+z'
 8 '-1/4-y, 1/4-x, -1/4+z'
 9 '-1/4-y, -1/4+x, 1/4-z'
 10 'x, 1/2-y, z'
 11 'x, -y, -z'
 12 'x, 1/2+y, -z'
 13 '1/4+y, 1/4-x, -1/4+z'
 14 '1/4+y, -1/4+x, 1/4-z'
 15 '-1/4+y, 1/4-x, -1/4-z'
 16 '-1/4+y, -1/4+x, 1/4+z'
 17 '1/2+x, 1/2+y, 1/2+z'
 18 '1/2-x, 1-y, 1/2+z'
 19 '1/2-x, 1/2-y, 1/2-z'
 20 '1/2-x, 1+y, 1/2-z'
 21 '1/2-x, 1/2+y, 1/2+z'
 22 '3/4-y, 3/4-x, 1/4-z'
 23 '3/4-y, 1/4+x, 3/4+z'
 24 '1/4-y, 3/4-x, 1/4+z'
 25 '1/4-y, 1/4+x, 3/4-z'
 26 '1/2+x, 1-y, 1/2+z'
 27 '1/2+x, 1/2-y, 1/2-z'
 28 '1/2+x, 1+y, 1/2-z'
 29 '3/4+y, 3/4-x, 1/4+z'
 30 '3/4+y, 1/4+x, 3/4-z'
 31 '1/4+y, 3/4-x, 1/4-z'
 32 '1/4+y, 1/4+x, 3/4+z'

# Atomic positions taken from type-defining entry

loop_
 _atom_type_symbol
 Co
 Si
 Tb
loop_
 _atom_site_label
 _atom_site_type_symbol
 _atom_site_symmetry_multiplicity
 _atom_site_Wyckoff_symbol
 _atom_site_fract_x
 _atom_site_fract_y
 _atom_site_fract_z
 _atom_site_occupancy
 Co1 Co 32 i 0.2006 0.1266 0.0722 1
 Si1 Si 8 c 0 0 0 1
 Tb1 Tb 4 b 0 0.25 0.375 1
 Co2 Co 4 a 0 0.75 0.125 1


_exptl_crystal_colour                    ?
_exptl_crystal_density_meas              ?
_exptl_crystal_density_diffrn            8.39
_cell_measurement_temperature            ?
_cell_measurement_radiation              'X-rays, Cr K'
_cell_measurement_reflns_used            ?
_diffrn_ambient_temperature              ?
_diffrn_measurement_device               film
_diffrn_measurement_device_type          ?
_diffrn_radiation_type                   ?
_diffrn_reflns_number                    ?
_exptl_absorpt_coefficient_mu            ?
_exptl_absorpt_correction_type           ?
_computing_structure_solution            ?
_refine_ls_number_parameters             ?
_refine_ls_number_reflns                 ?
_refine_ls_R_factor_gt                   ?
_refine_ls_wR_factor_gt                  ?

# End of data set 1000426

File: R-M-X_CIFs2/R-M-X_CIFs2_filter_supercell_size/1000427.cif
##############################################################################
#                                                                            #
# Co-Si-Y          # YCo9Si2                                       # 1000427 #
#                                                                            #
##############################################################################
#                                                                            #
#                           Pearson's Crystal Data                           #
#      Crystal Structure Database for Inorganic Compounds (on DVD)           #
#                              Release 2023/24                               #
#                  Editors: Pierre Villars and Karin Cenzual                 #
#                                                                            #
#   Copyright (c) ASM International & Material Phases Data System (MPDS),    #
# Switzerland & National Institute for Materials Science (NIMS), Japan, 2023 #
#                   All rights reserved. Version 2023.07                     #
#                                                                            #
#   This copy of Pearson's Crystal Data is licensed to:                      #
#   Hunter College - City University of New York                             #
#                                                                            #
##############################################################################

data_1000427
_audit_creation_date                     2024-02-24
_audit_creation_method
;
Pearson's Crystal Data browser
;
#_database_code_PCD                      1000427
_database_code_PDF                       04-006-8426

# Entry summary

_chemical_formula_structural             'Y Co~8.6~ Si~2.4~'
_chemical_formula_sum                    'Co8.6 Si2.4 Y'
_chemical_name_mineral                   ?
_chemical_compound_source                ?
_chemical_name_structure_type
CeNi~8~(Ni~0.6~Si~0.4~)Si~2~,tI48,141                                         
_chemical_formula_weight                 663.1

# Bibliographic data

_publ_section_title
'Crystal structure of the compound CeNi~8.6~Si~2.4~ and related compounds'    
_journal_coden_ASTM                      DUKABM
_journal_name_full                       'Dopov. Akad. Nauk Ukr. RSR, Ser. A'
_journal_year                            1969
_journal_volume                          ?
_journal_page_first                      452
_journal_page_last                       455
_journal_language                        Ukrainian
loop_
 _publ_author_name
 _publ_author_address
'Bodak O.I.'
;
Lviv Ivan Franko State University
Department of Inorganic Chemistry
Lviv
Ukraine
;
'Gladyshevskii E.I.'
;
Lviv Ivan Franko State University
Lviv
Ukraine
;

# Standardized crystallographic data

_cell_length_a                           9.714
_cell_length_b                           9.714
_cell_length_c                           6.266
_cell_angle_alpha                        90
_cell_angle_beta                         90
_cell_angle_gamma                        90
_cell_volume                             591.3
_cell_formula_units_Z                    4
_space_group_IT_number                   141
_space_group_name_H-M_alt                'I 41/a m d (origin choice 2)'
loop_
 _space_group_symop_id
 _space_group_symop_operation_xyz
 1 'x, y, z'
 2 '-x, 1/2-y, z'
 3 '-x, -y, -z'
 4 '-x, 1/2+y, -z'
 5 '-x, y, z'
 6 '1/4-y, 1/4-x, -1/4-z'
 7 '1/4-y, -1/4+x, 1/4+z'
 8 '-1/4-y, 1/4-x, -1/4+z'
 9 '-1/4-y, -1/4+x, 1/4-z'
 10 'x, 1/2-y, z'
 11 'x, -y, -z'
 12 'x, 1/2+y, -z'
 13 '1/4+y, 1/4-x, -1/4+z'
 14 '1/4+y, -1/4+x, 1/4-z'
 15 '-1/4+y, 1/4-x, -1/4-z'
 16 '-1/4+y, -1/4+x, 1/4+z'
 17 '1/2+x, 1/2+y, 1/2+z'
 18 '1/2-x, 1-y, 1/2+z'
 19 '1/2-x, 1/2-y, 1/2-z'
 20 '1/2-x, 1+y, 1/2-z'
 21 '1/2-x, 1/2+y, 1/2+z'
 22 '3/4-y, 3/4-x, 1/4-z'
 23 '3/4-y, 1/4+x, 3/4+z'
 24 '1/4-y, 3/4-x, 1/4+z'
 25 '1/4-y, 1/4+x, 3/4-z'
 26 '1/2+x, 1-y, 1/2+z'
 27 '1/2+x, 1/2-y, 1/2-z'
 28 '1/2+x, 1+y, 1/2-z'
 29 '3/4+y, 3/4-x, 1/4+z'
 30 '3/4+y, 1/4+x, 3/4-z'
 31 '1/4+y, 3/4-x, 1/4-z'
 32 '1/4+y, 1/4+x, 3/4+z'

# Atomic positions taken from type-defining entry

loop_
 _atom_type_symbol
 Co
 Si
 Y
loop_
 _atom_site_label
 _atom_site_type_symbol
 _atom_site_symmetry_multiplicity
 _atom_site_Wyckoff_symbol
 _atom_site_fract_x
 _atom_site_fract_y
 _atom_site_fract_z
 _atom_site_occupancy
 Co1 Co 32 i 0.2006 0.1266 0.0722 1
 Si1 Si 8 c 0 0 0 1
 Y1 Y 4 b 0 0.25 0.375 1
 Co1A Co 4 a 0 0.75 0.125 0.600
 Si1B Si 4 a 0 0.75 0.125 0.400


_exptl_crystal_colour                    ?
_exptl_crystal_density_meas              ?
_exptl_crystal_density_diffrn            7.45
_cell_measurement_temperature            ?
_cell_measurement_radiation              'X-rays, Cr K'
_cell_measurement_reflns_used            ?
_diffrn_ambient_temperature              ?
_diffrn_measurement_device               film
_diffrn_measurement_device_type          ?
_diffrn_radiation_type                   ?
_diffrn_reflns_number                    ?
_exptl_absorpt_coefficient_mu            ?
_exptl_absorpt_correction_type           ?
_computing_structure_solution            ?
_refine_ls_number_parameters             ?
_refine_ls_number_reflns                 ?
_refine_ls_R_factor_gt                   ?
_refine_ls_wR_factor_gt                  ?

# End of data set 1000427

File: R-M-X_CIFs2/R-M-X_CIFs2_filter_supercell_size/1000446.cif
##############################################################################
#                                                                            #
# Ni-Si-U          # U2Ni2Si7                                      # 1000446 #
#                                                                            #
##############################################################################
#                                                                            #
#                           Pearson's Crystal Data                           #
#      Crystal Structure Database for Inorganic Compounds (on DVD)           #
#                              Release 2023/24                               #
#                  Editors: Pierre Villars and Karin Cenzual                 #
#                                                                            #
#   Copyright (c) ASM International & Material Phases Data System (MPDS),    #
# Switzerland & National Institute for Materials Science (NIMS), Japan, 2023 #
#                   All rights reserved. Version 2023.07                     #
#                                                                            #
#   This copy of Pearson's Crystal Data is licensed to:                      #
#   Hunter College - City University of New York                             #
#                                                                            #
##############################################################################

data_1000446
_audit_creation_date                     2024-02-25
_audit_creation_method
;
Pearson's Crystal Data browser
;
#_database_code_PCD                      1000446
_database_code_PDF                       04-009-1476

# Entry summary

_chemical_formula_structural             'U~2~ Ni~2~ Si~7~'
_chemical_formula_sum                    'Ni2 Si7 U2'
_chemical_name_mineral                   ?
_chemical_compound_source                ?
_chemical_name_structure_type
U~2~Ni(Ni~0.5~Si~0.5~)~2~Si~6~,oS22,65                                        
_chemical_formula_weight                 790.1

# Bibliographic data

_publ_section_title
'The crystal structure of U~2~Ni~2~Si~7~ compound'                            
_journal_coden_ASTM                      DNUNDU
_journal_name_full                       'Dopov. Akad. Nauk Ukr. RSR, Ser. A'
_journal_year                            1975
_journal_volume                          ?
_journal_page_first                      643
_journal_page_last                       645
_journal_language                        Ukrainian
loop_
 _publ_author_name
 _publ_author_address
'Akselrud L.G.'
;
Lviv Ivan Franko State University
Department of Inorganic Chemistry
Lviv
Ukraine
;
'Yarmolyuk Y.P.'
;
Lviv Ivan Franko State University
Department of Inorganic Chemistry
Lviv
Ukraine
;
'Gladyshevskii E.I.'
;
Lviv Ivan Franko State University
Lviv
Ukraine
;

# Standardized crystallographic data

_cell_length_a                           3.964
_cell_length_b                           20.85
_cell_length_c                           3.964
_cell_angle_alpha                        90
_cell_angle_beta                         90
_cell_angle_gamma                        90
_cell_volume                             327.6
_cell_formula_units_Z                    2
_space_group_IT_number                   65
_space_group_name_H-M_alt                'C m m m'
loop_
 _space_group_symop_id
 _space_group_symop_operation_xyz
 1 'x, y, z'
 2 '-x, -y, -z'
 3 '-x, -y, z'
 4 '-x, y, -z'
 5 '-x, y, z'
 6 'x, -y, -z'
 7 'x, -y, z'
 8 'x, y, -z'
 9 '1/2+x, 1/2+y, z'
 10 '1/2-x, 1/2-y, -z'
 11 '1/2-x, 1/2-y, z'
 12 '1/2-x, 1/2+y, -z'
 13 '1/2-x, 1/2+y, z'
 14 '1/2+x, 1/2-y, -z'
 15 '1/2+x, 1/2-y, z'
 16 '1/2+x, 1/2+y, -z'
loop_
 _atom_type_symbol
 Si
 Ni
 U
loop_
 _atom_site_label
 _atom_site_type_symbol
 _atom_site_symmetry_multiplicity
 _atom_site_Wyckoff_symbol
 _atom_site_fract_x
 _atom_site_fract_y
 _atom_site_fract_z
 _atom_site_occupancy
 Si2 Si 4 j 0 0.063 0.5 1
 Si3 Si 4 j 0 0.278 0.5 1
 Ni,Si1 Ni 4 j 0 0.386 0.5 0.5
 Ni,Si2 Si 4 j 0 0.386 0.5 0.5
 U U 4 i 0 0.17 0 1
 Si1 Si 4 i 0 0.437 0 1
 Ni Ni 2 a 0 0 0 1


_exptl_crystal_colour                    ?
_exptl_crystal_density_meas              7.92
_exptl_crystal_density_diffrn            8.01
_cell_measurement_temperature            ?
_cell_measurement_radiation              'X-rays, Cr K'
_cell_measurement_reflns_used            ?
_diffrn_ambient_temperature              ?
_diffrn_measurement_device               film
_diffrn_measurement_device_type          DRON-1.5
_diffrn_radiation_type                   'X-rays, Cu K'
_diffrn_reflns_number                    ?
_exptl_absorpt_coefficient_mu            ?
_exptl_absorpt_correction_type           ?
_computing_structure_solution            'crystal chemical considerations'
_refine_ls_number_parameters             ?
_refine_ls_number_reflns                 35
_refine_ls_R_factor_gt                   0.159
_refine_ls_wR_factor_gt                  ?
_pd_proc_ls_proof_R_factor               ?
_pd_proc_ls_proof_wR_factor              ?
_refine_ls_R_I_factor                    ?

# End of data set 1000446

File: R-M-X_CIFs2/R-M-X_CIFs2_filter_supercell_size/1000449.cif
##############################################################################
#                                                                            #
# Co-Si-U          # U10Co51Si33                                   # 1000449 #
#                                                                            #
##############################################################################
#                                                                            #
#                           Pearson's Crystal Data                           #
#      Crystal Structure Database for Inorganic Compounds (on DVD)           #
#                              Release 2023/24                               #
#                  Editors: Pierre Villars and Karin Cenzual                 #
#                                                                            #
#   Copyright (c) ASM International & Material Phases Data System (MPDS),    #
# Switzerland & National Institute for Materials Science (NIMS), Japan, 2023 #
#                   All rights reserved. Version 2023.07                     #
#                                                                            #
#   This copy of Pearson's Crystal Data is licensed to:                      #
#   Hunter College - City University of New York                             #
#                                                                            #
##############################################################################

data_1000449
_audit_creation_date                     2024-02-24
_audit_creation_method
;
Pearson's Crystal Data browser
;
#_database_code_PCD                      1000449
_database_code_PDF                       04-009-1477

# Entry summary

_chemical_formula_structural             'U~10~ Co~51~ Si~33~'
_chemical_formula_sum                    'Co51 Si33 U10'
_chemical_name_mineral                   ?
_chemical_compound_source                ?
_chemical_name_structure_type            U~10~Co~51~Si~33~,hP188,176
_chemical_formula_weight                 6312.7

# Bibliographic data

_publ_section_title
'The crystal structure of U~10~Co~61~Si~33~'                                  
_journal_coden_ASTM                      DNUNDU
_journal_name_full                       'Dopov. Akad. Nauk Ukr. RSR, Ser. A'
_journal_year                            1980
_journal_volume                          ?
_journal_issue                           5
_journal_page_first                      79
_journal_page_last                       81
_journal_language                        Ukrainian
loop_
 _publ_author_name
 _publ_author_address
'Akselrud L.G.'
;
Lviv Ivan Franko State University
Department of Inorganic Chemistry
Lviv
Ukraine
;
'Yarmolyuk Y.P.'
;
Lviv Ivan Franko State University
Department of Inorganic Chemistry
Lviv
Ukraine
;
'Gladyshevskii E.I.'
;
Lviv Ivan Franko State University
Department of Inorganic Chemistry
Lviv
Ukraine
;

# Standardized crystallographic data

_cell_length_a                           27.53
_cell_length_b                           27.53
_cell_length_c                           3.678
_cell_angle_alpha                        90
_cell_angle_beta                         90
_cell_angle_gamma                        120
_cell_volume                             2414.1
_cell_formula_units_Z                    2
_space_group_IT_number                   176
_space_group_name_H-M_alt                'P 63/m'
loop_
 _space_group_symop_id
 _space_group_symop_operation_xyz
 1 'x, y, z'
 2 '-x+y, -x, 1/2-z'
 3 '-x+y, -x, z'
 4 '-x, -y, -z'
 5 '-x, -y, 1/2+z'
 6 '-y, x-y, 1/2-z'
 7 '-y, x-y, z'
 8 'x, y, 1/2-z'
 9 'x-y, x, -z'
 10 'x-y, x, 1/2+z'
 11 'y, -x+y, -z'
 12 'y, -x+y, 1/2+z'
loop_
 _atom_type_symbol
 Co
 Si
 U
loop_
 _atom_site_label
 _atom_site_type_symbol
 _atom_site_symmetry_multiplicity
 _atom_site_Wyckoff_symbol
 _atom_site_fract_x
 _atom_site_fract_y
 _atom_site_fract_z
 _atom_site_occupancy
 Co8 Co 6 h 0.005 0.365 0.25 1
 Co10 Co 6 h 0.042 0.526 0.25 1
 Si8 Si 6 h 0.044 0.135 0.25 1
 Co17 Co 6 h 0.074 0.07 0.25 1
 Si6 Si 6 h 0.085 0.3 0.25 1
 Si5 Si 6 h 0.105 0.398 0.25 1
 Co12 Co 6 h 0.11 0.233 0.25 1
 Si3 Si 6 h 0.134 0.553 0.25 1
 Co13 Co 6 h 0.154 0.054 0.25 1
 Co15 Co 6 h 0.166 0.489 0.25 1
 Si4 Si 6 h 0.19 0.383 0.25 1
 U3 U 6 h 0.1982 0.1841 0.25 1
 Co11 Co 6 h 0.212 0.307 0.25 1
 Si1 Si 6 h 0.233 0.632 0.25 1
 Si9 Si 6 h 0.244 0.072 0.25 1
 Co14 Co 6 h 0.249 0.472 0.25 1
 Co16 Co 6 h 0.27 0.573 0.25 1
 Co1 Co 6 h 0.28 0.017 0.25 1
 Si7 Si 6 h 0.3 0.332 0.25 1
 Co6 Co 6 h 0.311 0.169 0.25 1
 Co7 Co 6 h 0.334 0.275 0.25 1
 Si2 Si 6 h 0.34 0.501 0.25 1
 Co9 Co 6 h 0.372 0.43 0.25 1
 U2 U 6 h 0.4045 0.1291 0.25 1
 Co5 Co 6 h 0.419 0.255 0.25 1
 Si10 Si 6 h 0.456 0.021 0.25 1
 U1 U 6 h 0.4622 0.3909 0.25 1
 Si11 Si 6 h 0.507 0.283 0.25 1
 Co4 Co 6 h 0.521 0.118 0.25 1
 Co3 Co 6 h 0.543 0.222 0.25 1
 Co2 Co 6 h 0.619 0.196 0.25 1
 U4 U 2 d 0.666667 0.333333 0.25 1


_exptl_crystal_colour                    ?
_exptl_crystal_density_meas              ?
_exptl_crystal_density_diffrn            8.68
_cell_measurement_temperature            ?
_cell_measurement_radiation              X-rays
_cell_measurement_reflns_used            ?
_diffrn_ambient_temperature              ?
_diffrn_measurement_device               'automatic diffractometer'
_diffrn_measurement_device_type          'Syntex P21'
_diffrn_radiation_type                   'X-rays, Mo Ka'
_diffrn_reflns_number                    ?
_exptl_absorpt_coefficient_mu            ?
_exptl_absorpt_correction_type           yes
_computing_structure_solution            'Patterson and Fourier synthesis'
_refine_ls_number_parameters             ?
_refine_ls_number_reflns                 450
_refine_ls_R_factor_gt                   0.127
_refine_ls_wR_factor_gt                  ?

# End of data set 1000449
