Repository: bobleesj/cif-filter-copy

## Overview
This Python toolkit provides a set of tools for processing Crystallographic Information File (CIF) files. It allows for moving files based on unsupported formats, unreasonable distances, and specific tags, copying files based on atomic occupancy and mixing, retrieving file information, and checking CIF folder content against an Excel file.

When you run `python main.py`, a prompt below will appear. 
```
Welcome! Please choose an option to proceed:
[1] Move files based on unsupported CIF format
[2] Move files based on unreasonable distance
[3] Move files based on tags
[4] Move files based on supercell atom count
[5] Copy files based on atomic occupancy and mixing

File: R-M-X_CIFs2/R-M-X_CIFs2_filter_supercell_size/1000520.cif
##############################################################################
#                                                                            #
# Co-Ga-Sc         # ScCo1.2Ga1.8                                  # 1000520 #
#                                                                            #
##############################################################################
#                                                                            #
#                           Pearson's Crystal Data                           #
#      Crystal Structure Database for Inorganic Compounds (on DVD)           #
#                              Release 2023/24                               #
#                  Editors: Pierre Villars and Karin Cenzual                 #
#                                                                            #
#   Copyright (c) ASM International & Material Phases Data System (MPDS),    #
# Switzerland & National Institute for Materials Science (NIMS), Japan, 2023 #
#                   All rights reserved. Version 2023.07                     #
#                                                                            #
#   This copy of Pearson's Crystal Data is licensed to:                      #
#   Hunter College - City University of New York                             #
#                                                                            #
##############################################################################

data_1000520
_audit_creation_date                     2024-02-24
_audit_creation_method
;
Pearson's Crystal Data browser
;
#_database_code_PCD                      1000520
_database_code_PDF                       04-009-1489

# Entry summary

_chemical_formula_structural             'Sc Co~1.2~ Ga~1.8~'
_chemical_formula_sum                    'Co1.18 Ga1.73 Sc0.98'
_chemical_name_mineral                   ?
_chemical_compound_source                ?
_chemical_name_structure_type            ScCo~1.2~Ga~1.8~,tP80,99
_chemical_formula_weight                 241.2

# Bibliographic data

_publ_section_title
;
Crystal structure of the ScCo~1.2~Ga~1.8~ compound, its analogs and a new representative of the Sc~3~Mn~2~Ga~6~ structure type
;
_journal_coden_ASTM                      DNUNDU
_journal_name_full                       'Dopov. Akad. Nauk Ukr. RSR, Ser. A'
_journal_year                            1989
_journal_volume                          ?
_journal_issue                           9
_journal_page_first                      76
_journal_page_last                       79
_journal_language                        Ukrainian
loop_
 _publ_author_name
 _publ_author_address
'Belyavina N.N.'
;
Kyiv Taras Shevchenko State University
Kiev
Ukraine
;
'Markiv V.Y.'
;
Kyiv Taras Shevchenko State University
Kiev
Ukraine
;

# Standardized crystallographic data

_cell_length_a                           12.255
_cell_length_b                           12.255
_cell_length_c                           8.223
_cell_angle_alpha                        90
_cell_angle_beta                         90
_cell_angle_gamma                        90
_cell_volume                             1235
_cell_formula_units_Z                    20
_space_group_IT_number                   99
_space_group_name_H-M_alt                'P 4 m m'
loop_
 _space_group_symop_id
 _space_group_symop_operation_xyz
 1 'x, y, z'
 2 '-x, -y, z'
 3 '-x, y, z'
 4 '-y, -x, z'
 5 '-y, x, z'
 6 'x, -y, z'
 7 'y, -x, z'
 8 'y, x, z'
loop_
 _atom_type_symbol
 Ga
 Co
 Sc
loop_
 _atom_site_label
 _atom_site_type_symbol
 _atom_site_symmetry_multiplicity
 _atom_site_Wyckoff_symbol
 _atom_site_fract_x
 _atom_site_fract_y
 _atom_site_fract_z
 _atom_site_occupancy
 Ga1 Ga 8 g 0.137 0.356 0.633 1
 Co,Ga1A Ga 8 g 0.142 0.367 0.158 0.63
 Co,Ga1B Co 8 g 0.142 0.367 0.158 0.37
 Ga4 Ga 4 f 0.118 0.5 0.897 1
 Sc4 Sc 4 f 0.238 0.5 0.368 1
 Co4 Co 4 f 0.269 0.5 0.7 1
 Ga3 Ga 4 f 0.326 0.5 0.01 1
 Ga5 Ga 4 e 0.166 0 0.224 1
 Co,Ga2A Co 4 e 0.219 0 0.562 0.67
 Co,Ga2B Ga 4 e 0.219 0 0.562 0.33
 Sc3 Sc 4 e 0.29 0 0.911 1
 Co3 Co 4 e 0.394 0 0.361 1
 Co,Ga3A Co 4 d 0.136 0.136 0.751 0.50
 Co,Ga3B Ga 4 d 0.136 0.136 0.751 0.50
 Co1 Co 4 d 0.169 0.169 0.018 1
 Sc2 Sc 4 d 0.199 0.199 0.401 1
 Sc1 Sc 4 d 0.3 0.3 0.875 1
 Co2 Co 4 d 0.344 0.344 0.19 1
 Ga2 Ga 4 d 0.371 0.371 0.539 1
 Ga7 Ga 2 c 0.5 0 0.121 0.55
 Ga6 Ga 2 c 0.5 0 0.639 0.55
 Sc8 Sc 1 b 0.5 0.5 0.057 0.68
 Sc6 Sc 1 b 0.5 0.5 0.316 1
 Sc5 Sc 1 a 0 0 0.0 1
 Sc7 Sc 1 a 0 0 0.486 1


_exptl_crystal_colour                    ?
_exptl_crystal_density_meas              ?
_exptl_crystal_density_diffrn            6.49
_cell_measurement_temperature            ?
_cell_measurement_radiation              'X-rays, Fe Ka'
_cell_measurement_reflns_used            ?
_diffrn_ambient_temperature              ?
_diffrn_measurement_device               diffractometer
_diffrn_measurement_device_type          DRON-3.0M
_diffrn_radiation_type                   'X-rays, Fe Ka'
_diffrn_reflns_number                    ?
_exptl_absorpt_coefficient_mu            ?
_exptl_absorpt_correction_type           ?
_computing_structure_solution            'starting values from the literature'
_refine_ls_number_parameters             ?
_refine_ls_number_reflns                 230
_refine_ls_R_factor_gt                   0.067
_refine_ls_wR_factor_gt                  ?
_pd_proc_ls_proof_R_factor               ?
_pd_proc_ls_proof_wR_factor              ?
_refine_ls_R_I_factor                    ?

# Published diffraction lines

loop_
 _refln_index_h
 _refln_index_k
 _refln_index_l
 _refln_d_spacing
 _refln_intensity_meas
 1 1 0 8.67 58
 0 1 1 6.83 7
 1 1 1 5.97 17
 0 2 1 4.9 14
 1 2 1 4.57 20
 2 2 0 4.33 74
 0 0 2 4.1 173
 0 1 2 3.87 91
 2 2 1 3.83 69
 1 1 2 3.65 167
 1 3 1 3.5 7
 0 2 2 3.41 14
 1 2 2 3.29 17
 2 3 1 3.14 11
 0 4 0 3.06 61
 2 2 2 2.985 8
 0 3 2 2.895 38
 1 3 2 2.816 52
 1 4 1 2.795 19
 0 0 3 2.74 79
 3 3 1 2.725 79
 0 1 3 2.675 10
 2 3 2 2.618 154
 0 2 3 2.5 26
 0 4 2 2.457 520
 1 4 2 2.407 351
 1 5 0 2.402 351
 3 3 2 2.364 733
 0 5 1 2.348 1000
 2 2 3 2.31 90
 2 4 2 2.278 440
 2 5 1 2.19 33
 4 4 0 2.165 379
 2 3 3 2.134 722
 0 5 2 2.104 135
 4 4 1 2.095 129
 1 5 2 2.076 129
 0 0 4 2.054 ?
 0 4 3 2.042 685
 1 4 3 2.016 443
 2 5 2 2 355
 1 1 4 1.982 108
 1 6 1 1.955 30
 2 4 3 1.935 83
 4 4 2 1.917 366
 2 6 1 1.87 80
 4 5 1 1.858 24
 0 3 4 1.829 112
 1 3 4 1.813 124
 2 3 4 1.759 10
 2 6 2 1.752 19
 4 5 2 1.733 92
 0 7 1 1.71 38
 4 4 3 1.7 36

# End of data set 1000520

File: R-M-X_CIFs2/R-M-X_CIFs2_filter_supercell_size/1000521.cif
##############################################################################
#                                                                            #
# Ga-Ni-Sc         # ScNi1.2Ga1.8                                  # 1000521 #
#                                                                            #
##############################################################################
#                                                                            #
#                           Pearson's Crystal Data                           #
#      Crystal Structure Database for Inorganic Compounds (on DVD)           #
#                              Release 2023/24                               #
#                  Editors: Pierre Villars and Karin Cenzual                 #
#                                                                            #
#   Copyright (c) ASM International & Material Phases Data System (MPDS),    #
# Switzerland & National Institute for Materials Science (NIMS), Japan, 2023 #
#                   All rights reserved. Version 2023.07                     #
#                                                                            #
#   This copy of Pearson's Crystal Data is licensed to:                      #
#   Hunter College - City University of New York                             #
#                                                                            #
##############################################################################

data_1000521
_audit_creation_date                     2024-02-24
_audit_creation_method
;
Pearson's Crystal Data browser
;
#_database_code_PCD                      1000521
_database_code_PDF                       04-009-1490

# Entry summary

_chemical_formula_structural             'Sc Ni~1.2~ Ga~1.8~'
_chemical_formula_sum                    'Ga1.8 Ni1.2 Sc'
_chemical_name_mineral                   ?
_chemical_compound_source                ?
_chemical_name_structure_type            ScCo~1.2~Ga~1.8~,tP80,99
_chemical_formula_weight                 240.9

# Bibliographic data

_publ_section_title
;
Crystal structure of the ScCo~1.2~Ga~1.8~ compound, its analogs and a new representative of the Sc~3~Mn~2~Ga~6~ structure type
;
_journal_coden_ASTM                      DNUNDU
_journal_name_full                       'Dopov. Akad. Nauk Ukr. RSR, Ser. A'
_journal_year                            1989
_journal_volume                          ?
_journal_issue                           9
_journal_page_first                      76
_journal_page_last                       79
_journal_language                        Ukrainian
loop_
 _publ_author_name
 _publ_author_address
'Belyavina N.N.'
;
Kyiv Taras Shevchenko State University
Kiev
Ukraine
;
'Markiv V.Y.'
;
Kyiv Taras Shevchenko State University
Kiev
Ukraine
;

# Standardized crystallographic data

_cell_length_a                           12.217
_cell_length_b                           12.217
_cell_length_c                           8.155
_cell_angle_alpha                        90
_cell_angle_beta                         90
_cell_angle_gamma                        90
_cell_volume                             1217.2
_cell_formula_units_Z                    20
_space_group_IT_number                   99
_space_group_name_H-M_alt                'P 4 m m'
loop_
 _space_group_symop_id
 _space_group_symop_operation_xyz
 1 'x, y, z'
 2 '-x, -y, z'
 3 '-x, y, z'
 4 '-y, -x, z'
 5 '-y, x, z'
 6 'x, -y, z'
 7 'y, -x, z'
 8 'y, x, z'

# Atomic positions taken from type-defining entry

loop_
 _atom_type_symbol
 Ga
 Ni
 Sc
loop_
 _atom_site_label
 _atom_site_type_symbol
 _atom_site_symmetry_multiplicity
 _atom_site_Wyckoff_symbol
 _atom_site_fract_x
 _atom_site_fract_y
 _atom_site_fract_z
 _atom_site_occupancy
 Ga1 Ga 8 g 0.137 0.356 0.633 1
 Ga1A Ga 8 g 0.142 0.367 0.158 0.500
 Ni1B Ni 8 g 0.142 0.367 0.158 0.500
 Ga2 Ga 4 f 0.118 0.5 0.897 1
 Sc1 Sc 4 f 0.238 0.5 0.368 1
 Ni1 Ni 4 f 0.269 0.5 0.7 1
 Ga3 Ga 4 f 0.326 0.5 0.01 1
 Ga4 Ga 4 e 0.166 0 0.224 1
 Ga2A Ga 4 e 0.219 0 0.562 0.500
 Ni2B Ni 4 e 0.219 0 0.562 0.500
 Sc2 Sc 4 e 0.29 0 0.911 1
 Ni2 Ni 4 e 0.394 0 0.361 1
 Ga3A Ga 4 d 0.136 0.136 0.751 0.500
 Ni3B Ni 4 d 0.136 0.136 0.751 0.500
 Ni3 Ni 4 d 0.169 0.169 0.018 1
 Sc3 Sc 4 d 0.199 0.199 0.401 1
 Sc4 Sc 4 d 0.3 0.3 0.875 1
 Ni4 Ni 4 d 0.344 0.344 0.19 1
 Ga5 Ga 4 d 0.371 0.371 0.539 1
 Ga6 Ga 2 c 0.5 0 0.121 0.550
 Ga7 Ga 2 c 0.5 0 0.639 0.550
 Sc5 Sc 1 b 0.5 0.5 0.057 1
 Sc6 Sc 1 b 0.5 0.5 0.316 1
 Sc7 Sc 1 a 0 0 0.0 1
 Sc8 Sc 1 a 0 0 0.486 1


_exptl_crystal_colour                    ?
_exptl_crystal_density_meas              ?
_exptl_crystal_density_diffrn            6.57
_cell_measurement_temperature            ?
_cell_measurement_radiation              'X-rays, Fe Ka'
_cell_measurement_reflns_used            ?
_diffrn_ambient_temperature              ?
_diffrn_measurement_device               diffractometer
_diffrn_measurement_device_type          ?
_diffrn_radiation_type                   ?
_diffrn_reflns_number                    ?
_exptl_absorpt_coefficient_mu            ?
_exptl_absorpt_correction_type           ?
_computing_structure_solution            ?
_refine_ls_number_parameters             ?
_refine_ls_number_reflns                 ?
_refine_ls_R_factor_gt                   ?
_refine_ls_wR_factor_gt                  ?

# End of data set 1000521

File: R-M-X_CIFs2/R-M-X_CIFs2_filter_supercell_size/1000561.cif
##############################################################################
#                                                                            #
# Ni-Sc-Si         # Sc3Ni2Si4                                     # 1000561 #
#                                                                            #
##############################################################################
#                                                                            #
#                           Pearson's Crystal Data                           #
#      Crystal Structure Database for Inorganic Compounds (on DVD)           #
#                              Release 2023/24                               #
#                  Editors: Pierre Villars and Karin Cenzual                 #
#                                                                            #
#   Copyright (c) ASM International & Material Phases Data System (MPDS),    #
# Switzerland & National Institute for Materials Science (NIMS), Japan, 2023 #
#                   All rights reserved. Version 2023.07                     #
#                                                                            #
#   This copy of Pearson's Crystal Data is licensed to:                      #
#   Hunter College - City University of New York                             #
#                                                                            #
##############################################################################

data_1000561
_audit_creation_date                     2024-02-25
_audit_creation_method
;
Pearson's Crystal Data browser
;
#_database_code_PCD                      1000561
_database_code_PDF                       04-009-1506

# Entry summary

_chemical_formula_structural             'Sc~3~ Ni~2~ Si~4~'
_chemical_formula_sum                    'Ni2 Sc3 Si4'
_chemical_name_mineral                   ?
_chemical_compound_source                ?
_chemical_name_structure_type            Sc~3~Ni~2~Si~4~,oP36,62
_chemical_formula_weight                 364.6

# Bibliographic data

_publ_section_title
;
Crystal structure of Sc~3~Ni~2~Si~4~, an intergrowth of CrB, TiNiSi and CaBe~2~Ge~2~-type columns
;
_journal_coden_ASTM                      JCOMAH
_journal_name_full                       'J. Less-Common Met.'
_journal_year                            1989
_journal_volume                          154
_journal_page_first                      31
_journal_page_last                       37
_journal_language                        English
loop_
 _publ_author_name
 _publ_author_address
'Zhao J.T.'
;
Geneva University (UNIGE)
Laboratoire de Cristallographie aux Rayons X
Geneva
Switzerland
;
'Parthe E.'
;
Geneva University (UNIGE)
Laboratoire de Cristallographie aux Rayons X
Geneva
Switzerland
;

# Standardized crystallographic data

_cell_length_a                           11.678
_cell_length_b                           3.976
_cell_length_c                           11.94
_cell_angle_alpha                        90
_cell_angle_beta                         90
_cell_angle_gamma                        90
_cell_volume                             554.4
_cell_formula_units_Z                    4
_space_group_IT_number                   62
_space_group_name_H-M_alt                'P n m a'
loop_
 _space_group_symop_id
 _space_group_symop_operation_xyz
 1 'x, y, z'
 2 '1/2-x, -y, 1/2+z'
 3 '1/2-x, 1/2+y, 1/2+z'
 4 '-x, -y, -z'
 5 '-x, 1/2+y, -z'
 6 '1/2+x, 1/2-y, 1/2-z'
 7 '1/2+x, y, 1/2-z'
 8 'x, 1/2-y, z'

# Atomic positions taken from type-defining entry

loop_
 _atom_type_symbol
 Sc
 Si
 Ni
loop_
 _atom_site_label
 _atom_site_type_symbol
 _atom_site_symmetry_multiplicity
 _atom_site_Wyckoff_symbol
 _atom_site_fract_x
 _atom_site_fract_y
 _atom_site_fract_z
 _atom_site_occupancy
 Sc1 Sc 4 c 0.0188 0.25 0.8144 1
 Si1 Si 4 c 0.0598 0.25 0.5325 1
 Si2 Si 4 c 0.1073 0.25 0.0634 1
 Si3 Si 4 c 0.1223 0.25 0.267 1
 Sc2 Sc 4 c 0.2475 0.25 0.6518 1
 Sc3 Sc 4 c 0.304 0.25 0.9203 1
 Si4 Si 4 c 0.3265 0.25 0.297 1
 Ni1 Ni 4 c 0.4091 0.25 0.4725 1
 Ni2 Ni 4 c 0.449 0.25 0.1341 1


_exptl_crystal_colour                    ?
_exptl_crystal_density_meas              ?
_exptl_crystal_density_diffrn            4.37
_cell_measurement_temperature            ?
_cell_measurement_radiation              X-rays
_cell_measurement_reflns_used            ?
_diffrn_ambient_temperature              ?
_diffrn_measurement_device               'Debye-Scherrer film'
_diffrn_measurement_device_type          ?
_diffrn_radiation_type                   ?
_diffrn_reflns_number                    ?
_exptl_absorpt_coefficient_mu            ?
_exptl_absorpt_correction_type           ?
_computing_structure_solution            ?
_refine_ls_number_parameters             ?
_refine_ls_number_reflns                 ?
_refine_ls_R_factor_gt                   ?
_refine_ls_wR_factor_gt                  ?

# End of data set 1000561

File: R-M-X_CIFs2/R-M-X_CIFs2_filter_supercell_size/1000614.cif
##############################################################################
#                                                                            #
# Co-Ge-U          # U3Co4Ge7                                      # 1000614 #
#                                                                            #
##############################################################################
#                                                                            #
#                           Pearson's Crystal Data                           #
#      Crystal Structure Database for Inorganic Compounds (on DVD)           #
#                              Release 2023/24                               #
#                  Editors: Pierre Villars and Karin Cenzual                 #
#                                                                            #
#   Copyright (c) ASM International & Material Phases Data System (MPDS),    #
# Switzerland & National Institute for Materials Science (NIMS), Japan, 2023 #
#                   All rights reserved. Version 2023.07                     #
#                                                                            #
#   This copy of Pearson's Crystal Data is licensed to:                      #
#   Hunter College - City University of New York                             #
#                                                                            #
##############################################################################

data_1000614
_audit_creation_date                     2024-02-24
_audit_creation_method
;
Pearson's Crystal Data browser
;
#_database_code_PCD                      1000614
_database_code_PDF                       04-009-1539

# Entry summary

_chemical_formula_structural             'U~3~ Co~4~ Ge~7~'
_chemical_formula_sum                    'Co4 Ge7 U3'
_chemical_name_mineral                   ?
_chemical_compound_source                ?
_chemical_name_structure_type            U~3~Co~4~Ge~7~,tI28,139
_chemical_formula_weight                 1457.9

# Bibliographic data

_publ_section_title
;
Crystal Structure and Magnetic Properties of the Ternary Germanide U~3~Co~4~Ge~7~: An Intergrowth of CaBe~2~Ge~2~- and Cu~3~Au-Type Slabs
;
_journal_coden_ASTM                      JSSCBI
_journal_name_full                       'J. Solid State Chem.'
_journal_year                            1995
_journal_volume                          115
_journal_page_first                      247
_journal_page_last                       254
_journal_language                        English
loop_
 _publ_author_name
 _publ_author_address
'Pottgen R.'
;
Bordeaux I University
Laboratoire de Chimie du Solide (LCS)
Talence
France
;
'Chevalier B.'
;
Bordeaux I University
Laboratoire de Chimie du Solide (LCS)
Talence
France
;
'Gravereau P.'
;
Bordeaux I University
Laboratoire de Chimie du Solide (LCS)
Talence
France
;
'Darriet B.'
;
Bordeaux I University
Laboratoire de Chimie du Solide (LCS)
Talence
France
;
'Jeitschko W.'
;
Munster University (WWU)
Institut fur Anorganische Chemie
Munster
Germany
;
'Etourneau J.R.'
;
Bordeaux I University
Laboratoire de Chimie du Solide (LCS)
Talence
France
;

# Standardized crystallographic data

_cell_length_a                           4.1087
_cell_length_b                           4.1087
_cell_length_c                           27.477
_cell_angle_alpha                        90
_cell_angle_beta                         90
_cell_angle_gamma                        90
_cell_volume                             463.9
_cell_formula_units_Z                    2
_space_group_IT_number                   139
_space_group_name_H-M_alt                'I 4/m m m'
loop_
 _space_group_symop_id
 _space_group_symop_operation_xyz
 1 'x, y, z'
 2 '-x, -y, -z'
 3 '-x, -y, z'
 4 '-x, y, -z'
 5 '-x, y, z'
 6 '-y, -x, -z'
 7 '-y, -x, z'
 8 '-y, x, -z'
 9 '-y, x, z'
 10 'x, -y, -z'
 11 'x, -y, z'
 12 'x, y, -z'
 13 'y, -x, -z'
 14 'y, -x, z'
 15 'y, x, -z'
 16 'y, x, z'
 17 '1/2+x, 1/2+y, 1/2+z'
 18 '1/2-x, 1/2-y, 1/2-z'
 19 '1/2-x, 1/2-y, 1/2+z'
 20 '1/2-x, 1/2+y, 1/2-z'
 21 '1/2-x, 1/2+y, 1/2+z'
 22 '1/2-y, 1/2-x, 1/2-z'
 23 '1/2-y, 1/2-x, 1/2+z'
 24 '1/2-y, 1/2+x, 1/2-z'
 25 '1/2-y, 1/2+x, 1/2+z'
 26 '1/2+x, 1/2-y, 1/2-z'
 27 '1/2+x, 1/2-y, 1/2+z'
 28 '1/2+x, 1/2+y, 1/2-z'
 29 '1/2+y, 1/2-x, 1/2-z'
 30 '1/2+y, 1/2-x, 1/2+z'
 31 '1/2+y, 1/2+x, 1/2-z'
 32 '1/2+y, 1/2+x, 1/2+z'
loop_
 _atom_type_symbol
 Ge
 Co
 U
loop_
 _atom_site_label
 _atom_site_type_symbol
 _atom_site_symmetry_multiplicity
 _atom_site_Wyckoff_symbol
 _atom_site_fract_x
 _atom_site_fract_y
 _atom_site_fract_z
 _atom_site_occupancy
 Ge2 Ge 8 g 0 0.5 0.08041 1
 Co1 Co 4 e 0 0 0.1174 1
 Ge3 Ge 4 e 0 0 0.2025 1
 U2 U 4 e 0 0 0.32999 1
 Co2 Co 4 d 0 0.5 0.25 1
 Ge1 Ge 2 b 0 0 0.5 1
 U1 U 2 a 0 0 0 1


_exptl_crystal_colour                    ?
_exptl_crystal_density_meas              ?
_exptl_crystal_density_diffrn            10.44
_cell_measurement_temperature            ?
_cell_measurement_radiation              'X-rays, Cu Ka1'
_cell_measurement_reflns_used            ?
_diffrn_ambient_temperature              ?
_diffrn_measurement_device               'automatic diffractometer'
_diffrn_measurement_device_type          'Enraf-Nonius CAD4'
_diffrn_radiation_type                   'X-rays, Mo Ka'
_diffrn_reflns_number                    7102
_exptl_absorpt_coefficient_mu            78.3
_exptl_absorpt_correction_type           empirical
_computing_structure_solution            'Patterson and Fourier synthesis'
_refine_ls_number_parameters             21
_refine_ls_number_reflns                 373
_refine_ls_R_factor_gt                   0.050
_refine_ls_wR_factor_gt                  0.056

# End of data set 1000614

File: R-M-X_CIFs2/R-M-X_CIFs2_filter_supercell_size/1000615.cif
##############################################################################
#                                                                            #
# Co-Ge-U          # U3Co4Ge7                                      # 1000615 #
#                                                                            #
##############################################################################
#                                                                            #
#                           Pearson's Crystal Data                           #
#      Crystal Structure Database for Inorganic Compounds (on DVD)           #
#                              Release 2023/24                               #
#                  Editors: Pierre Villars and Karin Cenzual                 #
#                                                                            #
#   Copyright (c) ASM International & Material Phases Data System (MPDS),    #
# Switzerland & National Institute for Materials Science (NIMS), Japan, 2023 #
#                   All rights reserved. Version 2023.07                     #
#                                                                            #
#   This copy of Pearson's Crystal Data is licensed to:                      #
#   Hunter College - City University of New York                             #
#                                                                            #
##############################################################################

data_1000615
_audit_creation_date                     2024-02-24
_audit_creation_method
;
Pearson's Crystal Data browser
;
#_database_code_PCD                      1000615
_database_code_PDF                       ?

# Entry summary

_chemical_formula_structural             'U~3~ Co~4~ Ge~7~'
_chemical_formula_sum                    'Co4 Ge7 U3'
_chemical_name_mineral                   ?
_chemical_compound_source                ?
_chemical_name_structure_type            U~3~Co~4~Ge~7~,tI28,139
_chemical_formula_weight                 1457.9

# Bibliographic data

_publ_section_title
;
Crystal Structure and Magnetic Properties of the Ternary Germanide U~3~Co~4~Ge~7~: An Intergrowth of CaBe~2~Ge~2~- and Cu~3~Au-Type Slabs
;
_journal_coden_ASTM                      JSSCBI
_journal_name_full                       'J. Solid State Chem.'
_journal_year                            1995
_journal_volume                          115
_journal_page_first                      247
_journal_page_last                       254
_journal_language                        English
loop_
 _publ_author_name
 _publ_author_address
'Pottgen R.'
;
Bordeaux I University
Laboratoire de Chimie du Solide (LCS)
Talence
France
;
'Chevalier B.'
;
Bordeaux I University
Laboratoire de Chimie du Solide (LCS)
Talence
France
;
'Gravereau P.'
;
Bordeaux I University
Laboratoire de Chimie du Solide (LCS)
Talence
France
;
'Darriet B.'
;
Bordeaux I University
Laboratoire de Chimie du Solide (LCS)
Talence
France
;
'Jeitschko W.'
;
Munster University (WWU)
Institut fur Anorganische Chemie
Munster
Germany
;
'Etourneau J.R.'
;
Bordeaux I University
Laboratoire de Chimie du Solide (LCS)
Talence
France
;

# Standardized crystallographic data

_cell_length_a                           4.1087
_cell_length_b                           4.1087
_cell_length_c                           27.477
_cell_angle_alpha                        90
_cell_angle_beta                         90
_cell_angle_gamma                        90
_cell_volume                             463.9
_cell_formula_units_Z                    2
_space_group_IT_number                   139
_space_group_name_H-M_alt                'I 4/m m m'
loop_
 _space_group_symop_id
 _space_group_symop_operation_xyz
 1 'x, y, z'
 2 '-x, -y, -z'
 3 '-x, -y, z'
 4 '-x, y, -z'
 5 '-x, y, z'
 6 '-y, -x, -z'
 7 '-y, -x, z'
 8 '-y, x, -z'
 9 '-y, x, z'
 10 'x, -y, -z'
 11 'x, -y, z'
 12 'x, y, -z'
 13 'y, -x, -z'
 14 'y, -x, z'
 15 'y, x, -z'
 16 'y, x, z'
 17 '1/2+x, 1/2+y, 1/2+z'
 18 '1/2-x, 1/2-y, 1/2-z'
 19 '1/2-x, 1/2-y, 1/2+z'
 20 '1/2-x, 1/2+y, 1/2-z'
 21 '1/2-x, 1/2+y, 1/2+z'
 22 '1/2-y, 1/2-x, 1/2-z'
 23 '1/2-y, 1/2-x, 1/2+z'
 24 '1/2-y, 1/2+x, 1/2-z'
 25 '1/2-y, 1/2+x, 1/2+z'
 26 '1/2+x, 1/2-y, 1/2-z'
 27 '1/2+x, 1/2-y, 1/2+z'
 28 '1/2+x, 1/2+y, 1/2-z'
 29 '1/2+y, 1/2-x, 1/2-z'
 30 '1/2+y, 1/2-x, 1/2+z'
 31 '1/2+y, 1/2+x, 1/2-z'
 32 '1/2+y, 1/2+x, 1/2+z'
loop_
 _atom_type_symbol
 Ge
 Co
 U
loop_
 _atom_site_label
 _atom_site_type_symbol
 _atom_site_symmetry_multiplicity
 _atom_site_Wyckoff_symbol
 _atom_site_fract_x
 _atom_site_fract_y
 _atom_site_fract_z
 _atom_site_occupancy
 Ge2 Ge 8 g 0 0.5 0.0806 1
 Co1 Co 4 e 0 0 0.1173 1
 Ge3 Ge 4 e 0 0 0.2031 1
 U2 U 4 e 0 0 0.3298 1
 Co2 Co 4 d 0 0.5 0.25 1
 Ge1 Ge 2 b 0 0 0.5 1
 U1 U 2 a 0 0 0 1


_exptl_crystal_colour                    ?
_exptl_crystal_density_meas              ?
_exptl_crystal_density_diffrn            10.44
_cell_measurement_temperature            ?
_cell_measurement_radiation              'X-rays, Cu Ka1'
_cell_measurement_reflns_used            ?
_diffrn_ambient_temperature              ?
_diffrn_measurement_device               'automatic diffractometer'
_diffrn_measurement_device_type          'Philips PW1050'
_diffrn_radiation_type                   'X-rays, Cu Ka'
_diffrn_reflns_number                    ?
_diffrn_reflns_theta_min                 9
_diffrn_reflns_theta_max                 60
_pd_proc_2theta_range_min                18
_pd_proc_2theta_range_max                120
_exptl_absorpt_coefficient_mu            ?
_exptl_absorpt_correction_type           ?
_computing_structure_solution            'starting values from the literature'
_refine_ls_number_parameters             20
_refine_ls_number_reflns                 287
_refine_ls_R_factor_gt                   0.029
_refine_ls_wR_factor_gt                  ?
_pd_proc_ls_proof_R_factor               ?
_pd_proc_ls_proof_wR_factor              ?
_refine_ls_R_I_factor                    0.039

# End of data set 1000615

File: R-M-X_CIFs2/R-M-X_CIFs2_filter_supercell_size/1000687.cif
##############################################################################
#                                                                            #
# Er-Ga-Ni         # Er21Ni9Ga5                                    # 1000687 #
#                                                                            #
##############################################################################
#                                                                            #
#                           Pearson's Crystal Data                           #
#      Crystal Structure Database for Inorganic Compounds (on DVD)           #
#                              Release 2023/24                               #
#                  Editors: Pierre Villars and Karin Cenzual                 #
#                                                                            #
#   Copyright (c) ASM International & Material Phases Data System (MPDS),    #
# Switzerland & National Institute for Materials Science (NIMS), Japan, 2023 #
#                   All rights reserved. Version 2023.07                     #
#                                                                            #
#   This copy of Pearson's Crystal Data is licensed to:                      #
#   Hunter College - City University of New York                             #
#                                                                            #
##############################################################################

data_1000687
_audit_creation_date                     2024-02-24
_audit_creation_method
;
Pearson's Crystal Data browser
;
#_database_code_PCD                      1000687
_database_code_PDF                       04-006-8576

# Entry summary

_chemical_formula_structural             'Er~21~ Ni~9~ Ga~5~'
_chemical_formula_sum                    'Er21 Ga5 Ni9'
_chemical_name_mineral                   ?
_chemical_compound_source                ?
_chemical_name_structure_type
Er~21~(Ni~0.9~Ga~0.1~)~10~Ga~4~,tI140,140                                     
_chemical_formula_weight                 4389.4

# Bibliographic data

_publ_section_title
;
Ternary intermetallic compounds with Y~3~Rh~2~ structure in the R-Ga-Ni systems (R= Dy, Ho, Er, Tm, Lu)
;
_journal_coden_ASTM                      DNUNDU
_journal_name_full                       'Dopov. Akad. Nauk Ukr. RSR, Ser. A'
_journal_year                            1980
_journal_volume                          ?
_journal_issue                           1
_journal_page_first                      78
_journal_page_last                       83
_journal_language                        Ukrainian
loop_
 _publ_author_name
 _publ_author_address
'Grin Y.'
;
Lviv Ivan Franko State University
Lviv
Ukraine
;
'Yarmolyuk Y.P.'
;
Lviv Ivan Franko State University
Department of Inorganic Chemistry
Lviv
Ukraine
;
'Gladyshevskii E.I.'
;
Lviv Ivan Franko State University
Department of Inorganic Chemistry
Lviv
Ukraine
;

# Standardized crystallographic data

_cell_length_a                           11.42
_cell_length_b                           11.42
_cell_length_c                           24.47
_cell_angle_alpha                        90
_cell_angle_beta                         90
_cell_angle_gamma                        90
_cell_volume                             3191.3
_cell_formula_units_Z                    4
_space_group_IT_number                   140
_space_group_name_H-M_alt                'I 4/m c m'
loop_
 _space_group_symop_id
 _space_group_symop_operation_xyz
 1 'x, y, z'
 2 '-x, -y, -z'
 3 '-x, -y, z'
 4 '-x, y, 1/2-z'
 5 '-x, y, 1/2+z'
 6 '-y, -x, 1/2-z'
 7 '-y, -x, 1/2+z'
 8 '-y, x, -z'
 9 '-y, x, z'
 10 'x, -y, 1/2-z'
 11 'x, -y, 1/2+z'
 12 'x, y, -z'
 13 'y, -x, -z'
 14 'y, -x, z'
 15 'y, x, 1/2-z'
 16 'y, x, 1/2+z'
 17 '1/2+x, 1/2+y, 1/2+z'
 18 '1/2-x, 1/2-y, 1/2-z'
 19 '1/2-x, 1/2-y, 1/2+z'
 20 '1/2-x, 1/2+y, 1-z'
 21 '1/2-x, 1/2+y, 1+z'
 22 '1/2-y, 1/2-x, 1-z'
 23 '1/2-y, 1/2-x, 1+z'
 24 '1/2-y, 1/2+x, 1/2-z'
 25 '1/2-y, 1/2+x, 1/2+z'
 26 '1/2+x, 1/2-y, 1-z'
 27 '1/2+x, 1/2-y, 1+z'
 28 '1/2+x, 1/2+y, 1/2-z'
 29 '1/2+y, 1/2-x, 1/2-z'
 30 '1/2+y, 1/2-x, 1/2+z'
 31 '1/2+y, 1/2+x, 1-z'
 32 '1/2+y, 1/2+x, 1+z'
loop_
 _atom_type_symbol
 Er
 Ga
 Ni
loop_
 _atom_site_label
 _atom_site_type_symbol
 _atom_site_symmetry_multiplicity
 _atom_site_Wyckoff_symbol
 _atom_site_fract_x
 _atom_site_fract_y
 _atom_site_fract_z
 _atom_site_occupancy
 Er2 Er 32 m 0.081 0.211 0.188 1
 Er1 Er 32 m 0.21 0.089 0.08 1
 Ga Ga 16 l 0.166 0.666 0.197 1
 Ni1A Ni 16 l 0.653 0.153 0.098 0.9
 Ga1B Ga 16 l 0.653 0.153 0.098 0.1
 Ni2A Ni 8 h 0.12 0.62 0 0.9
 Ga2B Ga 8 h 0.12 0.62 0 0.1
 Er3 Er 8 h 0.652 0.152 0 1
 Er4 Er 8 g 0 0.5 0.118 1
 Ni3A Ni 8 f 0 0 0.13 0.9
 Ga3B Ga 8 f 0 0 0.13 0.1
 Ni5A Ni 4 c 0 0 0 0.9
 Ga5B Ga 4 c 0 0 0 0.1
 Er5 Er 4 b 0 0.5 0.25 1
 Ni4A Ni 4 a 0 0 0.25 0.9
 Ga4B Ga 4 a 0 0 0.25 0.1


_exptl_crystal_colour                    ?
_exptl_crystal_density_meas              ?
_exptl_crystal_density_diffrn            9.14
_cell_measurement_temperature            ?
_cell_measurement_radiation              'X-rays, Fe Ka'
_cell_measurement_reflns_used            ?
_diffrn_ambient_temperature              ?
_diffrn_measurement_device               diffractometer
_diffrn_measurement_device_type          DRON-2
_diffrn_radiation_type                   'X-rays, Fe Ka'
_diffrn_reflns_number                    ?
_exptl_absorpt_coefficient_mu            ?
_exptl_absorpt_correction_type           ?
_computing_structure_solution            'starting values from the literature'
_refine_ls_number_parameters             ?
_refine_ls_number_reflns                 136
_refine_ls_R_factor_gt                   0.119
_refine_ls_wR_factor_gt                  ?
_pd_proc_ls_proof_R_factor               ?
_pd_proc_ls_proof_wR_factor              ?
_refine_ls_R_I_factor                    ?

# End of data set 1000687

File: R-M-X_CIFs2/R-M-X_CIFs2_filter_supercell_size/1000688.cif
##############################################################################
#                                                                            #
# Ga-Ho-Ni         # Ho21Ni8Ga6                                    # 1000688 #
#                                                                            #
##############################################################################
#                                                                            #
#                           Pearson's Crystal Data                           #
#      Crystal Structure Database for Inorganic Compounds (on DVD)           #
#                              Release 2023/24                               #
#                  Editors: Pierre Villars and Karin Cenzual                 #
#                                                                            #
#   Copyright (c) ASM International & Material Phases Data System (MPDS),    #
# Switzerland & National Institute for Materials Science (NIMS), Japan, 2023 #
#                   All rights reserved. Version 2023.07                     #
#                                                                            #
#   This copy of Pearson's Crystal Data is licensed to:                      #
#   Hunter College - City University of New York                             #
#                                                                            #
##############################################################################

data_1000688
_audit_creation_date                     2024-02-24
_audit_creation_method
;
Pearson's Crystal Data browser
;
#_database_code_PCD                      1000688
_database_code_PDF                       ?

# Entry summary

_chemical_formula_structural             'Ho~21~ Ni~8.05~ Ga~5.95~'
_chemical_formula_sum                    'Ga5.95 Ho21 Ni8.05'
_chemical_name_mineral                   ?
_chemical_compound_source                ?
_chemical_name_structure_type
Er~21~(Ni~0.9~Ga~0.1~)~10~Ga~4~,tI140,140                                     
_chemical_formula_weight                 4350.9

# Bibliographic data

_publ_section_title
;
Ternary intermetallic compounds with Y~3~Rh~2~ structure in the R-Ga-Ni systems (R= Dy, Ho, Er, Tm, Lu)
;
_journal_coden_ASTM                      DNUNDU
_journal_name_full                       'Dopov. Akad. Nauk Ukr. RSR, Ser. A'
_journal_year                            1980
_journal_volume                          ?
_journal_issue                           1
_journal_page_first                      78
_journal_page_last                       83
_journal_language                        Ukrainian
loop_
 _publ_author_name
 _publ_author_address
'Grin Y.'
;
Lviv Ivan Franko State University
Lviv
Ukraine
;
'Yarmolyuk Y.P.'
;
Lviv Ivan Franko State University
Department of Inorganic Chemistry
Lviv
Ukraine
;
'Gladyshevskii E.I.'
;
Lviv Ivan Franko State University
Department of Inorganic Chemistry
Lviv
Ukraine
;

# Standardized crystallographic data

_cell_length_a                           11.4
_cell_length_b                           11.4
_cell_length_c                           24.24
_cell_angle_alpha                        90
_cell_angle_beta                         90
_cell_angle_gamma                        90
_cell_volume                             3150.2
_cell_formula_units_Z                    4
_space_group_IT_number                   140
_space_group_name_H-M_alt                'I 4/m c m'
loop_
 _space_group_symop_id
 _space_group_symop_operation_xyz
 1 'x, y, z'
 2 '-x, -y, -z'
 3 '-x, -y, z'
 4 '-x, y, 1/2-z'
 5 '-x, y, 1/2+z'
 6 '-y, -x, 1/2-z'
 7 '-y, -x, 1/2+z'
 8 '-y, x, -z'
 9 '-y, x, z'
 10 'x, -y, 1/2-z'
 11 'x, -y, 1/2+z'
 12 'x, y, -z'
 13 'y, -x, -z'
 14 'y, -x, z'
 15 'y, x, 1/2-z'
 16 'y, x, 1/2+z'
 17 '1/2+x, 1/2+y, 1/2+z'
 18 '1/2-x, 1/2-y, 1/2-z'
 19 '1/2-x, 1/2-y, 1/2+z'
 20 '1/2-x, 1/2+y, 1-z'
 21 '1/2-x, 1/2+y, 1+z'
 22 '1/2-y, 1/2-x, 1-z'
 23 '1/2-y, 1/2-x, 1+z'
 24 '1/2-y, 1/2+x, 1/2-z'
 25 '1/2-y, 1/2+x, 1/2+z'
 26 '1/2+x, 1/2-y, 1-z'
 27 '1/2+x, 1/2-y, 1+z'
 28 '1/2+x, 1/2+y, 1/2-z'
 29 '1/2+y, 1/2-x, 1/2-z'
 30 '1/2+y, 1/2-x, 1/2+z'
 31 '1/2+y, 1/2+x, 1-z'
 32 '1/2+y, 1/2+x, 1+z'

# Atomic positions taken from type-defining entry

loop_
 _atom_type_symbol
 Ho
 Ga
 Ni
loop_
 _atom_site_label
 _atom_site_type_symbol
 _atom_site_symmetry_multiplicity
 _atom_site_Wyckoff_symbol
 _atom_site_fract_x
 _atom_site_fract_y
 _atom_site_fract_z
 _atom_site_occupancy
 Ho1 Ho 32 m 0.081 0.211 0.188 1
 Ho2 Ho 32 m 0.21 0.089 0.08 1
 Ga1 Ga 16 l 0.166 0.666 0.197 1
 Ni1A Ni 16 l 0.653 0.153 0.098 0.805
 Ga1B Ga 16 l 0.653 0.153 0.098 0.195
 Ni2A Ni 8 h 0.12 0.62 0 0.805
 Ga2B Ga 8 h 0.12 0.62 0 0.195
 Ho3 Ho 8 h 0.652 0.152 0 1
 Ho4 Ho 8 g 0 0.5 0.118 1
 Ni3A Ni 8 f 0 0 0.13 0.805
 Ga3B Ga 8 f 0 0 0.13 0.195
 Ni4A Ni 4 c 0 0 0 0.805
 Ga4B Ga 4 c 0 0 0 0.195
 Ho5 Ho 4 b 0 0.5 0.25 1
 Ni5A Ni 4 a 0 0 0.25 0.805
 Ga5B Ga 4 a 0 0 0.25 0.195


_exptl_crystal_colour                    ?
_exptl_crystal_density_meas              ?
_exptl_crystal_density_diffrn            9.17
_cell_measurement_temperature            ?
_cell_measurement_radiation              'X-rays, Fe Ka'
_cell_measurement_reflns_used            ?
_diffrn_ambient_temperature              ?
_diffrn_measurement_device               diffractometer
_diffrn_measurement_device_type          ?
_diffrn_radiation_type                   ?
_diffrn_reflns_number                    ?
_exptl_absorpt_coefficient_mu            ?
_exptl_absorpt_correction_type           ?
_computing_structure_solution            ?
_refine_ls_number_parameters             ?
_refine_ls_number_reflns                 ?
_refine_ls_R_factor_gt                   ?
_refine_ls_wR_factor_gt                  ?

# End of data set 1000688
