Repository: bobleesj/cif-filter-copy

## Overview
This Python toolkit provides a set of tools for processing Crystallographic Information File (CIF) files. It allows for moving files based on unsupported formats, unreasonable distances, and specific tags, copying files based on atomic occupancy and mixing, retrieving file information, and checking CIF folder content against an Excel file.

When you run `python main.py`, a prompt below will appear. 
```
Welcome! Please choose an option to proceed:
[1] Move files based on unsupported CIF format
[2] Move files based on unreasonable distance
[3] Move files based on tags
[4] Move files based on supercell atom count
[5] Copy files based on atomic occupancy and mixing

File: R-M-X_CIFs2/R-M-X_CIFs2_filter_supercell_size/1000689.cif
##############################################################################
#                                                                            #
# Dy-Ga-Ni         # Dy21Ni7.7Ga6.3                                # 1000689 #
#                                                                            #
##############################################################################
#                                                                            #
#                           Pearson's Crystal Data                           #
#      Crystal Structure Database for Inorganic Compounds (on DVD)           #
#                              Release 2023/24                               #
#                  Editors: Pierre Villars and Karin Cenzual                 #
#                                                                            #
#   Copyright (c) ASM International & Material Phases Data System (MPDS),    #
# Switzerland & National Institute for Materials Science (NIMS), Japan, 2023 #
#                   All rights reserved. Version 2023.07                     #
#                                                                            #
#   This copy of Pearson's Crystal Data is licensed to:                      #
#   Hunter College - City University of New York                             #
#                                                                            #
##############################################################################

data_1000689
_audit_creation_date                     2024-02-24
_audit_creation_method
;
Pearson's Crystal Data browser
;
#_database_code_PCD                      1000689
_database_code_PDF                       ?

# Entry summary

_chemical_formula_structural             'Dy~21~ Ni~7.7~ Ga~6.3~'
_chemical_formula_sum                    'Dy21 Ga6.3 Ni7.7'
_chemical_name_mineral                   ?
_chemical_compound_source                ?
_chemical_name_structure_type
Er~21~(Ni~0.9~Ga~0.1~)~10~Ga~4~,tI140,140                                     
_chemical_formula_weight                 4303.7

# Bibliographic data

_publ_section_title
;
Ternary intermetallic compounds with Y~3~Rh~2~ structure in the R-Ga-Ni systems (R= Dy, Ho, Er, Tm, Lu)
;
_journal_coden_ASTM                      DNUNDU
_journal_name_full                       'Dopov. Akad. Nauk Ukr. RSR, Ser. A'
_journal_year                            1980
_journal_volume                          ?
_journal_issue                           1
_journal_page_first                      78
_journal_page_last                       83
_journal_language                        Ukrainian
loop_
 _publ_author_name
 _publ_author_address
'Grin Y.'
;
Lviv Ivan Franko State University
Lviv
Ukraine
;
'Yarmolyuk Y.P.'
;
Lviv Ivan Franko State University
Department of Inorganic Chemistry
Lviv
Ukraine
;
'Gladyshevskii E.I.'
;
Lviv Ivan Franko State University
Department of Inorganic Chemistry
Lviv
Ukraine
;

# Standardized crystallographic data

_cell_length_a                           11.47
_cell_length_b                           11.47
_cell_length_c                           24.56
_cell_angle_alpha                        90
_cell_angle_beta                         90
_cell_angle_gamma                        90
_cell_volume                             3231.1
_cell_formula_units_Z                    4
_space_group_IT_number                   140
_space_group_name_H-M_alt                'I 4/m c m'
loop_
 _space_group_symop_id
 _space_group_symop_operation_xyz
 1 'x, y, z'
 2 '-x, -y, -z'
 3 '-x, -y, z'
 4 '-x, y, 1/2-z'
 5 '-x, y, 1/2+z'
 6 '-y, -x, 1/2-z'
 7 '-y, -x, 1/2+z'
 8 '-y, x, -z'
 9 '-y, x, z'
 10 'x, -y, 1/2-z'
 11 'x, -y, 1/2+z'
 12 'x, y, -z'
 13 'y, -x, -z'
 14 'y, -x, z'
 15 'y, x, 1/2-z'
 16 'y, x, 1/2+z'
 17 '1/2+x, 1/2+y, 1/2+z'
 18 '1/2-x, 1/2-y, 1/2-z'
 19 '1/2-x, 1/2-y, 1/2+z'
 20 '1/2-x, 1/2+y, 1-z'
 21 '1/2-x, 1/2+y, 1+z'
 22 '1/2-y, 1/2-x, 1-z'
 23 '1/2-y, 1/2-x, 1+z'
 24 '1/2-y, 1/2+x, 1/2-z'
 25 '1/2-y, 1/2+x, 1/2+z'
 26 '1/2+x, 1/2-y, 1-z'
 27 '1/2+x, 1/2-y, 1+z'
 28 '1/2+x, 1/2+y, 1/2-z'
 29 '1/2+y, 1/2-x, 1/2-z'
 30 '1/2+y, 1/2-x, 1/2+z'
 31 '1/2+y, 1/2+x, 1-z'
 32 '1/2+y, 1/2+x, 1+z'

# Atomic positions taken from type-defining entry

loop_
 _atom_type_symbol
 Dy
 Ga
 Ni
loop_
 _atom_site_label
 _atom_site_type_symbol
 _atom_site_symmetry_multiplicity
 _atom_site_Wyckoff_symbol
 _atom_site_fract_x
 _atom_site_fract_y
 _atom_site_fract_z
 _atom_site_occupancy
 Dy1 Dy 32 m 0.081 0.211 0.188 1
 Dy2 Dy 32 m 0.21 0.089 0.08 1
 Ga1 Ga 16 l 0.166 0.666 0.197 1
 Ni1A Ni 16 l 0.653 0.153 0.098 0.770
 Ga1B Ga 16 l 0.653 0.153 0.098 0.230
 Ni2A Ni 8 h 0.12 0.62 0 0.770
 Ga2B Ga 8 h 0.12 0.62 0 0.230
 Dy3 Dy 8 h 0.652 0.152 0 1
 Dy4 Dy 8 g 0 0.5 0.118 1
 Ni3A Ni 8 f 0 0 0.13 0.770
 Ga3B Ga 8 f 0 0 0.13 0.230
 Ni4A Ni 4 c 0 0 0 0.770
 Ga4B Ga 4 c 0 0 0 0.230
 Dy5 Dy 4 b 0 0.5 0.25 1
 Ni5A Ni 4 a 0 0 0.25 0.770
 Ga5B Ga 4 a 0 0 0.25 0.230


_exptl_crystal_colour                    ?
_exptl_crystal_density_meas              ?
_exptl_crystal_density_diffrn            8.85
_cell_measurement_temperature            ?
_cell_measurement_radiation              'X-rays, Fe Ka'
_cell_measurement_reflns_used            ?
_diffrn_ambient_temperature              ?
_diffrn_measurement_device               diffractometer
_diffrn_measurement_device_type          ?
_diffrn_radiation_type                   ?
_diffrn_reflns_number                    ?
_exptl_absorpt_coefficient_mu            ?
_exptl_absorpt_correction_type           ?
_computing_structure_solution            ?
_refine_ls_number_parameters             ?
_refine_ls_number_reflns                 ?
_refine_ls_R_factor_gt                   ?
_refine_ls_wR_factor_gt                  ?

# End of data set 1000689

File: R-M-X_CIFs2/R-M-X_CIFs2_filter_supercell_size/1000690.cif
##############################################################################
#                                                                            #
# Ga-Ni-Tm         # Tm21Ni8.4Ga5.6                                # 1000690 #
#                                                                            #
##############################################################################
#                                                                            #
#                           Pearson's Crystal Data                           #
#      Crystal Structure Database for Inorganic Compounds (on DVD)           #
#                              Release 2023/24                               #
#                  Editors: Pierre Villars and Karin Cenzual                 #
#                                                                            #
#   Copyright (c) ASM International & Material Phases Data System (MPDS),    #
# Switzerland & National Institute for Materials Science (NIMS), Japan, 2023 #
#                   All rights reserved. Version 2023.07                     #
#                                                                            #
#   This copy of Pearson's Crystal Data is licensed to:                      #
#   Hunter College - City University of New York                             #
#                                                                            #
##############################################################################

data_1000690
_audit_creation_date                     2024-02-24
_audit_creation_method
;
Pearson's Crystal Data browser
;
#_database_code_PCD                      1000690
_database_code_PDF                       ?

# Entry summary

_chemical_formula_structural             'Tm~21~ Ni~8.4~ Ga~5.6~'
_chemical_formula_sum                    'Ga5.6 Ni8.4 Tm21'
_chemical_name_mineral                   ?
_chemical_compound_source                ?
_chemical_name_structure_type
Er~21~(Ni~0.9~Ga~0.1~)~10~Ga~4~,tI140,140                                     
_chemical_formula_weight                 4431.1

# Bibliographic data

_publ_section_title
;
Ternary intermetallic compounds with Y~3~Rh~2~ structure in the R-Ga-Ni systems (R= Dy, Ho, Er, Tm, Lu)
;
_journal_coden_ASTM                      DNUNDU
_journal_name_full                       'Dopov. Akad. Nauk Ukr. RSR, Ser. A'
_journal_year                            1980
_journal_volume                          ?
_journal_issue                           1
_journal_page_first                      78
_journal_page_last                       83
_journal_language                        Ukrainian
loop_
 _publ_author_name
 _publ_author_address
'Grin Y.'
;
Lviv Ivan Franko State University
Lviv
Ukraine
;
'Yarmolyuk Y.P.'
;
Lviv Ivan Franko State University
Department of Inorganic Chemistry
Lviv
Ukraine
;
'Gladyshevskii E.I.'
;
Lviv Ivan Franko State University
Department of Inorganic Chemistry
Lviv
Ukraine
;

# Standardized crystallographic data

_cell_length_a                           11.32
_cell_length_b                           11.32
_cell_length_c                           24.27
_cell_angle_alpha                        90
_cell_angle_beta                         90
_cell_angle_gamma                        90
_cell_volume                             3110
_cell_formula_units_Z                    4
_space_group_IT_number                   140
_space_group_name_H-M_alt                'I 4/m c m'
loop_
 _space_group_symop_id
 _space_group_symop_operation_xyz
 1 'x, y, z'
 2 '-x, -y, -z'
 3 '-x, -y, z'
 4 '-x, y, 1/2-z'
 5 '-x, y, 1/2+z'
 6 '-y, -x, 1/2-z'
 7 '-y, -x, 1/2+z'
 8 '-y, x, -z'
 9 '-y, x, z'
 10 'x, -y, 1/2-z'
 11 'x, -y, 1/2+z'
 12 'x, y, -z'
 13 'y, -x, -z'
 14 'y, -x, z'
 15 'y, x, 1/2-z'
 16 'y, x, 1/2+z'
 17 '1/2+x, 1/2+y, 1/2+z'
 18 '1/2-x, 1/2-y, 1/2-z'
 19 '1/2-x, 1/2-y, 1/2+z'
 20 '1/2-x, 1/2+y, 1-z'
 21 '1/2-x, 1/2+y, 1+z'
 22 '1/2-y, 1/2-x, 1-z'
 23 '1/2-y, 1/2-x, 1+z'
 24 '1/2-y, 1/2+x, 1/2-z'
 25 '1/2-y, 1/2+x, 1/2+z'
 26 '1/2+x, 1/2-y, 1-z'
 27 '1/2+x, 1/2-y, 1+z'
 28 '1/2+x, 1/2+y, 1/2-z'
 29 '1/2+y, 1/2-x, 1/2-z'
 30 '1/2+y, 1/2-x, 1/2+z'
 31 '1/2+y, 1/2+x, 1-z'
 32 '1/2+y, 1/2+x, 1+z'

# Atomic positions taken from type-defining entry

loop_
 _atom_type_symbol
 Tm
 Ga
 Ni
loop_
 _atom_site_label
 _atom_site_type_symbol
 _atom_site_symmetry_multiplicity
 _atom_site_Wyckoff_symbol
 _atom_site_fract_x
 _atom_site_fract_y
 _atom_site_fract_z
 _atom_site_occupancy
 Tm1 Tm 32 m 0.081 0.211 0.188 1
 Tm2 Tm 32 m 0.21 0.089 0.08 1
 Ga1 Ga 16 l 0.166 0.666 0.197 1
 Ni1A Ni 16 l 0.653 0.153 0.098 0.840
 Ga1B Ga 16 l 0.653 0.153 0.098 0.160
 Ni2A Ni 8 h 0.12 0.62 0 0.840
 Ga2B Ga 8 h 0.12 0.62 0 0.160
 Tm3 Tm 8 h 0.652 0.152 0 1
 Tm4 Tm 8 g 0 0.5 0.118 1
 Ni3A Ni 8 f 0 0 0.13 0.840
 Ga3B Ga 8 f 0 0 0.13 0.160
 Ni4A Ni 4 c 0 0 0 0.840
 Ga4B Ga 4 c 0 0 0 0.160
 Tm5 Tm 4 b 0 0.5 0.25 1
 Ni5A Ni 4 a 0 0 0.25 0.840
 Ga5B Ga 4 a 0 0 0.25 0.160


_exptl_crystal_colour                    ?
_exptl_crystal_density_meas              ?
_exptl_crystal_density_diffrn            9.46
_cell_measurement_temperature            ?
_cell_measurement_radiation              'X-rays, Fe Ka'
_cell_measurement_reflns_used            ?
_diffrn_ambient_temperature              ?
_diffrn_measurement_device               diffractometer
_diffrn_measurement_device_type          ?
_diffrn_radiation_type                   ?
_diffrn_reflns_number                    ?
_exptl_absorpt_coefficient_mu            ?
_exptl_absorpt_correction_type           ?
_computing_structure_solution            ?
_refine_ls_number_parameters             ?
_refine_ls_number_reflns                 ?
_refine_ls_R_factor_gt                   ?
_refine_ls_wR_factor_gt                  ?

# End of data set 1000690

File: R-M-X_CIFs2/R-M-X_CIFs2_filter_supercell_size/1000691.cif
##############################################################################
#                                                                            #
# Ga-Lu-Ni         # Lu21Ni6.65Ga7.35                              # 1000691 #
#                                                                            #
##############################################################################
#                                                                            #
#                           Pearson's Crystal Data                           #
#      Crystal Structure Database for Inorganic Compounds (on DVD)           #
#                              Release 2023/24                               #
#                  Editors: Pierre Villars and Karin Cenzual                 #
#                                                                            #
#   Copyright (c) ASM International & Material Phases Data System (MPDS),    #
# Switzerland & National Institute for Materials Science (NIMS), Japan, 2023 #
#                   All rights reserved. Version 2023.07                     #
#                                                                            #
#   This copy of Pearson's Crystal Data is licensed to:                      #
#   Hunter College - City University of New York                             #
#                                                                            #
##############################################################################

data_1000691
_audit_creation_date                     2024-02-24
_audit_creation_method
;
Pearson's Crystal Data browser
;
#_database_code_PCD                      1000691
_database_code_PDF                       ?

# Entry summary

_chemical_formula_structural             'Lu~21~ Ni~6.65~ Ga~7.35~'
_chemical_formula_sum                    'Ga7.35 Lu21 Ni6.65'
_chemical_name_mineral                   ?
_chemical_compound_source                ?
_chemical_name_structure_type
Er~21~(Ni~0.9~Ga~0.1~)~10~Ga~4~,tI140,140                                     
_chemical_formula_weight                 4577.1

# Bibliographic data

_publ_section_title
;
Ternary intermetallic compounds with Y~3~Rh~2~ structure in the R-Ga-Ni systems (R= Dy, Ho, Er, Tm, Lu)
;
_journal_coden_ASTM                      DNUNDU
_journal_name_full                       'Dopov. Akad. Nauk Ukr. RSR, Ser. A'
_journal_year                            1980
_journal_volume                          ?
_journal_issue                           1
_journal_page_first                      78
_journal_page_last                       83
_journal_language                        Ukrainian
loop_
 _publ_author_name
 _publ_author_address
'Grin Y.'
;
Lviv Ivan Franko State University
Lviv
Ukraine
;
'Yarmolyuk Y.P.'
;
Lviv Ivan Franko State University
Department of Inorganic Chemistry
Lviv
Ukraine
;
'Gladyshevskii E.I.'
;
Lviv Ivan Franko State University
Department of Inorganic Chemistry
Lviv
Ukraine
;

# Standardized crystallographic data

_cell_length_a                           11.3
_cell_length_b                           11.3
_cell_length_c                           24.25
_cell_angle_alpha                        90
_cell_angle_beta                         90
_cell_angle_gamma                        90
_cell_volume                             3096.5
_cell_formula_units_Z                    4
_space_group_IT_number                   140
_space_group_name_H-M_alt                'I 4/m c m'
loop_
 _space_group_symop_id
 _space_group_symop_operation_xyz
 1 'x, y, z'
 2 '-x, -y, -z'
 3 '-x, -y, z'
 4 '-x, y, 1/2-z'
 5 '-x, y, 1/2+z'
 6 '-y, -x, 1/2-z'
 7 '-y, -x, 1/2+z'
 8 '-y, x, -z'
 9 '-y, x, z'
 10 'x, -y, 1/2-z'
 11 'x, -y, 1/2+z'
 12 'x, y, -z'
 13 'y, -x, -z'
 14 'y, -x, z'
 15 'y, x, 1/2-z'
 16 'y, x, 1/2+z'
 17 '1/2+x, 1/2+y, 1/2+z'
 18 '1/2-x, 1/2-y, 1/2-z'
 19 '1/2-x, 1/2-y, 1/2+z'
 20 '1/2-x, 1/2+y, 1-z'
 21 '1/2-x, 1/2+y, 1+z'
 22 '1/2-y, 1/2-x, 1-z'
 23 '1/2-y, 1/2-x, 1+z'
 24 '1/2-y, 1/2+x, 1/2-z'
 25 '1/2-y, 1/2+x, 1/2+z'
 26 '1/2+x, 1/2-y, 1-z'
 27 '1/2+x, 1/2-y, 1+z'
 28 '1/2+x, 1/2+y, 1/2-z'
 29 '1/2+y, 1/2-x, 1/2-z'
 30 '1/2+y, 1/2-x, 1/2+z'
 31 '1/2+y, 1/2+x, 1-z'
 32 '1/2+y, 1/2+x, 1+z'

# Atomic positions taken from type-defining entry

loop_
 _atom_type_symbol
 Lu
 Ga
 Ni
loop_
 _atom_site_label
 _atom_site_type_symbol
 _atom_site_symmetry_multiplicity
 _atom_site_Wyckoff_symbol
 _atom_site_fract_x
 _atom_site_fract_y
 _atom_site_fract_z
 _atom_site_occupancy
 Lu1 Lu 32 m 0.081 0.211 0.188 1
 Lu2 Lu 32 m 0.21 0.089 0.08 1
 Ga1 Ga 16 l 0.166 0.666 0.197 1
 Ni1A Ni 16 l 0.653 0.153 0.098 0.665
 Ga1B Ga 16 l 0.653 0.153 0.098 0.335
 Ni2A Ni 8 h 0.12 0.62 0 0.665
 Ga2B Ga 8 h 0.12 0.62 0 0.335
 Lu3 Lu 8 h 0.652 0.152 0 1
 Lu4 Lu 8 g 0 0.5 0.118 1
 Ni3A Ni 8 f 0 0 0.13 0.665
 Ga3B Ga 8 f 0 0 0.13 0.335
 Ni4A Ni 4 c 0 0 0 0.665
 Ga4B Ga 4 c 0 0 0 0.335
 Lu5 Lu 4 b 0 0.5 0.25 1
 Ni5A Ni 4 a 0 0 0.25 0.665
 Ga5B Ga 4 a 0 0 0.25 0.335


_exptl_crystal_colour                    ?
_exptl_crystal_density_meas              ?
_exptl_crystal_density_diffrn            9.82
_cell_measurement_temperature            ?
_cell_measurement_radiation              'X-rays, Fe Ka'
_cell_measurement_reflns_used            ?
_diffrn_ambient_temperature              ?
_diffrn_measurement_device               diffractometer
_diffrn_measurement_device_type          ?
_diffrn_radiation_type                   ?
_diffrn_reflns_number                    ?
_exptl_absorpt_coefficient_mu            ?
_exptl_absorpt_correction_type           ?
_computing_structure_solution            ?
_refine_ls_number_parameters             ?
_refine_ls_number_reflns                 ?
_refine_ls_R_factor_gt                   ?
_refine_ls_wR_factor_gt                  ?

# End of data set 1000691

File: R-M-X_CIFs2/R-M-X_CIFs2_filter_supercell_size/1000710.cif
##############################################################################
#                                                                            #
# Ga-Ho-Ni         # Ho3Ni3.3Ga7.7                                 # 1000710 #
#                                                                            #
##############################################################################
#                                                                            #
#                           Pearson's Crystal Data                           #
#      Crystal Structure Database for Inorganic Compounds (on DVD)           #
#                              Release 2023/24                               #
#                  Editors: Pierre Villars and Karin Cenzual                 #
#                                                                            #
#   Copyright (c) ASM International & Material Phases Data System (MPDS),    #
# Switzerland & National Institute for Materials Science (NIMS), Japan, 2023 #
#                   All rights reserved. Version 2023.07                     #
#                                                                            #
#   This copy of Pearson's Crystal Data is licensed to:                      #
#   Hunter College - City University of New York                             #
#                                                                            #
##############################################################################

data_1000710
_audit_creation_date                     2024-02-24
_audit_creation_method
;
Pearson's Crystal Data browser
;
#_database_code_PCD                      1000710
_database_code_PDF                       04-006-8594

# Entry summary

_chemical_formula_structural             'Ho~3~ Ni~1.8~ Ga~9.2~'
_chemical_formula_sum                    'Ga9.16 Ho3 Ni1.84'
_chemical_name_mineral                   ?
_chemical_compound_source                ?
_chemical_name_structure_type
Ho~3~(Ni~0.45~Ga~0.55~)~4~Ga~7~,oI28,71                                       
_chemical_formula_weight                 1241.9

# Bibliographic data

_publ_section_title
;
Compounds of the BaAl~4~ and La~3~Al~11~ structure types in rare-earth metal-gallium-nickel systems
;
_journal_coden_ASTM                      DNUNDU
_journal_name_full                       'Dopov. Akad. Nauk Ukr. RSR, Ser. A'
_journal_year                            1982
_journal_volume                          ?
_journal_issue                           2
_journal_page_first                      76
_journal_page_last                       79
_journal_language                        Ukrainian
loop_
 _publ_author_name
 _publ_author_address
'Grin Y.'
;
Lviv Ivan Franko State University
Department of Inorganic Chemistry
Lviv
Ukraine
;

# Standardized crystallographic data

_cell_length_a                           4.142
_cell_length_b                           9.608
_cell_length_c                           12.34
_cell_angle_alpha                        90
_cell_angle_beta                         90
_cell_angle_gamma                        90
_cell_volume                             491.1
_cell_formula_units_Z                    2
_space_group_IT_number                   71
_space_group_name_H-M_alt                'I m m m'
loop_
 _space_group_symop_id
 _space_group_symop_operation_xyz
 1 'x, y, z'
 2 '-x, -y, -z'
 3 '-x, -y, z'
 4 '-x, y, -z'
 5 '-x, y, z'
 6 'x, -y, -z'
 7 'x, -y, z'
 8 'x, y, -z'
 9 '1/2+x, 1/2+y, 1/2+z'
 10 '1/2-x, 1/2-y, 1/2-z'
 11 '1/2-x, 1/2-y, 1/2+z'
 12 '1/2-x, 1/2+y, 1/2-z'
 13 '1/2-x, 1/2+y, 1/2+z'
 14 '1/2+x, 1/2-y, 1/2-z'
 15 '1/2+x, 1/2-y, 1/2+z'
 16 '1/2+x, 1/2+y, 1/2-z'
loop_
 _atom_type_symbol
 Ga
 Ni
 Ho
loop_
 _atom_site_label
 _atom_site_type_symbol
 _atom_site_symmetry_multiplicity
 _atom_site_Wyckoff_symbol
 _atom_site_fract_x
 _atom_site_fract_y
 _atom_site_fract_z
 _atom_site_occupancy
 Ga2 Ga 8 l 0 0.271 0.169 1
 Ga,Ni1 Ga 8 l 0 0.364 0.35 0.54
 Ga,Ni2 Ni 8 l 0 0.364 0.35 0.46
 Ho2 Ho 4 i 0 0 0.315 1
 Ga3 Ga 4 h 0 0.228 0.5 1
 Ga1 Ga 2 d 0.5 0 0.5 1
 Ho1 Ho 2 a 0 0 0 1


_exptl_crystal_colour                    ?
_exptl_crystal_density_meas              ?
_exptl_crystal_density_diffrn            8.40
_cell_measurement_temperature            ?
_cell_measurement_radiation              'X-rays, Cu Ka'
_cell_measurement_reflns_used            ?
_diffrn_ambient_temperature              ?
_diffrn_measurement_device               diffractometer
_diffrn_measurement_device_type          DRON-1
_diffrn_radiation_type                   'X-rays, Cu Ka'
_diffrn_reflns_number                    ?
_exptl_absorpt_coefficient_mu            ?
_exptl_absorpt_correction_type           ?
_computing_structure_solution            'starting values from the literature'
_refine_ls_number_parameters             ?
_refine_ls_number_reflns                 97
_refine_ls_R_factor_gt                   0.097
_refine_ls_wR_factor_gt                  ?
_pd_proc_ls_proof_R_factor               ?
_pd_proc_ls_proof_wR_factor              ?
_refine_ls_R_I_factor                    ?

# End of data set 1000710

File: R-M-X_CIFs2/R-M-X_CIFs2_filter_supercell_size/1000711.cif
##############################################################################
#                                                                            #
# Er-Ga-Ni         # Er3Ni2.8Ga8.2                                 # 1000711 #
#                                                                            #
##############################################################################
#                                                                            #
#                           Pearson's Crystal Data                           #
#      Crystal Structure Database for Inorganic Compounds (on DVD)           #
#                              Release 2023/24                               #
#                  Editors: Pierre Villars and Karin Cenzual                 #
#                                                                            #
#   Copyright (c) ASM International & Material Phases Data System (MPDS),    #
# Switzerland & National Institute for Materials Science (NIMS), Japan, 2023 #
#                   All rights reserved. Version 2023.07                     #
#                                                                            #
#   This copy of Pearson's Crystal Data is licensed to:                      #
#   Hunter College - City University of New York                             #
#                                                                            #
##############################################################################

data_1000711
_audit_creation_date                     2024-02-24
_audit_creation_method
;
Pearson's Crystal Data browser
;
#_database_code_PCD                      1000711
_database_code_PDF                       ?

# Entry summary

_chemical_formula_structural             'Er~3~ Ni~2.8~ Ga~8.2~'
_chemical_formula_sum                    'Er3 Ga8.2 Ni2.8'
_chemical_name_mineral                   ?
_chemical_compound_source                ?
_chemical_name_structure_type
Ho~3~(Ni~0.45~Ga~0.55~)~4~Ga~7~,oI28,71                                       
_chemical_formula_weight                 1237.8

# Bibliographic data

_publ_section_title
;
Compounds of the BaAl~4~ and La~3~Al~11~ structure types in rare-earth metal-gallium-nickel systems
;
_journal_coden_ASTM                      DNUNDU
_journal_name_full                       'Dopov. Akad. Nauk Ukr. RSR, Ser. A'
_journal_year                            1982
_journal_volume                          ?
_journal_issue                           2
_journal_page_first                      76
_journal_page_last                       79
_journal_language                        Ukrainian
loop_
 _publ_author_name
 _publ_author_address
'Grin Y.'
;
Lviv Ivan Franko State University
Department of Inorganic Chemistry
Lviv
Ukraine
;

# Standardized crystallographic data

_cell_length_a                           4.13
_cell_length_b                           9.41
_cell_length_c                           12.25
_cell_angle_alpha                        90
_cell_angle_beta                         90
_cell_angle_gamma                        90
_cell_volume                             476.1
_cell_formula_units_Z                    2
_space_group_IT_number                   71
_space_group_name_H-M_alt                'I m m m'
loop_
 _space_group_symop_id
 _space_group_symop_operation_xyz
 1 'x, y, z'
 2 '-x, -y, -z'
 3 '-x, -y, z'
 4 '-x, y, -z'
 5 '-x, y, z'
 6 'x, -y, -z'
 7 'x, -y, z'
 8 'x, y, -z'
 9 '1/2+x, 1/2+y, 1/2+z'
 10 '1/2-x, 1/2-y, 1/2-z'
 11 '1/2-x, 1/2-y, 1/2+z'
 12 '1/2-x, 1/2+y, 1/2-z'
 13 '1/2-x, 1/2+y, 1/2+z'
 14 '1/2+x, 1/2-y, 1/2-z'
 15 '1/2+x, 1/2-y, 1/2+z'
 16 '1/2+x, 1/2+y, 1/2-z'

# Atomic positions taken from type-defining entry

loop_
 _atom_type_symbol
 Ga
 Ni
 Er
loop_
 _atom_site_label
 _atom_site_type_symbol
 _atom_site_symmetry_multiplicity
 _atom_site_Wyckoff_symbol
 _atom_site_fract_x
 _atom_site_fract_y
 _atom_site_fract_z
 _atom_site_occupancy
 Ga1 Ga 8 l 0 0.271 0.169 1
 Ni1A Ni 8 l 0 0.364 0.35 0.700
 Ga1B Ga 8 l 0 0.364 0.35 0.300
 Er1 Er 4 i 0 0 0.315 1
 Ga2 Ga 4 h 0 0.228 0.5 1
 Ga3 Ga 2 d 0.5 0 0.5 1
 Er2 Er 2 a 0 0 0 1


_exptl_crystal_colour                    ?
_exptl_crystal_density_meas              ?
_exptl_crystal_density_diffrn            8.64
_cell_measurement_temperature            ?
_cell_measurement_radiation              'X-rays, Fe Ka'
_cell_measurement_reflns_used            ?
_diffrn_ambient_temperature              ?
_diffrn_measurement_device               diffractometer
_diffrn_measurement_device_type          ?
_diffrn_radiation_type                   ?
_diffrn_reflns_number                    ?
_exptl_absorpt_coefficient_mu            ?
_exptl_absorpt_correction_type           ?
_computing_structure_solution            ?
_refine_ls_number_parameters             ?
_refine_ls_number_reflns                 ?
_refine_ls_R_factor_gt                   ?
_refine_ls_wR_factor_gt                  ?

# End of data set 1000711

File: R-M-X_CIFs2/R-M-X_CIFs2_filter_supercell_size/1000712.cif
##############################################################################
#                                                                            #
# Ga-Ni-Tm         # Tm3Ni2.2Ga8.8                                 # 1000712 #
#                                                                            #
##############################################################################
#                                                                            #
#                           Pearson's Crystal Data                           #
#      Crystal Structure Database for Inorganic Compounds (on DVD)           #
#                              Release 2023/24                               #
#                  Editors: Pierre Villars and Karin Cenzual                 #
#                                                                            #
#   Copyright (c) ASM International & Material Phases Data System (MPDS),    #
# Switzerland & National Institute for Materials Science (NIMS), Japan, 2023 #
#                   All rights reserved. Version 2023.07                     #
#                                                                            #
#   This copy of Pearson's Crystal Data is licensed to:                      #
#   Hunter College - City University of New York                             #
#                                                                            #
##############################################################################

data_1000712
_audit_creation_date                     2024-02-24
_audit_creation_method
;
Pearson's Crystal Data browser
;
#_database_code_PCD                      1000712
_database_code_PDF                       ?

# Entry summary

_chemical_formula_structural             'Tm~3~ Ni~2.2~ Ga~8.8~'
_chemical_formula_sum                    'Ga8.8 Ni2.2 Tm3'
_chemical_name_mineral                   ?
_chemical_compound_source                ?
_chemical_name_structure_type
Ho~3~(Ni~0.45~Ga~0.55~)~4~Ga~7~,oI28,71                                       
_chemical_formula_weight                 1249.5

# Bibliographic data

_publ_section_title
;
Compounds of the BaAl~4~ and La~3~Al~11~ structure types in rare-earth metal-gallium-nickel systems
;
_journal_coden_ASTM                      DNUNDU
_journal_name_full                       'Dopov. Akad. Nauk Ukr. RSR, Ser. A'
_journal_year                            1982
_journal_volume                          ?
_journal_issue                           2
_journal_page_first                      76
_journal_page_last                       79
_journal_language                        Ukrainian
loop_
 _publ_author_name
 _publ_author_address
'Grin Y.'
;
Lviv Ivan Franko State University
Department of Inorganic Chemistry
Lviv
Ukraine
;

# Standardized crystallographic data

_cell_length_a                           4.127
_cell_length_b                           9.49
_cell_length_c                           12.25
_cell_angle_alpha                        90
_cell_angle_beta                         90
_cell_angle_gamma                        90
_cell_volume                             479.8
_cell_formula_units_Z                    2
_space_group_IT_number                   71
_space_group_name_H-M_alt                'I m m m'
loop_
 _space_group_symop_id
 _space_group_symop_operation_xyz
 1 'x, y, z'
 2 '-x, -y, -z'
 3 '-x, -y, z'
 4 '-x, y, -z'
 5 '-x, y, z'
 6 'x, -y, -z'
 7 'x, -y, z'
 8 'x, y, -z'
 9 '1/2+x, 1/2+y, 1/2+z'
 10 '1/2-x, 1/2-y, 1/2-z'
 11 '1/2-x, 1/2-y, 1/2+z'
 12 '1/2-x, 1/2+y, 1/2-z'
 13 '1/2-x, 1/2+y, 1/2+z'
 14 '1/2+x, 1/2-y, 1/2-z'
 15 '1/2+x, 1/2-y, 1/2+z'
 16 '1/2+x, 1/2+y, 1/2-z'

# Atomic positions taken from type-defining entry

loop_
 _atom_type_symbol
 Ga
 Ni
 Tm
loop_
 _atom_site_label
 _atom_site_type_symbol
 _atom_site_symmetry_multiplicity
 _atom_site_Wyckoff_symbol
 _atom_site_fract_x
 _atom_site_fract_y
 _atom_site_fract_z
 _atom_site_occupancy
 Ga1 Ga 8 l 0 0.271 0.169 1
 Ni1A Ni 8 l 0 0.364 0.35 0.550
 Ga1B Ga 8 l 0 0.364 0.35 0.450
 Tm1 Tm 4 i 0 0 0.315 1
 Ga2 Ga 4 h 0 0.228 0.5 1
 Ga3 Ga 2 d 0.5 0 0.5 1
 Tm2 Tm 2 a 0 0 0 1


_exptl_crystal_colour                    ?
_exptl_crystal_density_meas              ?
_exptl_crystal_density_diffrn            8.65
_cell_measurement_temperature            ?
_cell_measurement_radiation              'X-rays, Fe Ka'
_cell_measurement_reflns_used            ?
_diffrn_ambient_temperature              ?
_diffrn_measurement_device               diffractometer
_diffrn_measurement_device_type          ?
_diffrn_radiation_type                   ?
_diffrn_reflns_number                    ?
_exptl_absorpt_coefficient_mu            ?
_exptl_absorpt_correction_type           ?
_computing_structure_solution            ?
_refine_ls_number_parameters             ?
_refine_ls_number_reflns                 ?
_refine_ls_R_factor_gt                   ?
_refine_ls_wR_factor_gt                  ?

# End of data set 1000712

File: R-M-X_CIFs2/R-M-X_CIFs2_filter_supercell_size/1000713.cif
##############################################################################
#                                                                            #
# Ga-Lu-Ni         # Lu3Ni1.4Ga9.6                                 # 1000713 #
#                                                                            #
##############################################################################
#                                                                            #
#                           Pearson's Crystal Data                           #
#      Crystal Structure Database for Inorganic Compounds (on DVD)           #
#                              Release 2023/24                               #
#                  Editors: Pierre Villars and Karin Cenzual                 #
#                                                                            #
#   Copyright (c) ASM International & Material Phases Data System (MPDS),    #
# Switzerland & National Institute for Materials Science (NIMS), Japan, 2023 #
#                   All rights reserved. Version 2023.07                     #
#                                                                            #
#   This copy of Pearson's Crystal Data is licensed to:                      #
#   Hunter College - City University of New York                             #
#                                                                            #
##############################################################################

data_1000713
_audit_creation_date                     2024-02-24
_audit_creation_method
;
Pearson's Crystal Data browser
;
#_database_code_PCD                      1000713
_database_code_PDF                       ?

# Entry summary

_chemical_formula_structural             'Lu~3~ Ni~1.4~ Ga~9.6~'
_chemical_formula_sum                    'Ga9.6 Lu3 Ni1.4'
_chemical_name_mineral                   ?
_chemical_compound_source                ?
_chemical_name_structure_type
Ho~3~(Ni~0.45~Ga~0.55~)~4~Ga~7~,oI28,71                                       
_chemical_formula_weight                 1276.4

# Bibliographic data

_publ_section_title
;
Compounds of the BaAl~4~ and La~3~Al~11~ structure types in rare-earth metal-gallium-nickel systems
;
_journal_coden_ASTM                      DNUNDU
_journal_name_full                       'Dopov. Akad. Nauk Ukr. RSR, Ser. A'
_journal_year                            1982
_journal_volume                          ?
_journal_issue                           2
_journal_page_first                      76
_journal_page_last                       79
_journal_language                        Ukrainian
loop_
 _publ_author_name
 _publ_author_address
'Grin Y.'
;
Lviv Ivan Franko State University
Department of Inorganic Chemistry
Lviv
Ukraine
;

# Standardized crystallographic data

_cell_length_a                           4.06
_cell_length_b                           9.29
_cell_length_c                           11.99
_cell_angle_alpha                        90
_cell_angle_beta                         90
_cell_angle_gamma                        90
_cell_volume                             452.2
_cell_formula_units_Z                    2
_space_group_IT_number                   71
_space_group_name_H-M_alt                'I m m m'
loop_
 _space_group_symop_id
 _space_group_symop_operation_xyz
 1 'x, y, z'
 2 '-x, -y, -z'
 3 '-x, -y, z'
 4 '-x, y, -z'
 5 '-x, y, z'
 6 'x, -y, -z'
 7 'x, -y, z'
 8 'x, y, -z'
 9 '1/2+x, 1/2+y, 1/2+z'
 10 '1/2-x, 1/2-y, 1/2-z'
 11 '1/2-x, 1/2-y, 1/2+z'
 12 '1/2-x, 1/2+y, 1/2-z'
 13 '1/2-x, 1/2+y, 1/2+z'
 14 '1/2+x, 1/2-y, 1/2-z'
 15 '1/2+x, 1/2-y, 1/2+z'
 16 '1/2+x, 1/2+y, 1/2-z'

# Atomic positions taken from type-defining entry

loop_
 _atom_type_symbol
 Ga
 Ni
 Lu
loop_
 _atom_site_label
 _atom_site_type_symbol
 _atom_site_symmetry_multiplicity
 _atom_site_Wyckoff_symbol
 _atom_site_fract_x
 _atom_site_fract_y
 _atom_site_fract_z
 _atom_site_occupancy
 Ga1 Ga 8 l 0 0.271 0.169 1
 Ga1A Ga 8 l 0 0.364 0.35 0.650
 Ni1B Ni 8 l 0 0.364 0.35 0.350
 Lu1 Lu 4 i 0 0 0.315 1
 Ga2 Ga 4 h 0 0.228 0.5 1
 Ga3 Ga 2 d 0.5 0 0.5 1
 Lu2 Lu 2 a 0 0 0 1


_exptl_crystal_colour                    ?
_exptl_crystal_density_meas              ?
_exptl_crystal_density_diffrn            9.37
_cell_measurement_temperature            ?
_cell_measurement_radiation              'X-rays, Fe Ka'
_cell_measurement_reflns_used            ?
_diffrn_ambient_temperature              ?
_diffrn_measurement_device               diffractometer
_diffrn_measurement_device_type          ?
_diffrn_radiation_type                   ?
_diffrn_reflns_number                    ?
_exptl_absorpt_coefficient_mu            ?
_exptl_absorpt_correction_type           ?
_computing_structure_solution            ?
_refine_ls_number_parameters             ?
_refine_ls_number_reflns                 ?
_refine_ls_R_factor_gt                   ?
_refine_ls_wR_factor_gt                  ?

# End of data set 1000713
