Repository: bobleesj/cif-filter-copy

## Overview
This Python toolkit provides a set of tools for processing Crystallographic Information File (CIF) files. It allows for moving files based on unsupported formats, unreasonable distances, and specific tags, copying files based on atomic occupancy and mixing, retrieving file information, and checking CIF folder content against an Excel file.

When you run `python main.py`, a prompt below will appear. 
```
Welcome! Please choose an option to proceed:
[1] Move files based on unsupported CIF format
[2] Move files based on unreasonable distance
[3] Move files based on tags
[4] Move files based on supercell atom count
[5] Copy files based on atomic occupancy and mixing

File: R-M-X_CIFs2/R-M-X_CIFs2_filter_supercell_size/1005281.cif
##############################################################################
#                                                                            #
# Co-Ga-Tb         # TbCo5Ga7                                      # 1005281 #
#                                                                            #
##############################################################################
#                                                                            #
#                           Pearson's Crystal Data                           #
#      Crystal Structure Database for Inorganic Compounds (on DVD)           #
#                              Release 2023/24                               #
#                  Editors: Pierre Villars and Karin Cenzual                 #
#                                                                            #
#   Copyright (c) ASM International & Material Phases Data System (MPDS),    #
# Switzerland & National Institute for Materials Science (NIMS), Japan, 2023 #
#                   All rights reserved. Version 2023.07                     #
#                                                                            #
#   This copy of Pearson's Crystal Data is licensed to:                      #
#   Hunter College - City University of New York                             #
#                                                                            #
##############################################################################

data_1005281
_audit_creation_date                     2024-02-24
_audit_creation_method
;
Pearson's Crystal Data browser
;
#_database_code_PCD                      1005281
_database_code_PDF                       04-014-2375

# Entry summary

_chemical_formula_structural             'Tb Co~5~ Ga~7~'
_chemical_formula_sum                    'Co5.02 Ga6.98 Tb'
_chemical_name_mineral                   ?
_chemical_compound_source                ?
_chemical_name_structure_type            ScFe~6~Ga~6~,oI26,71
_chemical_formula_weight                 941.6

# Bibliographic data

_publ_section_title
;
Structure and magnetic properties of ScFe~6~Ga~6~-type RCo~5~Ga~7~ (R= Y, Tb, Dy, Ho and Er)
;
_journal_coden_ASTM                      JSSCBI
_journal_name_full                       'J. Solid State Chem.'
_journal_year                            2004
_journal_volume                          177
_journal_page_first                      4341
_journal_page_last                       4345
_journal_language                        English
loop_
 _publ_author_name
 _publ_author_address
'Chang H.'
;
Chinese Academy of Sciences
Institute of Physics and Center for Condensed Matter Physics
Beijing
China
;
'Guo Y.Q.'
;
Beijing University of Science and Technology (USTB)
Department of Functional Materials
Beijing
China
;
'Yang L.T.'
;
Chinese Academy of Sciences
Institute of Physics and Center for Condensed Matter Physics
Beijing
China
;
'Liu Q.L.'
;
Chinese Academy of Sciences
Institute of Physics and Center for Condensed Matter Physics
Beijing
China
;
'Feng W.C.'
;
Chinese Academy of Sciences
Institute of Semiconductors
Beijing
China
;
'Liang J.K.'
;
Chinese Academy of Sciences
International Center for Materials Physics
Shenyang / Liaoning
China
;
'Rao G.H.'
;
Chinese Academy of Sciences
Institute of Physics and Center for Condensed Matter Physics
Beijing
China
;

# Standardized crystallographic data

_cell_length_a                           5.0978
_cell_length_b                           8.4772
_cell_length_c                           8.4765
_cell_angle_alpha                        90
_cell_angle_beta                         90
_cell_angle_gamma                        90
_cell_volume                             366.31
_cell_formula_units_Z                    2
_space_group_IT_number                   71
_space_group_name_H-M_alt                'I m m m'
loop_
 _space_group_symop_id
 _space_group_symop_operation_xyz
 1 'x, y, z'
 2 '-x, -y, -z'
 3 '-x, -y, z'
 4 '-x, y, -z'
 5 '-x, y, z'
 6 'x, -y, -z'
 7 'x, -y, z'
 8 'x, y, -z'
 9 '1/2+x, 1/2+y, 1/2+z'
 10 '1/2-x, 1/2-y, 1/2-z'
 11 '1/2-x, 1/2-y, 1/2+z'
 12 '1/2-x, 1/2+y, 1/2-z'
 13 '1/2-x, 1/2+y, 1/2+z'
 14 '1/2+x, 1/2-y, 1/2-z'
 15 '1/2+x, 1/2-y, 1/2+z'
 16 '1/2+x, 1/2+y, 1/2-z'
loop_
 _atom_type_symbol
 Co
 Ga
 Tb
loop_
 _atom_site_label
 _atom_site_type_symbol
 _atom_site_symmetry_multiplicity
 _atom_site_Wyckoff_symbol
 _atom_site_fract_x
 _atom_site_fract_y
 _atom_site_fract_z
 _atom_site_occupancy
 Co,Ga1A Co 8 k 0.25 0.25 0.25 0.91
 Co,Ga1B Ga 8 k 0.25 0.25 0.25 0.09
 Ga4 Ga 4 j 0.5 0 0.1966 1
 Ga3 Ga 4 i 0 0 0.3487 1
 Co,Ga2A Co 4 h 0 0.2682 0.5 0.69
 Co,Ga2B Ga 4 h 0 0.2682 0.5 0.31
 Ga5 Ga 4 g 0 0.3303 0 1
 Tb Tb 2 a 0 0 0 1


_exptl_crystal_colour                    ?
_exptl_crystal_density_meas              ?
_exptl_crystal_density_diffrn            8.54
_cell_measurement_temperature            ?
_cell_measurement_radiation              'X-rays, Cu Ka'
_cell_measurement_reflns_used            ?
_diffrn_ambient_temperature              ?
_diffrn_measurement_device               'automatic diffractometer'
_diffrn_measurement_device_type          'Rigaku D/MAX-2500'
_diffrn_radiation_type                   'X-rays, Cu Ka'
_diffrn_reflns_number                    ?
_diffrn_reflns_theta_min                 10
_diffrn_reflns_theta_max                 60
_pd_proc_2theta_range_min                20
_pd_proc_2theta_range_max                120
_exptl_absorpt_coefficient_mu            ?
_exptl_absorpt_correction_type           ?
_computing_structure_solution            'starting values from the literature'
_refine_ls_number_parameters             ?
_refine_ls_number_reflns                 ?
_refine_ls_R_factor_gt                   ?
_refine_ls_wR_factor_gt                  ?
_pd_proc_ls_proof_R_factor               ?
_pd_proc_ls_proof_wR_factor              0.1277
_refine_ls_R_I_factor                    ?

# End of data set 1005281

File: R-M-X_CIFs2/R-M-X_CIFs2_filter_supercell_size/1005282.cif
##############################################################################
#                                                                            #
# Co-Dy-Ga         # DyCo5Ga7                                      # 1005282 #
#                                                                            #
##############################################################################
#                                                                            #
#                           Pearson's Crystal Data                           #
#      Crystal Structure Database for Inorganic Compounds (on DVD)           #
#                              Release 2023/24                               #
#                  Editors: Pierre Villars and Karin Cenzual                 #
#                                                                            #
#   Copyright (c) ASM International & Material Phases Data System (MPDS),    #
# Switzerland & National Institute for Materials Science (NIMS), Japan, 2023 #
#                   All rights reserved. Version 2023.07                     #
#                                                                            #
#   This copy of Pearson's Crystal Data is licensed to:                      #
#   Hunter College - City University of New York                             #
#                                                                            #
##############################################################################

data_1005282
_audit_creation_date                     2024-02-24
_audit_creation_method
;
Pearson's Crystal Data browser
;
#_database_code_PCD                      1005282
_database_code_PDF                       04-014-2376

# Entry summary

_chemical_formula_structural             'Dy Co~5~ Ga~7~'
_chemical_formula_sum                    'Co5 Dy Ga7'
_chemical_name_mineral                   ?
_chemical_compound_source                ?
_chemical_name_structure_type            ScFe~6~Ga~6~,oI26,71
_chemical_formula_weight                 945.2

# Bibliographic data

_publ_section_title
;
Structure and magnetic properties of ScFe~6~Ga~6~-type RCo~5~Ga~7~ (R= Y, Tb, Dy, Ho and Er)
;
_journal_coden_ASTM                      JSSCBI
_journal_name_full                       'J. Solid State Chem.'
_journal_year                            2004
_journal_volume                          177
_journal_page_first                      4341
_journal_page_last                       4345
_journal_language                        English
loop_
 _publ_author_name
 _publ_author_address
'Chang H.'
;
Chinese Academy of Sciences
Institute of Physics and Center for Condensed Matter Physics
Beijing
China
;
'Guo Y.Q.'
;
Beijing University of Science and Technology (USTB)
Department of Functional Materials
Beijing
China
;
'Yang L.T.'
;
Chinese Academy of Sciences
Institute of Physics and Center for Condensed Matter Physics
Beijing
China
;
'Liu Q.L.'
;
Chinese Academy of Sciences
Institute of Physics and Center for Condensed Matter Physics
Beijing
China
;
'Feng W.C.'
;
Chinese Academy of Sciences
Institute of Semiconductors
Beijing
China
;
'Liang J.K.'
;
Chinese Academy of Sciences
International Center for Materials Physics
Shenyang / Liaoning
China
;
'Rao G.H.'
;
Chinese Academy of Sciences
Institute of Physics and Center for Condensed Matter Physics
Beijing
China
;

# Standardized crystallographic data

_cell_length_a                           5.0899
_cell_length_b                           8.4686
_cell_length_c                           8.4648
_cell_angle_alpha                        90
_cell_angle_beta                         90
_cell_angle_gamma                        90
_cell_volume                             364.87
_cell_formula_units_Z                    2
_space_group_IT_number                   71
_space_group_name_H-M_alt                'I m m m'
loop_
 _space_group_symop_id
 _space_group_symop_operation_xyz
 1 'x, y, z'
 2 '-x, -y, -z'
 3 '-x, -y, z'
 4 '-x, y, -z'
 5 '-x, y, z'
 6 'x, -y, -z'
 7 'x, -y, z'
 8 'x, y, -z'
 9 '1/2+x, 1/2+y, 1/2+z'
 10 '1/2-x, 1/2-y, 1/2-z'
 11 '1/2-x, 1/2-y, 1/2+z'
 12 '1/2-x, 1/2+y, 1/2-z'
 13 '1/2-x, 1/2+y, 1/2+z'
 14 '1/2+x, 1/2-y, 1/2-z'
 15 '1/2+x, 1/2-y, 1/2+z'
 16 '1/2+x, 1/2+y, 1/2-z'
loop_
 _atom_type_symbol
 Co
 Ga
 Dy
loop_
 _atom_site_label
 _atom_site_type_symbol
 _atom_site_symmetry_multiplicity
 _atom_site_Wyckoff_symbol
 _atom_site_fract_x
 _atom_site_fract_y
 _atom_site_fract_z
 _atom_site_occupancy
 Co,Ga1A Co 8 k 0.25 0.25 0.25 0.89
 Co,Ga1B Ga 8 k 0.25 0.25 0.25 0.11
 Ga4 Ga 4 j 0.5 0 0.2029 1
 Ga3 Ga 4 i 0 0 0.3494 1
 Co,Ga2A Co 4 h 0 0.2652 0.5 0.72
 Co,Ga2B Ga 4 h 0 0.2652 0.5 0.28
 Ga5 Ga 4 g 0 0.3391 0 1
 Dy Dy 2 a 0 0 0 1


_exptl_crystal_colour                    ?
_exptl_crystal_density_meas              ?
_exptl_crystal_density_diffrn            8.60
_cell_measurement_temperature            ?
_cell_measurement_radiation              'X-rays, Cu Ka'
_cell_measurement_reflns_used            ?
_diffrn_ambient_temperature              ?
_diffrn_measurement_device               'automatic diffractometer'
_diffrn_measurement_device_type          'Rigaku D/MAX-2500'
_diffrn_radiation_type                   'X-rays, Cu Ka'
_diffrn_reflns_number                    ?
_diffrn_reflns_theta_min                 10
_diffrn_reflns_theta_max                 60
_pd_proc_2theta_range_min                20
_pd_proc_2theta_range_max                120
_exptl_absorpt_coefficient_mu            ?
_exptl_absorpt_correction_type           ?
_computing_structure_solution            'starting values from the literature'
_refine_ls_number_parameters             ?
_refine_ls_number_reflns                 ?
_refine_ls_R_factor_gt                   ?
_refine_ls_wR_factor_gt                  ?
_pd_proc_ls_proof_R_factor               ?
_pd_proc_ls_proof_wR_factor              0.1288
_refine_ls_R_I_factor                    ?

# End of data set 1005282

File: R-M-X_CIFs2/R-M-X_CIFs2_filter_supercell_size/1005283.cif
##############################################################################
#                                                                            #
# Co-Ga-Ho         # HoCo5Ga7                                      # 1005283 #
#                                                                            #
##############################################################################
#                                                                            #
#                           Pearson's Crystal Data                           #
#      Crystal Structure Database for Inorganic Compounds (on DVD)           #
#                              Release 2023/24                               #
#                  Editors: Pierre Villars and Karin Cenzual                 #
#                                                                            #
#   Copyright (c) ASM International & Material Phases Data System (MPDS),    #
# Switzerland & National Institute for Materials Science (NIMS), Japan, 2023 #
#                   All rights reserved. Version 2023.07                     #
#                                                                            #
#   This copy of Pearson's Crystal Data is licensed to:                      #
#   Hunter College - City University of New York                             #
#                                                                            #
##############################################################################

data_1005283
_audit_creation_date                     2024-02-24
_audit_creation_method
;
Pearson's Crystal Data browser
;
#_database_code_PCD                      1005283
_database_code_PDF                       04-014-2377

# Entry summary

_chemical_formula_structural             'Ho Co~5~ Ga~7~'
_chemical_formula_sum                    'Co5.02 Ga6.98 Ho'
_chemical_name_mineral                   ?
_chemical_compound_source                ?
_chemical_name_structure_type            ScFe~6~Ga~6~,oI26,71
_chemical_formula_weight                 947.6

# Bibliographic data

_publ_section_title
;
Structure and magnetic properties of ScFe~6~Ga~6~-type RCo~5~Ga~7~ (R= Y, Tb, Dy, Ho and Er)
;
_journal_coden_ASTM                      JSSCBI
_journal_name_full                       'J. Solid State Chem.'
_journal_year                            2004
_journal_volume                          177
_journal_page_first                      4341
_journal_page_last                       4345
_journal_language                        English
loop_
 _publ_author_name
 _publ_author_address
'Chang H.'
;
Chinese Academy of Sciences
Institute of Physics and Center for Condensed Matter Physics
Beijing
China
;
'Guo Y.Q.'
;
Beijing University of Science and Technology (USTB)
Department of Functional Materials
Beijing
China
;
'Yang L.T.'
;
Chinese Academy of Sciences
Institute of Physics and Center for Condensed Matter Physics
Beijing
China
;
'Liu Q.L.'
;
Chinese Academy of Sciences
Institute of Physics and Center for Condensed Matter Physics
Beijing
China
;
'Feng W.C.'
;
Chinese Academy of Sciences
Institute of Semiconductors
Beijing
China
;
'Liang J.K.'
;
Chinese Academy of Sciences
International Center for Materials Physics
Shenyang / Liaoning
China
;
'Rao G.H.'
;
Chinese Academy of Sciences
Institute of Physics and Center for Condensed Matter Physics
Beijing
China
;

# Standardized crystallographic data

_cell_length_a                           5.0898
_cell_length_b                           8.4652
_cell_length_c                           8.46
_cell_angle_alpha                        90
_cell_angle_beta                         90
_cell_angle_gamma                        90
_cell_volume                             364.51
_cell_formula_units_Z                    2
_space_group_IT_number                   71
_space_group_name_H-M_alt                'I m m m'
loop_
 _space_group_symop_id
 _space_group_symop_operation_xyz
 1 'x, y, z'
 2 '-x, -y, -z'
 3 '-x, -y, z'
 4 '-x, y, -z'
 5 '-x, y, z'
 6 'x, -y, -z'
 7 'x, -y, z'
 8 'x, y, -z'
 9 '1/2+x, 1/2+y, 1/2+z'
 10 '1/2-x, 1/2-y, 1/2-z'
 11 '1/2-x, 1/2-y, 1/2+z'
 12 '1/2-x, 1/2+y, 1/2-z'
 13 '1/2-x, 1/2+y, 1/2+z'
 14 '1/2+x, 1/2-y, 1/2-z'
 15 '1/2+x, 1/2-y, 1/2+z'
 16 '1/2+x, 1/2+y, 1/2-z'
loop_
 _atom_type_symbol
 Co
 Ga
 Ho
loop_
 _atom_site_label
 _atom_site_type_symbol
 _atom_site_symmetry_multiplicity
 _atom_site_Wyckoff_symbol
 _atom_site_fract_x
 _atom_site_fract_y
 _atom_site_fract_z
 _atom_site_occupancy
 Co,Ga1A Co 8 k 0.25 0.25 0.25 0.90
 Co,Ga1B Ga 8 k 0.25 0.25 0.25 0.10
 Ga4 Ga 4 j 0.5 0 0.2049 1
 Ga3 Ga 4 i 0 0 0.3439 1
 Co,Ga2A Co 4 h 0 0.2693 0.5 0.71
 Co,Ga2B Ga 4 h 0 0.2693 0.5 0.29
 Ga5 Ga 4 g 0 0.3348 0 1
 Ho Ho 2 a 0 0 0 1


_exptl_crystal_colour                    ?
_exptl_crystal_density_meas              ?
_exptl_crystal_density_diffrn            8.63
_cell_measurement_temperature            ?
_cell_measurement_radiation              'X-rays, Cu Ka'
_cell_measurement_reflns_used            ?
_diffrn_ambient_temperature              ?
_diffrn_measurement_device               'automatic diffractometer'
_diffrn_measurement_device_type          'Rigaku D/MAX-2500'
_diffrn_radiation_type                   'X-rays, Cu Ka'
_diffrn_reflns_number                    ?
_diffrn_reflns_theta_min                 10
_diffrn_reflns_theta_max                 60
_pd_proc_2theta_range_min                20
_pd_proc_2theta_range_max                120
_exptl_absorpt_coefficient_mu            ?
_exptl_absorpt_correction_type           ?
_computing_structure_solution            'starting values from the literature'
_refine_ls_number_parameters             ?
_refine_ls_number_reflns                 ?
_refine_ls_R_factor_gt                   ?
_refine_ls_wR_factor_gt                  ?
_pd_proc_ls_proof_R_factor               ?
_pd_proc_ls_proof_wR_factor              0.1284
_refine_ls_R_I_factor                    ?

# End of data set 1005283

File: R-M-X_CIFs2/R-M-X_CIFs2_filter_supercell_size/1005284.cif
##############################################################################
#                                                                            #
# Co-Er-Ga         # ErCo5Ga7                                      # 1005284 #
#                                                                            #
##############################################################################
#                                                                            #
#                           Pearson's Crystal Data                           #
#      Crystal Structure Database for Inorganic Compounds (on DVD)           #
#                              Release 2023/24                               #
#                  Editors: Pierre Villars and Karin Cenzual                 #
#                                                                            #
#   Copyright (c) ASM International & Material Phases Data System (MPDS),    #
# Switzerland & National Institute for Materials Science (NIMS), Japan, 2023 #
#                   All rights reserved. Version 2023.07                     #
#                                                                            #
#   This copy of Pearson's Crystal Data is licensed to:                      #
#   Hunter College - City University of New York                             #
#                                                                            #
##############################################################################

data_1005284
_audit_creation_date                     2024-02-24
_audit_creation_method
;
Pearson's Crystal Data browser
;
#_database_code_PCD                      1005284
_database_code_PDF                       04-014-2378

# Entry summary

_chemical_formula_structural             'Er Co~5~ Ga~7~'
_chemical_formula_sum                    'Co5 Er Ga7'
_chemical_name_mineral                   ?
_chemical_compound_source                ?
_chemical_name_structure_type            ScFe~6~Ga~6~,oI26,71
_chemical_formula_weight                 950.0

# Bibliographic data

_publ_section_title
;
Structure and magnetic properties of ScFe~6~Ga~6~-type RCo~5~Ga~7~ (R= Y, Tb, Dy, Ho and Er)
;
_journal_coden_ASTM                      JSSCBI
_journal_name_full                       'J. Solid State Chem.'
_journal_year                            2004
_journal_volume                          177
_journal_page_first                      4341
_journal_page_last                       4345
_journal_language                        English
loop_
 _publ_author_name
 _publ_author_address
'Chang H.'
;
Chinese Academy of Sciences
Institute of Physics and Center for Condensed Matter Physics
Beijing
China
;
'Guo Y.Q.'
;
Beijing University of Science and Technology (USTB)
Department of Functional Materials
Beijing
China
;
'Yang L.T.'
;
Chinese Academy of Sciences
Institute of Physics and Center for Condensed Matter Physics
Beijing
China
;
'Liu Q.L.'
;
Chinese Academy of Sciences
Institute of Physics and Center for Condensed Matter Physics
Beijing
China
;
'Feng W.C.'
;
Chinese Academy of Sciences
Institute of Semiconductors
Beijing
China
;
'Liang J.K.'
;
Chinese Academy of Sciences
International Center for Materials Physics
Shenyang / Liaoning
China
;
'Rao G.H.'
;
Chinese Academy of Sciences
Institute of Physics and Center for Condensed Matter Physics
Beijing
China
;

# Standardized crystallographic data

_cell_length_a                           5.0814
_cell_length_b                           8.4577
_cell_length_c                           8.4555
_cell_angle_alpha                        90
_cell_angle_beta                         90
_cell_angle_gamma                        90
_cell_volume                             363.39
_cell_formula_units_Z                    2
_space_group_IT_number                   71
_space_group_name_H-M_alt                'I m m m'
loop_
 _space_group_symop_id
 _space_group_symop_operation_xyz
 1 'x, y, z'
 2 '-x, -y, -z'
 3 '-x, -y, z'
 4 '-x, y, -z'
 5 '-x, y, z'
 6 'x, -y, -z'
 7 'x, -y, z'
 8 'x, y, -z'
 9 '1/2+x, 1/2+y, 1/2+z'
 10 '1/2-x, 1/2-y, 1/2-z'
 11 '1/2-x, 1/2-y, 1/2+z'
 12 '1/2-x, 1/2+y, 1/2-z'
 13 '1/2-x, 1/2+y, 1/2+z'
 14 '1/2+x, 1/2-y, 1/2-z'
 15 '1/2+x, 1/2-y, 1/2+z'
 16 '1/2+x, 1/2+y, 1/2-z'
loop_
 _atom_type_symbol
 Co
 Ga
 Er
loop_
 _atom_site_label
 _atom_site_type_symbol
 _atom_site_symmetry_multiplicity
 _atom_site_Wyckoff_symbol
 _atom_site_fract_x
 _atom_site_fract_y
 _atom_site_fract_z
 _atom_site_occupancy
 Co,Ga1A Co 8 k 0.25 0.25 0.25 0.90
 Co,Ga1B Ga 8 k 0.25 0.25 0.25 0.10
 Ga4 Ga 4 j 0.5 0 0.1931 1
 Ga3 Ga 4 i 0 0 0.3425 1
 Co,Ga2A Co 4 h 0 0.2678 0.5 0.70
 Co,Ga2B Ga 4 h 0 0.2678 0.5 0.30
 Ga5 Ga 4 g 0 0.3351 0 1
 Er Er 2 a 0 0 0 1


_exptl_crystal_colour                    ?
_exptl_crystal_density_meas              ?
_exptl_crystal_density_diffrn            8.68
_cell_measurement_temperature            ?
_cell_measurement_radiation              'X-rays, Cu Ka'
_cell_measurement_reflns_used            ?
_diffrn_ambient_temperature              ?
_diffrn_measurement_device               'automatic diffractometer'
_diffrn_measurement_device_type          'Rigaku D/MAX-2500'
_diffrn_radiation_type                   'X-rays, Cu Ka'
_diffrn_reflns_number                    ?
_diffrn_reflns_theta_min                 10
_diffrn_reflns_theta_max                 60
_pd_proc_2theta_range_min                20
_pd_proc_2theta_range_max                120
_exptl_absorpt_coefficient_mu            ?
_exptl_absorpt_correction_type           ?
_computing_structure_solution            'starting values from the literature'
_refine_ls_number_parameters             ?
_refine_ls_number_reflns                 ?
_refine_ls_R_factor_gt                   ?
_refine_ls_wR_factor_gt                  ?
_pd_proc_ls_proof_R_factor               ?
_pd_proc_ls_proof_wR_factor              0.1268
_refine_ls_R_I_factor                    ?

# End of data set 1005284

File: R-M-X_CIFs2/R-M-X_CIFs2_filter_supercell_size/1005310.cif
##############################################################################
#                                                                            #
# Ce-In-Pt         # Ce12Pt7In                                     # 1005310 #
#                                                                            #
##############################################################################
#                                                                            #
#                           Pearson's Crystal Data                           #
#      Crystal Structure Database for Inorganic Compounds (on DVD)           #
#                              Release 2023/24                               #
#                  Editors: Pierre Villars and Karin Cenzual                 #
#                                                                            #
#   Copyright (c) ASM International & Material Phases Data System (MPDS),    #
# Switzerland & National Institute for Materials Science (NIMS), Japan, 2023 #
#                   All rights reserved. Version 2023.07                     #
#                                                                            #
#   This copy of Pearson's Crystal Data is licensed to:                      #
#   Hunter College - City University of New York                             #
#                                                                            #
##############################################################################

data_1005310
_audit_creation_date                     2024-02-24
_audit_creation_method
;
Pearson's Crystal Data browser
;
#_database_code_PCD                      1005310
_database_code_PDF                       04-011-1446

# Entry summary

_chemical_formula_structural             'Ce~12~ Pt~7~ In'
_chemical_formula_sum                    'Ce12 In Pt7'
_chemical_name_mineral                   ?
_chemical_compound_source                ?
_chemical_name_structure_type            Ce~12~Pt~7~In,tI80,140
_chemical_formula_weight                 3161.9

# Bibliographic data

_publ_section_title
'R~12~Pt~7~In (R= Ce, Pr, Nd, Gd, Ho) - New Derivatives of the Gd~3~Ga~2~-Type'
_journal_coden_ASTM                      JSSCBI
_journal_name_full                       'J. Solid State Chem.'
_journal_year                            2004
_journal_volume                          177
_journal_page_first                      17
_journal_page_last                       25
_journal_language                        English
loop_
 _publ_author_name
 _publ_author_address
'Galadzhun Y.V.'
;
Lviv Ivan Franko National University
Department of Inorganic Chemistry
Lviv
Ukraine
;
'Zaremba V.I.'
;
Lviv Ivan Franko National University
Department of Inorganic Chemistry
Lviv
Ukraine
;
'Kalychak Y.M.'
;
Lviv Ivan Franko National University
Department of Inorganic Chemistry
Lviv
Ukraine
;
'Davydov V.M.'
;
Lviv Ivan Franko National University
Department of Inorganic Chemistry
Lviv
Ukraine
;
'Pikul A.P.'
;
Polish Academy of Sciences (PAN)
Trzebiatowski W. Institute of Low Temperature and Structure Research
Wroclaw
Poland
;
'Stepien Damm J.'
;
Polish Academy of Sciences (PAN)
Trzebiatowski W. Institute of Low Temperature and Structure Research
Warsaw
Poland
;
'Kaczorowski D.'
;
Polish Academy of Sciences (PAN)
Trzebiatowski W. Institute of Low Temperature and Structure Research
Wroclaw
Poland
;

# Standardized crystallographic data

_cell_length_a                           12.093
_cell_length_b                           12.093
_cell_length_c                           14.548
_cell_angle_alpha                        90
_cell_angle_beta                         90
_cell_angle_gamma                        90
_cell_volume                             2127.5
_cell_formula_units_Z                    4
_space_group_IT_number                   140
_space_group_name_H-M_alt                'I 4/m c m'
loop_
 _space_group_symop_id
 _space_group_symop_operation_xyz
 1 'x, y, z'
 2 '-x, -y, -z'
 3 '-x, -y, z'
 4 '-x, y, 1/2-z'
 5 '-x, y, 1/2+z'
 6 '-y, -x, 1/2-z'
 7 '-y, -x, 1/2+z'
 8 '-y, x, -z'
 9 '-y, x, z'
 10 'x, -y, 1/2-z'
 11 'x, -y, 1/2+z'
 12 'x, y, -z'
 13 'y, -x, -z'
 14 'y, -x, z'
 15 'y, x, 1/2-z'
 16 'y, x, 1/2+z'
 17 '1/2+x, 1/2+y, 1/2+z'
 18 '1/2-x, 1/2-y, 1/2-z'
 19 '1/2-x, 1/2-y, 1/2+z'
 20 '1/2-x, 1/2+y, 1-z'
 21 '1/2-x, 1/2+y, 1+z'
 22 '1/2-y, 1/2-x, 1-z'
 23 '1/2-y, 1/2-x, 1+z'
 24 '1/2-y, 1/2+x, 1/2-z'
 25 '1/2-y, 1/2+x, 1/2+z'
 26 '1/2+x, 1/2-y, 1-z'
 27 '1/2+x, 1/2-y, 1+z'
 28 '1/2+x, 1/2+y, 1/2-z'
 29 '1/2+y, 1/2-x, 1/2-z'
 30 '1/2+y, 1/2-x, 1/2+z'
 31 '1/2+y, 1/2+x, 1-z'
 32 '1/2+y, 1/2+x, 1+z'
loop_
 _atom_type_symbol
 Ce
 Pt
 In
loop_
 _atom_site_label
 _atom_site_type_symbol
 _atom_site_symmetry_multiplicity
 _atom_site_Wyckoff_symbol
 _atom_site_fract_x
 _atom_site_fract_y
 _atom_site_fract_z
 _atom_site_occupancy
 Ce1 Ce 32 m 0.0711 0.2082 0.14222 1
 Pt1 Pt 16 l 0.17502 0.67502 0.19565 1
 Ce3 Ce 8 h 0.1753 0.6753 0 1
 Pt2 Pt 8 h 0.6245 0.1245 0 1
 Ce2 Ce 8 g 0 0.5 0.1392 1
 In In 4 c 0 0 0 1
 Pt3 Pt 4 a 0 0 0.25 1


_exptl_crystal_colour                    ?
_exptl_crystal_density_meas              ?
_exptl_crystal_density_diffrn            9.87
_cell_measurement_temperature            ?
_cell_measurement_radiation              'X-rays, Mo Ka'
_cell_measurement_reflns_used            ?
_diffrn_ambient_temperature              ?
_diffrn_measurement_device               'automatic diffractometer'
_diffrn_measurement_device_type          'Kuma Diffraction KM-4'
_diffrn_radiation_type                   'X-rays, Mo Ka'
_diffrn_reflns_number                    3005
_diffrn_reflns_theta_min                 2
_diffrn_reflns_theta_max                 31
_exptl_absorpt_coefficient_mu            71.825
_exptl_absorpt_correction_type           analytical
_computing_structure_solution            'direct methods, Fourier synthesis'
_refine_ls_number_parameters             33
_refine_ls_number_reflns                 669
_refine_ls_R_factor_gt                   0.0571
_refine_ls_wR_factor_gt                  0.1102

# End of data set 1005310

File: R-M-X_CIFs2/R-M-X_CIFs2_filter_supercell_size/1005311.cif
##############################################################################
#                                                                            #
# In-Pr-Pt         # Pr12Pt7In                                     # 1005311 #
#                                                                            #
##############################################################################
#                                                                            #
#                           Pearson's Crystal Data                           #
#      Crystal Structure Database for Inorganic Compounds (on DVD)           #
#                              Release 2023/24                               #
#                  Editors: Pierre Villars and Karin Cenzual                 #
#                                                                            #
#   Copyright (c) ASM International & Material Phases Data System (MPDS),    #
# Switzerland & National Institute for Materials Science (NIMS), Japan, 2023 #
#                   All rights reserved. Version 2023.07                     #
#                                                                            #
#   This copy of Pearson's Crystal Data is licensed to:                      #
#   Hunter College - City University of New York                             #
#                                                                            #
##############################################################################

data_1005311
_audit_creation_date                     2024-02-25
_audit_creation_method
;
Pearson's Crystal Data browser
;
#_database_code_PCD                      1005311
_database_code_PDF                       04-014-2398

# Entry summary

_chemical_formula_structural             'Pr~12~ Pt~7~ In'
_chemical_formula_sum                    'In Pr12 Pt7'
_chemical_name_mineral                   ?
_chemical_compound_source                ?
_chemical_name_structure_type            Ce~12~Pt~7~In,tI80,140
_chemical_formula_weight                 3171.3

# Bibliographic data

_publ_section_title
'R~12~Pt~7~In (R= Ce, Pr, Nd, Gd, Ho) - New Derivatives of the Gd~3~Ga~2~-Type'
_journal_coden_ASTM                      JSSCBI
_journal_name_full                       'J. Solid State Chem.'
_journal_year                            2004
_journal_volume                          177
_journal_page_first                      17
_journal_page_last                       25
_journal_language                        English
loop_
 _publ_author_name
 _publ_author_address
'Galadzhun Y.V.'
;
Lviv Ivan Franko National University
Department of Inorganic Chemistry
Lviv
Ukraine
;
'Zaremba V.I.'
;
Lviv Ivan Franko National University
Department of Inorganic Chemistry
Lviv
Ukraine
;
'Kalychak Y.M.'
;
Lviv Ivan Franko National University
Department of Inorganic Chemistry
Lviv
Ukraine
;
'Davydov V.M.'
;
Lviv Ivan Franko National University
Department of Inorganic Chemistry
Lviv
Ukraine
;
'Pikul A.P.'
;
Polish Academy of Sciences (PAN)
Trzebiatowski W. Institute of Low Temperature and Structure Research
Wroclaw
Poland
;
'Stepien Damm J.'
;
Polish Academy of Sciences (PAN)
Trzebiatowski W. Institute of Low Temperature and Structure Research
Warsaw
Poland
;
'Kaczorowski D.'
;
Polish Academy of Sciences (PAN)
Trzebiatowski W. Institute of Low Temperature and Structure Research
Wroclaw
Poland
;

# Standardized crystallographic data

_cell_length_a                           11.976
_cell_length_b                           11.976
_cell_length_c                           14.478
_cell_angle_alpha                        90
_cell_angle_beta                         90
_cell_angle_gamma                        90
_cell_volume                             2076.5
_cell_formula_units_Z                    4
_space_group_IT_number                   140
_space_group_name_H-M_alt                'I 4/m c m'
loop_
 _space_group_symop_id
 _space_group_symop_operation_xyz
 1 'x, y, z'
 2 '-x, -y, -z'
 3 '-x, -y, z'
 4 '-x, y, 1/2-z'
 5 '-x, y, 1/2+z'
 6 '-y, -x, 1/2-z'
 7 '-y, -x, 1/2+z'
 8 '-y, x, -z'
 9 '-y, x, z'
 10 'x, -y, 1/2-z'
 11 'x, -y, 1/2+z'
 12 'x, y, -z'
 13 'y, -x, -z'
 14 'y, -x, z'
 15 'y, x, 1/2-z'
 16 'y, x, 1/2+z'
 17 '1/2+x, 1/2+y, 1/2+z'
 18 '1/2-x, 1/2-y, 1/2-z'
 19 '1/2-x, 1/2-y, 1/2+z'
 20 '1/2-x, 1/2+y, 1-z'
 21 '1/2-x, 1/2+y, 1+z'
 22 '1/2-y, 1/2-x, 1-z'
 23 '1/2-y, 1/2-x, 1+z'
 24 '1/2-y, 1/2+x, 1/2-z'
 25 '1/2-y, 1/2+x, 1/2+z'
 26 '1/2+x, 1/2-y, 1-z'
 27 '1/2+x, 1/2-y, 1+z'
 28 '1/2+x, 1/2+y, 1/2-z'
 29 '1/2+y, 1/2-x, 1/2-z'
 30 '1/2+y, 1/2-x, 1/2+z'
 31 '1/2+y, 1/2+x, 1-z'
 32 '1/2+y, 1/2+x, 1+z'
loop_
 _atom_type_symbol
 Pr
 Pt
 In
loop_
 _atom_site_label
 _atom_site_type_symbol
 _atom_site_symmetry_multiplicity
 _atom_site_Wyckoff_symbol
 _atom_site_fract_x
 _atom_site_fract_y
 _atom_site_fract_z
 _atom_site_occupancy
 Pr1 Pr 32 m 0.0728 0.2047 0.142 1
 Pt1 Pt 16 l 0.1751 0.6751 0.1967 1
 Pr3 Pr 8 h 0.1747 0.6747 0 1
 Pt2 Pt 8 h 0.6252 0.1252 0 1
 Pr2 Pr 8 g 0 0.5 0.1461 1
 In In 4 c 0 0 0 1
 Pt3 Pt 4 a 0 0 0.25 1


_exptl_crystal_colour                    ?
_exptl_crystal_density_meas              ?
_exptl_crystal_density_diffrn            10.14
_cell_measurement_temperature            ?
_cell_measurement_radiation              'X-rays, Cu Ka'
_cell_measurement_reflns_used            ?
_diffrn_ambient_temperature              ?
_diffrn_measurement_device               'automatic diffractometer'
_diffrn_measurement_device_type          HZG-4
_diffrn_radiation_type                   'X-rays, Cu Ka'
_diffrn_reflns_number                    ?
_diffrn_reflns_theta_min                 7.5
_diffrn_reflns_theta_max                 52.5
_pd_proc_2theta_range_min                15
_pd_proc_2theta_range_max                105
_exptl_absorpt_coefficient_mu            ?
_exptl_absorpt_correction_type           ?
_computing_structure_solution            'starting values from the literature'
_refine_ls_number_parameters             ?
_refine_ls_number_reflns                 ?
_refine_ls_R_factor_gt                   ?
_refine_ls_wR_factor_gt                  ?
_pd_proc_ls_proof_R_factor               0.0216
_pd_proc_ls_proof_wR_factor              ?
_refine_ls_R_I_factor                    ?

# End of data set 1005311
