Repository: bobleesj/cif-filter-copy

## Overview
This Python toolkit provides a set of tools for processing Crystallographic Information File (CIF) files. It allows for moving files based on unsupported formats, unreasonable distances, and specific tags, copying files based on atomic occupancy and mixing, retrieving file information, and checking CIF folder content against an Excel file.

When you run `python main.py`, a prompt below will appear. 
```
Welcome! Please choose an option to proceed:
[1] Move files based on unsupported CIF format
[2] Move files based on unreasonable distance
[3] Move files based on tags
[4] Move files based on supercell atom count
[5] Copy files based on atomic occupancy and mixing

File: R-M-X_CIFs2/R-M-X_CIFs2_filter_supercell_size/1005312.cif
##############################################################################
#                                                                            #
# Ho-In-Pt         # Ho12Pt7In                                     # 1005312 #
#                                                                            #
##############################################################################
#                                                                            #
#                           Pearson's Crystal Data                           #
#      Crystal Structure Database for Inorganic Compounds (on DVD)           #
#                              Release 2023/24                               #
#                  Editors: Pierre Villars and Karin Cenzual                 #
#                                                                            #
#   Copyright (c) ASM International & Material Phases Data System (MPDS),    #
# Switzerland & National Institute for Materials Science (NIMS), Japan, 2023 #
#                   All rights reserved. Version 2023.07                     #
#                                                                            #
#   This copy of Pearson's Crystal Data is licensed to:                      #
#   Hunter College - City University of New York                             #
#                                                                            #
##############################################################################

data_1005312
_audit_creation_date                     2024-02-25
_audit_creation_method
;
Pearson's Crystal Data browser
;
#_database_code_PCD                      1005312
_database_code_PDF                       04-014-2399

# Entry summary

_chemical_formula_structural             'Ho~12~ Pt~7~ In'
_chemical_formula_sum                    'Ho12 In Pt7'
_chemical_name_mineral                   ?
_chemical_compound_source                ?
_chemical_name_structure_type            Ce~12~Pt~7~In,tI80,140
_chemical_formula_weight                 3459.6

# Bibliographic data

_publ_section_title
'R~12~Pt~7~In (R= Ce, Pr, Nd, Gd, Ho) - New Derivatives of the Gd~3~Ga~2~-Type'
_journal_coden_ASTM                      JSSCBI
_journal_name_full                       'J. Solid State Chem.'
_journal_year                            2004
_journal_volume                          177
_journal_page_first                      17
_journal_page_last                       25
_journal_language                        English
loop_
 _publ_author_name
 _publ_author_address
'Galadzhun Y.V.'
;
Lviv Ivan Franko National University
Department of Inorganic Chemistry
Lviv
Ukraine
;
'Zaremba V.I.'
;
Lviv Ivan Franko National University
Department of Inorganic Chemistry
Lviv
Ukraine
;
'Kalychak Y.M.'
;
Lviv Ivan Franko National University
Department of Inorganic Chemistry
Lviv
Ukraine
;
'Davydov V.M.'
;
Lviv Ivan Franko National University
Department of Inorganic Chemistry
Lviv
Ukraine
;
'Pikul A.P.'
;
Polish Academy of Sciences (PAN)
Trzebiatowski W. Institute of Low Temperature and Structure Research
Wroclaw
Poland
;
'Stepien Damm J.'
;
Polish Academy of Sciences (PAN)
Trzebiatowski W. Institute of Low Temperature and Structure Research
Warsaw
Poland
;
'Kaczorowski D.'
;
Polish Academy of Sciences (PAN)
Trzebiatowski W. Institute of Low Temperature and Structure Research
Wroclaw
Poland
;

# Standardized crystallographic data

_cell_length_a                           11.369
_cell_length_b                           11.369
_cell_length_c                           14.462
_cell_angle_alpha                        90
_cell_angle_beta                         90
_cell_angle_gamma                        90
_cell_volume                             1869.3
_cell_formula_units_Z                    4
_space_group_IT_number                   140
_space_group_name_H-M_alt                'I 4/m c m'
loop_
 _space_group_symop_id
 _space_group_symop_operation_xyz
 1 'x, y, z'
 2 '-x, -y, -z'
 3 '-x, -y, z'
 4 '-x, y, 1/2-z'
 5 '-x, y, 1/2+z'
 6 '-y, -x, 1/2-z'
 7 '-y, -x, 1/2+z'
 8 '-y, x, -z'
 9 '-y, x, z'
 10 'x, -y, 1/2-z'
 11 'x, -y, 1/2+z'
 12 'x, y, -z'
 13 'y, -x, -z'
 14 'y, -x, z'
 15 'y, x, 1/2-z'
 16 'y, x, 1/2+z'
 17 '1/2+x, 1/2+y, 1/2+z'
 18 '1/2-x, 1/2-y, 1/2-z'
 19 '1/2-x, 1/2-y, 1/2+z'
 20 '1/2-x, 1/2+y, 1-z'
 21 '1/2-x, 1/2+y, 1+z'
 22 '1/2-y, 1/2-x, 1-z'
 23 '1/2-y, 1/2-x, 1+z'
 24 '1/2-y, 1/2+x, 1/2-z'
 25 '1/2-y, 1/2+x, 1/2+z'
 26 '1/2+x, 1/2-y, 1-z'
 27 '1/2+x, 1/2-y, 1+z'
 28 '1/2+x, 1/2+y, 1/2-z'
 29 '1/2+y, 1/2-x, 1/2-z'
 30 '1/2+y, 1/2-x, 1/2+z'
 31 '1/2+y, 1/2+x, 1-z'
 32 '1/2+y, 1/2+x, 1+z'
loop_
 _atom_type_symbol
 Ho
 Pt
 In
loop_
 _atom_site_label
 _atom_site_type_symbol
 _atom_site_symmetry_multiplicity
 _atom_site_Wyckoff_symbol
 _atom_site_fract_x
 _atom_site_fract_y
 _atom_site_fract_z
 _atom_site_occupancy
 Ho1 Ho 32 m 0.0715 0.2062 0.1427 1
 Pt1 Pt 16 l 0.1729 0.6729 0.1955 1
 Ho3 Ho 8 h 0.1737 0.6737 0 1
 Pt2 Pt 8 h 0.6215 0.1215 0 1
 Ho2 Ho 8 g 0 0.5 0.1443 1
 In In 4 c 0 0 0 1
 Pt3 Pt 4 a 0 0 0.25 1


_exptl_crystal_colour                    ?
_exptl_crystal_density_meas              ?
_exptl_crystal_density_diffrn            12.29
_cell_measurement_temperature            ?
_cell_measurement_radiation              'X-rays, Cu Ka'
_cell_measurement_reflns_used            ?
_diffrn_ambient_temperature              ?
_diffrn_measurement_device               'automatic diffractometer'
_diffrn_measurement_device_type          HZG-4
_diffrn_radiation_type                   'X-rays, Cu Ka'
_diffrn_reflns_number                    ?
_diffrn_reflns_theta_min                 7.5
_diffrn_reflns_theta_max                 52.5
_pd_proc_2theta_range_min                15
_pd_proc_2theta_range_max                105
_exptl_absorpt_coefficient_mu            ?
_exptl_absorpt_correction_type           ?
_computing_structure_solution            'starting values from the literature'
_refine_ls_number_parameters             ?
_refine_ls_number_reflns                 ?
_refine_ls_R_factor_gt                   ?
_refine_ls_wR_factor_gt                  ?
_pd_proc_ls_proof_R_factor               0.0366
_pd_proc_ls_proof_wR_factor              ?
_refine_ls_R_I_factor                    ?

# End of data set 1005312

File: R-M-X_CIFs2/R-M-X_CIFs2_filter_supercell_size/1005313.cif
##############################################################################
#                                                                            #
# In-Nd-Pt         # Nd12Pt7In                                     # 1005313 #
#                                                                            #
##############################################################################
#                                                                            #
#                           Pearson's Crystal Data                           #
#      Crystal Structure Database for Inorganic Compounds (on DVD)           #
#                              Release 2023/24                               #
#                  Editors: Pierre Villars and Karin Cenzual                 #
#                                                                            #
#   Copyright (c) ASM International & Material Phases Data System (MPDS),    #
# Switzerland & National Institute for Materials Science (NIMS), Japan, 2023 #
#                   All rights reserved. Version 2023.07                     #
#                                                                            #
#   This copy of Pearson's Crystal Data is licensed to:                      #
#   Hunter College - City University of New York                             #
#                                                                            #
##############################################################################

data_1005313
_audit_creation_date                     2024-02-25
_audit_creation_method
;
Pearson's Crystal Data browser
;
#_database_code_PCD                      1005313
_database_code_PDF                       04-018-7782

# Entry summary

_chemical_formula_structural             'Nd~12~ Pt~7~ In'
_chemical_formula_sum                    'In Nd12 Pt7'
_chemical_name_mineral                   ?
_chemical_compound_source                ?
_chemical_name_structure_type            Ce~12~Pt~7~In,tI80,140
_chemical_formula_weight                 3211.3

# Bibliographic data

_publ_section_title
'R~12~Pt~7~In (R= Ce, Pr, Nd, Gd, Ho) - New Derivatives of the Gd~3~Ga~2~-Type'
_journal_coden_ASTM                      JSSCBI
_journal_name_full                       'J. Solid State Chem.'
_journal_year                            2004
_journal_volume                          177
_journal_page_first                      17
_journal_page_last                       25
_journal_language                        English
loop_
 _publ_author_name
 _publ_author_address
'Galadzhun Y.V.'
;
Lviv Ivan Franko National University
Department of Inorganic Chemistry
Lviv
Ukraine
;
'Zaremba V.I.'
;
Lviv Ivan Franko National University
Department of Inorganic Chemistry
Lviv
Ukraine
;
'Kalychak Y.M.'
;
Lviv Ivan Franko National University
Department of Inorganic Chemistry
Lviv
Ukraine
;
'Davydov V.M.'
;
Lviv Ivan Franko National University
Department of Inorganic Chemistry
Lviv
Ukraine
;
'Pikul A.P.'
;
Polish Academy of Sciences (PAN)
Trzebiatowski W. Institute of Low Temperature and Structure Research
Wroclaw
Poland
;
'Stepien Damm J.'
;
Polish Academy of Sciences (PAN)
Trzebiatowski W. Institute of Low Temperature and Structure Research
Warsaw
Poland
;
'Kaczorowski D.'
;
Polish Academy of Sciences (PAN)
Trzebiatowski W. Institute of Low Temperature and Structure Research
Wroclaw
Poland
;

# Standardized crystallographic data

_cell_length_a                           11.902
_cell_length_b                           11.902
_cell_length_c                           14.472
_cell_angle_alpha                        90
_cell_angle_beta                         90
_cell_angle_gamma                        90
_cell_volume                             2050.1
_cell_formula_units_Z                    4
_space_group_IT_number                   140
_space_group_name_H-M_alt                'I 4/m c m'
loop_
 _space_group_symop_id
 _space_group_symop_operation_xyz
 1 'x, y, z'
 2 '-x, -y, -z'
 3 '-x, -y, z'
 4 '-x, y, 1/2-z'
 5 '-x, y, 1/2+z'
 6 '-y, -x, 1/2-z'
 7 '-y, -x, 1/2+z'
 8 '-y, x, -z'
 9 '-y, x, z'
 10 'x, -y, 1/2-z'
 11 'x, -y, 1/2+z'
 12 'x, y, -z'
 13 'y, -x, -z'
 14 'y, -x, z'
 15 'y, x, 1/2-z'
 16 'y, x, 1/2+z'
 17 '1/2+x, 1/2+y, 1/2+z'
 18 '1/2-x, 1/2-y, 1/2-z'
 19 '1/2-x, 1/2-y, 1/2+z'
 20 '1/2-x, 1/2+y, 1-z'
 21 '1/2-x, 1/2+y, 1+z'
 22 '1/2-y, 1/2-x, 1-z'
 23 '1/2-y, 1/2-x, 1+z'
 24 '1/2-y, 1/2+x, 1/2-z'
 25 '1/2-y, 1/2+x, 1/2+z'
 26 '1/2+x, 1/2-y, 1-z'
 27 '1/2+x, 1/2-y, 1+z'
 28 '1/2+x, 1/2+y, 1/2-z'
 29 '1/2+y, 1/2-x, 1/2-z'
 30 '1/2+y, 1/2-x, 1/2+z'
 31 '1/2+y, 1/2+x, 1-z'
 32 '1/2+y, 1/2+x, 1+z'

# Atomic positions taken from type-defining entry

loop_
 _atom_type_symbol
 Nd
 Pt
 In
loop_
 _atom_site_label
 _atom_site_type_symbol
 _atom_site_symmetry_multiplicity
 _atom_site_Wyckoff_symbol
 _atom_site_fract_x
 _atom_site_fract_y
 _atom_site_fract_z
 _atom_site_occupancy
 Nd1 Nd 32 m 0.0711 0.2082 0.14222 1
 Pt1 Pt 16 l 0.17502 0.67502 0.19565 1
 Nd2 Nd 8 h 0.1753 0.6753 0 1
 Pt2 Pt 8 h 0.6245 0.1245 0 1
 Nd3 Nd 8 g 0 0.5 0.1392 1
 In1 In 4 c 0 0 0 1
 Pt3 Pt 4 a 0 0 0.25 1


_exptl_crystal_colour                    ?
_exptl_crystal_density_meas              ?
_exptl_crystal_density_diffrn            10.40
_cell_measurement_temperature            ?
_cell_measurement_radiation              'X-rays, Cu Ka'
_cell_measurement_reflns_used            ?
_diffrn_ambient_temperature              ?
_diffrn_measurement_device               'automatic diffractometer'
_diffrn_measurement_device_type          ?
_diffrn_radiation_type                   ?
_diffrn_reflns_number                    ?
_exptl_absorpt_coefficient_mu            ?
_exptl_absorpt_correction_type           ?
_computing_structure_solution            ?
_refine_ls_number_parameters             ?
_refine_ls_number_reflns                 ?
_refine_ls_R_factor_gt                   ?
_refine_ls_wR_factor_gt                  ?

# End of data set 1005313

File: R-M-X_CIFs2/R-M-X_CIFs2_filter_supercell_size/1005314.cif
##############################################################################
#                                                                            #
# Gd-In-Pt         # Gd12Pt7In                                     # 1005314 #
#                                                                            #
##############################################################################
#                                                                            #
#                           Pearson's Crystal Data                           #
#      Crystal Structure Database for Inorganic Compounds (on DVD)           #
#                              Release 2023/24                               #
#                  Editors: Pierre Villars and Karin Cenzual                 #
#                                                                            #
#   Copyright (c) ASM International & Material Phases Data System (MPDS),    #
# Switzerland & National Institute for Materials Science (NIMS), Japan, 2023 #
#                   All rights reserved. Version 2023.07                     #
#                                                                            #
#   This copy of Pearson's Crystal Data is licensed to:                      #
#   Hunter College - City University of New York                             #
#                                                                            #
##############################################################################

data_1005314
_audit_creation_date                     2024-02-24
_audit_creation_method
;
Pearson's Crystal Data browser
;
#_database_code_PCD                      1005314
_database_code_PDF                       04-018-7783

# Entry summary

_chemical_formula_structural             'Gd~12~ Pt~7~ In'
_chemical_formula_sum                    'Gd12 In Pt7'
_chemical_name_mineral                   ?
_chemical_compound_source                ?
_chemical_name_structure_type            Ce~12~Pt~7~In,tI80,140
_chemical_formula_weight                 3367.4

# Bibliographic data

_publ_section_title
'R~12~Pt~7~In (R= Ce, Pr, Nd, Gd, Ho) - New Derivatives of the Gd~3~Ga~2~-Type'
_journal_coden_ASTM                      JSSCBI
_journal_name_full                       'J. Solid State Chem.'
_journal_year                            2004
_journal_volume                          177
_journal_page_first                      17
_journal_page_last                       25
_journal_language                        English
loop_
 _publ_author_name
 _publ_author_address
'Galadzhun Y.V.'
;
Lviv Ivan Franko National University
Department of Inorganic Chemistry
Lviv
Ukraine
;
'Zaremba V.I.'
;
Lviv Ivan Franko National University
Department of Inorganic Chemistry
Lviv
Ukraine
;
'Kalychak Y.M.'
;
Lviv Ivan Franko National University
Department of Inorganic Chemistry
Lviv
Ukraine
;
'Davydov V.M.'
;
Lviv Ivan Franko National University
Department of Inorganic Chemistry
Lviv
Ukraine
;
'Pikul A.P.'
;
Polish Academy of Sciences (PAN)
Trzebiatowski W. Institute of Low Temperature and Structure Research
Wroclaw
Poland
;
'Stepien Damm J.'
;
Polish Academy of Sciences (PAN)
Trzebiatowski W. Institute of Low Temperature and Structure Research
Warsaw
Poland
;
'Kaczorowski D.'
;
Polish Academy of Sciences (PAN)
Trzebiatowski W. Institute of Low Temperature and Structure Research
Wroclaw
Poland
;

# Standardized crystallographic data

_cell_length_a                           11.601
_cell_length_b                           11.601
_cell_length_c                           14.472
_cell_angle_alpha                        90
_cell_angle_beta                         90
_cell_angle_gamma                        90
_cell_volume                             1947.7
_cell_formula_units_Z                    4
_space_group_IT_number                   140
_space_group_name_H-M_alt                'I 4/m c m'
loop_
 _space_group_symop_id
 _space_group_symop_operation_xyz
 1 'x, y, z'
 2 '-x, -y, -z'
 3 '-x, -y, z'
 4 '-x, y, 1/2-z'
 5 '-x, y, 1/2+z'
 6 '-y, -x, 1/2-z'
 7 '-y, -x, 1/2+z'
 8 '-y, x, -z'
 9 '-y, x, z'
 10 'x, -y, 1/2-z'
 11 'x, -y, 1/2+z'
 12 'x, y, -z'
 13 'y, -x, -z'
 14 'y, -x, z'
 15 'y, x, 1/2-z'
 16 'y, x, 1/2+z'
 17 '1/2+x, 1/2+y, 1/2+z'
 18 '1/2-x, 1/2-y, 1/2-z'
 19 '1/2-x, 1/2-y, 1/2+z'
 20 '1/2-x, 1/2+y, 1-z'
 21 '1/2-x, 1/2+y, 1+z'
 22 '1/2-y, 1/2-x, 1-z'
 23 '1/2-y, 1/2-x, 1+z'
 24 '1/2-y, 1/2+x, 1/2-z'
 25 '1/2-y, 1/2+x, 1/2+z'
 26 '1/2+x, 1/2-y, 1-z'
 27 '1/2+x, 1/2-y, 1+z'
 28 '1/2+x, 1/2+y, 1/2-z'
 29 '1/2+y, 1/2-x, 1/2-z'
 30 '1/2+y, 1/2-x, 1/2+z'
 31 '1/2+y, 1/2+x, 1-z'
 32 '1/2+y, 1/2+x, 1+z'

# Atomic positions taken from type-defining entry

loop_
 _atom_type_symbol
 Gd
 Pt
 In
loop_
 _atom_site_label
 _atom_site_type_symbol
 _atom_site_symmetry_multiplicity
 _atom_site_Wyckoff_symbol
 _atom_site_fract_x
 _atom_site_fract_y
 _atom_site_fract_z
 _atom_site_occupancy
 Gd1 Gd 32 m 0.0711 0.2082 0.14222 1
 Pt1 Pt 16 l 0.17502 0.67502 0.19565 1
 Gd2 Gd 8 h 0.1753 0.6753 0 1
 Pt2 Pt 8 h 0.6245 0.1245 0 1
 Gd3 Gd 8 g 0 0.5 0.1392 1
 In1 In 4 c 0 0 0 1
 Pt3 Pt 4 a 0 0 0.25 1


_exptl_crystal_colour                    ?
_exptl_crystal_density_meas              ?
_exptl_crystal_density_diffrn            11.48
_cell_measurement_temperature            ?
_cell_measurement_radiation              'X-rays, Cu Ka'
_cell_measurement_reflns_used            ?
_diffrn_ambient_temperature              ?
_diffrn_measurement_device               'automatic diffractometer'
_diffrn_measurement_device_type          ?
_diffrn_radiation_type                   ?
_diffrn_reflns_number                    ?
_exptl_absorpt_coefficient_mu            ?
_exptl_absorpt_correction_type           ?
_computing_structure_solution            ?
_refine_ls_number_parameters             ?
_refine_ls_number_reflns                 ?
_refine_ls_R_factor_gt                   ?
_refine_ls_wR_factor_gt                  ?

# End of data set 1005314

File: R-M-X_CIFs2/R-M-X_CIFs2_filter_supercell_size/1005339.cif
##############################################################################
#                                                                            #
# Ce-Ga-Pd         # Ce2PdGa10                                     # 1005339 #
#                                                                            #
##############################################################################
#                                                                            #
#                           Pearson's Crystal Data                           #
#      Crystal Structure Database for Inorganic Compounds (on DVD)           #
#                              Release 2023/24                               #
#                  Editors: Pierre Villars and Karin Cenzual                 #
#                                                                            #
#   Copyright (c) ASM International & Material Phases Data System (MPDS),    #
# Switzerland & National Institute for Materials Science (NIMS), Japan, 2023 #
#                   All rights reserved. Version 2023.07                     #
#                                                                            #
#   This copy of Pearson's Crystal Data is licensed to:                      #
#   Hunter College - City University of New York                             #
#                                                                            #
##############################################################################

data_1005339
_audit_creation_date                     2024-02-24
_audit_creation_method
;
Pearson's Crystal Data browser
;
#_database_code_PCD                      1005339
_database_code_PDF                       04-014-2422

# Entry summary

_chemical_formula_structural             'Ce~2~ Pd Ga~10~'
_chemical_formula_sum                    'Ce2 Ga10 Pd'
_chemical_name_mineral                   ?
_chemical_compound_source                ?
_chemical_name_structure_type            Ce~2~NiGa~10~,tI26,139
_chemical_formula_weight                 1083.8

# Bibliographic data

_publ_section_title
'Synthesis, Structure, and Physical Properties of Ce~2~PdGa~10~'              
_journal_coden_ASTM                      JSSCBI
_journal_name_full                       'J. Solid State Chem.'
_journal_year                            2004
_journal_volume                          177
_journal_page_first                      4695
_journal_page_last                       4700
_journal_language                        English
loop_
 _publ_author_name
 _publ_author_address
'Millican J.N.'
;
Louisiana State University (LSU)
Department of Chemistry
Baton Rouge
U.S.A. Louisiana
;
'Macaluso R.T.'
;
Louisiana State University (LSU)
Department of Chemistry
Baton Rouge
U.S.A. Louisiana
;
'Young D.P.'
;
Louisiana State University (LSU)
Department of Physics and Astronomy
Baton Rouge
U.S.A. Louisiana
;
'Moldovan M.'
;
Louisiana State University (LSU)
Department of Physics and Astronomy
Baton Rouge
U.S.A. Louisiana
;
'Chan J.Y.'
;
Louisiana State University (LSU)
Department of Chemistry
Baton Rouge
U.S.A. Louisiana
;

# Standardized crystallographic data

_cell_length_a                           4.323
_cell_length_b                           4.323
_cell_length_c                           26.536
_cell_angle_alpha                        90
_cell_angle_beta                         90
_cell_angle_gamma                        90
_cell_volume                             495.9
_cell_formula_units_Z                    2
_space_group_IT_number                   139
_space_group_name_H-M_alt                'I 4/m m m'
loop_
 _space_group_symop_id
 _space_group_symop_operation_xyz
 1 'x, y, z'
 2 '-x, -y, -z'
 3 '-x, -y, z'
 4 '-x, y, -z'
 5 '-x, y, z'
 6 '-y, -x, -z'
 7 '-y, -x, z'
 8 '-y, x, -z'
 9 '-y, x, z'
 10 'x, -y, -z'
 11 'x, -y, z'
 12 'x, y, -z'
 13 'y, -x, -z'
 14 'y, -x, z'
 15 'y, x, -z'
 16 'y, x, z'
 17 '1/2+x, 1/2+y, 1/2+z'
 18 '1/2-x, 1/2-y, 1/2-z'
 19 '1/2-x, 1/2-y, 1/2+z'
 20 '1/2-x, 1/2+y, 1/2-z'
 21 '1/2-x, 1/2+y, 1/2+z'
 22 '1/2-y, 1/2-x, 1/2-z'
 23 '1/2-y, 1/2-x, 1/2+z'
 24 '1/2-y, 1/2+x, 1/2-z'
 25 '1/2-y, 1/2+x, 1/2+z'
 26 '1/2+x, 1/2-y, 1/2-z'
 27 '1/2+x, 1/2-y, 1/2+z'
 28 '1/2+x, 1/2+y, 1/2-z'
 29 '1/2+y, 1/2-x, 1/2-z'
 30 '1/2+y, 1/2-x, 1/2+z'
 31 '1/2+y, 1/2+x, 1/2-z'
 32 '1/2+y, 1/2+x, 1/2+z'
loop_
 _atom_type_symbol
 Ga
 Ce
 Pd
loop_
 _atom_site_label
 _atom_site_type_symbol
 _atom_site_symmetry_multiplicity
 _atom_site_Wyckoff_symbol
 _atom_site_fract_x
 _atom_site_fract_y
 _atom_site_fract_z
 _atom_site_occupancy
 Ga2 Ga 8 g 0 0.5 0.05144 1
 Ce Ce 4 e 0 0 0.14711 1
 Ga4 Ga 4 e 0 0 0.30232 1
 Ga3 Ga 4 e 0 0 0.39391 1
 Ga1 Ga 4 d 0 0.5 0.25 1
 Pd Pd 2 a 0 0 0 1


_exptl_crystal_colour                    'gray silver'
_exptl_crystal_density_meas              ?
_exptl_crystal_density_diffrn            7.26
_cell_measurement_temperature            ?
_cell_measurement_radiation              'X-rays, Mo Ka'
_cell_measurement_wavelength             0.71073
_cell_measurement_reflns_used            ?
_diffrn_ambient_temperature              ?
_diffrn_measurement_device               'automatic diffractometer'
_diffrn_measurement_device_type          'Nonius KAPPA'
_diffrn_radiation_type                   'X-rays, Mo Ka'
_diffrn_radiation_wavelength             0.71073
_diffrn_reflns_number                    1182
_diffrn_reflns_theta_min                 2.55
_diffrn_reflns_theta_max                 32.03
_exptl_absorpt_coefficient_mu            59.47
_exptl_absorpt_correction_type           ?
_computing_structure_solution            'starting values from the literature'
_refine_ls_number_parameters             19
_refine_ls_number_reflns                 198
_refine_ls_R_factor_gt                   0.0271
_refine_ls_wR_factor_gt                  0.0629

# End of data set 1005339

File: R-M-X_CIFs2/R-M-X_CIFs2_filter_supercell_size/1005364.cif
##############################################################################
#                                                                            #
# In-Ni-Y          # Y4Ni11In20                                    # 1005364 #
#                                                                            #
##############################################################################
#                                                                            #
#                           Pearson's Crystal Data                           #
#      Crystal Structure Database for Inorganic Compounds (on DVD)           #
#                              Release 2023/24                               #
#                  Editors: Pierre Villars and Karin Cenzual                 #
#                                                                            #
#   Copyright (c) ASM International & Material Phases Data System (MPDS),    #
# Switzerland & National Institute for Materials Science (NIMS), Japan, 2023 #
#                   All rights reserved. Version 2023.07                     #
#                                                                            #
#   This copy of Pearson's Crystal Data is licensed to:                      #
#   Hunter College - City University of New York                             #
#                                                                            #
##############################################################################

data_1005364
_audit_creation_date                     2024-02-25
_audit_creation_method
;
Pearson's Crystal Data browser
;
#_database_code_PCD                      1005364
_database_code_PDF                       04-011-1450

# Entry summary

_chemical_formula_structural             'Y~4~ Ni~11~ In~20~'
_chemical_formula_sum                    'In20 Ni11 Y4'
_chemical_name_mineral                   ?
_chemical_compound_source                ?
_chemical_name_structure_type            U~4~Ni~11~Ga~20~,mS70,12
_chemical_formula_weight                 3297.7

# Bibliographic data

_publ_section_title
'Synthesis and structures of YNiIn~2~ and Y~4~Ni~11~In~20~'                   
_journal_coden_ASTM                      JSSCBI
_journal_name_full                       'J. Solid State Chem.'
_journal_year                            2004
_journal_volume                          177
_journal_page_first                      1359
_journal_page_last                       1364
_journal_language                        English
loop_
 _publ_author_name
 _publ_author_address
'Hlukhyy V.H.'
;
Munster University (WWU)
Institut fur Anorganische und Analytische Chemie
Munster
Germany
;
'Zaremba V.I.'
;
Lviv Ivan Franko National University
Department of Inorganic Chemistry
Lviv
Ukraine
;
'Kalychak Y.M.'
;
Lviv Ivan Franko National University
Department of Inorganic Chemistry
Lviv
Ukraine
;
'Pottgen R.'
;
Munster University (WWU)
Institut fur Anorganische und Analytische Chemie
Munster
Germany
;

# Standardized crystallographic data

_cell_length_a                           22.512
_cell_length_b                           4.3077
_cell_length_c                           16.585
_cell_angle_alpha                        90
_cell_angle_beta                         124.62
_cell_angle_gamma                        90
_cell_volume                             1323.56
_cell_formula_units_Z                    2
_space_group_IT_number                   12
_space_group_name_H-M_alt                'C 1 2/m 1'
loop_
 _space_group_symop_id
 _space_group_symop_operation_xyz
 1 'x, y, z'
 2 '-x, -y, -z'
 3 '-x, y, -z'
 4 'x, -y, z'
 5 '1/2+x, 1/2+y, z'
 6 '1/2-x, 1/2-y, -z'
 7 '1/2-x, 1/2+y, -z'
 8 '1/2+x, 1/2-y, z'
loop_
 _atom_type_symbol
 In
 Ni
 Y
loop_
 _atom_site_label
 _atom_site_type_symbol
 _atom_site_symmetry_multiplicity
 _atom_site_Wyckoff_symbol
 _atom_site_fract_x
 _atom_site_fract_y
 _atom_site_fract_z
 _atom_site_occupancy
 In1 In 4 i 0.0101 0 0.095 1
 Ni1 Ni 4 i 0.0223 0 0.5997 1
 In2 In 4 i 0.0636 0 0.79047 1
 In3 In 4 i 0.11554 0 0.55163 1
 Y1 Y 4 i 0.11911 0 0.33128 1
 Ni2 Ni 4 i 0.13619 0 0.1027 1
 In4 In 4 i 0.20217 0 0.0027 1
 Ni3 Ni 4 i 0.25356 0 0.61701 1
 In5 In 4 i 0.24688 0 0.29137 1
 In6 In 4 i 0.29685 0 0.49757 1
 Ni4 Ni 4 i 0.34765 0 0.12117 1
 In7 In 4 i 0.38831 0 0.3084 1
 In8 In 4 i 0.39834 0 0.00837 1
 Ni5 Ni 4 i 0.50612 0 0.19415 1
 In9 In 4 i 0.54078 0 0.37699 1
 In10 In 4 i 0.62796 0 0.1955 1
 Y2 Y 4 i 0.77089 0 0.17413 1
 Ni6 Ni 2 d 0 0.5 0.5 1


_exptl_crystal_colour                    ?
_exptl_crystal_density_meas              ?
_exptl_crystal_density_diffrn            8.27
_cell_measurement_temperature            ?
_cell_measurement_radiation              'X-rays, Cu Ka1'
_cell_measurement_reflns_used            ?
_diffrn_ambient_temperature              ?
_diffrn_measurement_device               'automatic diffractometer'
_diffrn_measurement_device_type          'STOE IPDS II'
_diffrn_radiation_type                   'X-rays, Mo Ka'
_diffrn_radiation_wavelength             0.71073
_diffrn_reflns_number                    4925
_diffrn_reflns_theta_min                 3
_diffrn_reflns_theta_max                 35
_exptl_absorpt_coefficient_mu            33.3
_exptl_absorpt_correction_type           empirical
_computing_structure_solution            'starting values from the literature'
_refine_ls_number_parameters             108
_refine_ls_number_reflns                 1397
_refine_ls_R_factor_gt                   0.0235
_refine_ls_wR_factor_gt                  0.0525

# End of data set 1005364

File: R-M-X_CIFs2/R-M-X_CIFs2_filter_supercell_size/1005453.cif
##############################################################################
#                                                                            #
# Ge-Ni-Pr         # Pr2Ni3Ge5                                     # 1005453 #
#                                                                            #
##############################################################################
#                                                                            #
#                           Pearson's Crystal Data                           #
#      Crystal Structure Database for Inorganic Compounds (on DVD)           #
#                              Release 2023/24                               #
#                  Editors: Pierre Villars and Karin Cenzual                 #
#                                                                            #
#   Copyright (c) ASM International & Material Phases Data System (MPDS),    #
# Switzerland & National Institute for Materials Science (NIMS), Japan, 2023 #
#                   All rights reserved. Version 2023.07                     #
#                                                                            #
#   This copy of Pearson's Crystal Data is licensed to:                      #
#   Hunter College - City University of New York                             #
#                                                                            #
##############################################################################

data_1005453
_audit_creation_date                     2024-02-25
_audit_creation_method
;
Pearson's Crystal Data browser
;
#_database_code_PCD                      1005453
_database_code_PDF                       04-019-8069

# Entry summary

_chemical_formula_structural             'Pr~2~ Ni~3~ Ge~5~'
_chemical_formula_sum                    'Ge5 Ni3 Pr2'
_chemical_name_mineral                   ?
_chemical_compound_source                ?
_chemical_name_structure_type            U~2~Co~3~Si~5~,oI40,72
_chemical_formula_weight                 820.9

# Bibliographic data

_publ_section_title
;
Isothermal sections of the constitution diagram for the Pr-Ni-Ge system at 870 (0-0.5 Pr) and 670 K (0.5-1 Pr)
;
_journal_coden_ASTM                      DANND6
_journal_name_full                       'Dopov. Akad. Nauk Ukr. RSR, Ser. B'
_journal_year                            1987
_journal_volume                          ?
_journal_issue                           2
_journal_page_first                      50
_journal_page_last                       52
_journal_language                        Ukrainian
loop_
 _publ_author_name
 _publ_author_address
'Fedyna M.F.'
;
Lviv Ivan Franko State University
Lviv
Ukraine
;
'Pecharskii V.K.'
;
Lviv Ivan Franko State University
Department of Inorganic Chemistry
Lviv
Ukraine
;
'Bodak O.I.'
;
Lviv Ivan Franko State University
Department of Inorganic Chemistry
Lviv
Ukraine
;

# Standardized crystallographic data

_cell_length_a                           9.812
_cell_length_b                           11.832
_cell_length_c                           5.912
_cell_angle_alpha                        90
_cell_angle_beta                         90
_cell_angle_gamma                        90
_cell_volume                             686.4
_cell_formula_units_Z                    4
_space_group_IT_number                   72
_space_group_name_H-M_alt                'I b a m'
loop_
 _space_group_symop_id
 _space_group_symop_operation_xyz
 1 'x, y, z'
 2 '-x, -y, -z'
 3 '-x, -y, z'
 4 '-x, y, 1/2-z'
 5 '-x, y, 1/2+z'
 6 'x, -y, 1/2-z'
 7 'x, -y, 1/2+z'
 8 'x, y, -z'
 9 '1/2+x, 1/2+y, 1/2+z'
 10 '1/2-x, 1/2-y, 1/2-z'
 11 '1/2-x, 1/2-y, 1/2+z'
 12 '1/2-x, 1/2+y, 1-z'
 13 '1/2-x, 1/2+y, 1+z'
 14 '1/2+x, 1/2-y, 1-z'
 15 '1/2+x, 1/2-y, 1+z'
 16 '1/2+x, 1/2+y, 1/2-z'

# Atomic positions taken from type-defining entry

loop_
 _atom_type_symbol
 Ni
 Pr
 Ge
loop_
 _atom_site_label
 _atom_site_type_symbol
 _atom_site_symmetry_multiplicity
 _atom_site_Wyckoff_symbol
 _atom_site_fract_x
 _atom_site_fract_y
 _atom_site_fract_z
 _atom_site_occupancy
 Ni1 Ni 8 j 0.115 0.1374 0 1
 Pr1 Pr 8 j 0.2668 0.3672 0 1
 Ge1 Ge 8 j 0.3467 0.1073 0 1
 Ge2 Ge 8 g 0 0.2747 0.25 1
 Ni2 Ni 4 b 0.5 0 0.25 1
 Ge3 Ge 4 a 0 0 0.25 1


_exptl_crystal_colour                    ?
_exptl_crystal_density_meas              ?
_exptl_crystal_density_diffrn            7.94
_cell_measurement_temperature            ?
_cell_measurement_radiation              'X-rays, Cu Ka'
_cell_measurement_reflns_used            ?
_diffrn_ambient_temperature              ?
_diffrn_measurement_device               'automatic diffractometer'
_diffrn_measurement_device_type          ?
_diffrn_radiation_type                   ?
_diffrn_reflns_number                    ?
_exptl_absorpt_coefficient_mu            ?
_exptl_absorpt_correction_type           ?
_computing_structure_solution            ?
_refine_ls_number_parameters             ?
_refine_ls_number_reflns                 ?
_refine_ls_R_factor_gt                   ?
_refine_ls_wR_factor_gt                  ?

# End of data set 1005453

File: R-M-X_CIFs2/R-M-X_CIFs2_filter_supercell_size/1005488.cif
##############################################################################
#                                                                            #
# Co-Sc-Si         # Sc2Co3Si5                                     # 1005488 #
#                                                                            #
##############################################################################
#                                                                            #
#                           Pearson's Crystal Data                           #
#      Crystal Structure Database for Inorganic Compounds (on DVD)           #
#                              Release 2023/24                               #
#                  Editors: Pierre Villars and Karin Cenzual                 #
#                                                                            #
#   Copyright (c) ASM International & Material Phases Data System (MPDS),    #
# Switzerland & National Institute for Materials Science (NIMS), Japan, 2023 #
#                   All rights reserved. Version 2023.07                     #
#                                                                            #
#   This copy of Pearson's Crystal Data is licensed to:                      #
#   Hunter College - City University of New York                             #
#                                                                            #
##############################################################################

data_1005488
_audit_creation_date                     2024-02-24
_audit_creation_method
;
Pearson's Crystal Data browser
;
#_database_code_PCD                      1005488
_database_code_PDF                       ?

# Entry summary

_chemical_formula_structural             'Sc~2~ Co~3~ Si~5~'
_chemical_formula_sum                    'Co3 Sc2 Si5'
_chemical_name_mineral                   ?
_chemical_compound_source                ?
_chemical_name_structure_type            U~2~Co~3~Si~5~,oI40,72
_chemical_formula_weight                 407.1

# Bibliographic data

_publ_section_title                      'Scandium-cobalt-silicon system'
_journal_coden_ASTM                      DNUNDU
_journal_name_full                       'Dopov. Akad. Nauk Ukr. RSR, Ser. A'
_journal_year                            1977
_journal_volume                          ?
_journal_page_first                      664
_journal_page_last                       666
_journal_language                        Ukrainian
loop_
 _publ_author_name
 _publ_author_address
'Kotur B.Y.'
;
Lviv Ivan Franko State University
Department of Inorganic Chemistry
Lviv
Ukraine
;
'Bodak O.I.'
;
Lviv Ivan Franko State University
Department of Inorganic Chemistry
Lviv
Ukraine
;
'Gladyshevskii E.I.'
;
Lviv Ivan Franko State University
Department of Inorganic Chemistry
Lviv
Ukraine
;

# Standardized crystallographic data

_cell_length_a                           9.206
_cell_length_b                           11.26
_cell_length_c                           5.32
_cell_angle_alpha                        90
_cell_angle_beta                         90
_cell_angle_gamma                        90
_cell_volume                             551.5
_cell_formula_units_Z                    4
_space_group_IT_number                   72
_space_group_name_H-M_alt                'I b a m'
loop_
 _space_group_symop_id
 _space_group_symop_operation_xyz
 1 'x, y, z'
 2 '-x, -y, -z'
 3 '-x, -y, z'
 4 '-x, y, 1/2-z'
 5 '-x, y, 1/2+z'
 6 'x, -y, 1/2-z'
 7 'x, -y, 1/2+z'
 8 'x, y, -z'
 9 '1/2+x, 1/2+y, 1/2+z'
 10 '1/2-x, 1/2-y, 1/2-z'
 11 '1/2-x, 1/2-y, 1/2+z'
 12 '1/2-x, 1/2+y, 1-z'
 13 '1/2-x, 1/2+y, 1+z'
 14 '1/2+x, 1/2-y, 1-z'
 15 '1/2+x, 1/2-y, 1+z'
 16 '1/2+x, 1/2+y, 1/2-z'

# Atomic positions taken from type-defining entry

loop_
 _atom_type_symbol
 Co
 Sc
 Si
loop_
 _atom_site_label
 _atom_site_type_symbol
 _atom_site_symmetry_multiplicity
 _atom_site_Wyckoff_symbol
 _atom_site_fract_x
 _atom_site_fract_y
 _atom_site_fract_z
 _atom_site_occupancy
 Co1 Co 8 j 0.115 0.1374 0 1
 Sc1 Sc 8 j 0.2668 0.3672 0 1
 Si1 Si 8 j 0.3467 0.1073 0 1
 Si2 Si 8 g 0 0.2747 0.25 1
 Co2 Co 4 b 0.5 0 0.25 1
 Si3 Si 4 a 0 0 0.25 1


_exptl_crystal_colour                    ?
_exptl_crystal_density_meas              ?
_exptl_crystal_density_diffrn            4.90
_cell_measurement_temperature            ?
_cell_measurement_radiation              X-rays
_cell_measurement_reflns_used            ?
_diffrn_ambient_temperature              ?
_diffrn_measurement_device               photographs
_diffrn_measurement_device_type          ?
_diffrn_radiation_type                   ?
_diffrn_reflns_number                    ?
_exptl_absorpt_coefficient_mu            ?
_exptl_absorpt_correction_type           ?
_computing_structure_solution            ?
_refine_ls_number_parameters             ?
_refine_ls_number_reflns                 ?
_refine_ls_R_factor_gt                   ?
_refine_ls_wR_factor_gt                  ?

# End of data set 1005488
