Repository: bobleesj/cif-filter-copy

## Overview
This Python toolkit provides a set of tools for processing Crystallographic Information File (CIF) files. It allows for moving files based on unsupported formats, unreasonable distances, and specific tags, copying files based on atomic occupancy and mixing, retrieving file information, and checking CIF folder content against an Excel file.

When you run `python main.py`, a prompt below will appear. 
```
Welcome! Please choose an option to proceed:
[1] Move files based on unsupported CIF format
[2] Move files based on unreasonable distance
[3] Move files based on tags
[4] Move files based on supercell atom count
[5] Copy files based on atomic occupancy and mixing

File: R-M-X_CIFs2/R-M-X_CIFs2_filter_supercell_size/1005940.cif
##############################################################################
#                                                                            #
# Co-Ga-Ho         # HoCo5.4Ga6.6                                  # 1005940 #
#                                                                            #
##############################################################################
#                                                                            #
#                           Pearson's Crystal Data                           #
#      Crystal Structure Database for Inorganic Compounds (on DVD)           #
#                              Release 2023/24                               #
#                  Editors: Pierre Villars and Karin Cenzual                 #
#                                                                            #
#   Copyright (c) ASM International & Material Phases Data System (MPDS),    #
# Switzerland & National Institute for Materials Science (NIMS), Japan, 2023 #
#                   All rights reserved. Version 2023.07                     #
#                                                                            #
#   This copy of Pearson's Crystal Data is licensed to:                      #
#   Hunter College - City University of New York                             #
#                                                                            #
##############################################################################

data_1005940
_audit_creation_date                     2024-02-24
_audit_creation_method
;
Pearson's Crystal Data browser
;
#_database_code_PCD                      1005940
_database_code_PDF                       ?

# Entry summary

_chemical_formula_structural             'Ho Co~5.4~ Ga~6.6~'
_chemical_formula_sum                    'Co5.4 Ga6.6 Ho'
_chemical_name_mineral                   ?
_chemical_compound_source                ?
_chemical_name_structure_type            ThMn~12~,tI26,139
_chemical_formula_weight                 943.3

# Bibliographic data

_publ_section_title
'Interaction of the components in the system Ho-Ga-Co at 873 K'               
_journal_coden_ASTM                      SMFRM0
_journal_name_full
'Stabiln. Metastabiln. Fazovye Ravnovesiya Met. Sist.'                        
_journal_year                            1985
_journal_volume                          ?
_journal_page_first                      49
_journal_page_last                       54
_journal_language                        Russian
loop_
 _publ_author_name
 _publ_author_address
'Gladyshevskii R.E.'
;
Lviv Ivan Franko State University
Department of Inorganic Chemistry
Lviv
Ukraine
;
'Grin Y.'
;
Lviv Ivan Franko State University
Lviv
Ukraine
;
'Yarmolyuk Y.P.'
;
Lviv Ivan Franko State University
Department of Inorganic Chemistry
Lviv
Ukraine
;

# Standardized crystallographic data

_cell_length_a                           8.445
_cell_length_b                           8.445
_cell_length_c                           5.072
_cell_angle_alpha                        90
_cell_angle_beta                         90
_cell_angle_gamma                        90
_cell_volume                             361.7
_cell_formula_units_Z                    2
_space_group_IT_number                   139
_space_group_name_H-M_alt                'I 4/m m m'
loop_
 _space_group_symop_id
 _space_group_symop_operation_xyz
 1 'x, y, z'
 2 '-x, -y, -z'
 3 '-x, -y, z'
 4 '-x, y, -z'
 5 '-x, y, z'
 6 '-y, -x, -z'
 7 '-y, -x, z'
 8 '-y, x, -z'
 9 '-y, x, z'
 10 'x, -y, -z'
 11 'x, -y, z'
 12 'x, y, -z'
 13 'y, -x, -z'
 14 'y, -x, z'
 15 'y, x, -z'
 16 'y, x, z'
 17 '1/2+x, 1/2+y, 1/2+z'
 18 '1/2-x, 1/2-y, 1/2-z'
 19 '1/2-x, 1/2-y, 1/2+z'
 20 '1/2-x, 1/2+y, 1/2-z'
 21 '1/2-x, 1/2+y, 1/2+z'
 22 '1/2-y, 1/2-x, 1/2-z'
 23 '1/2-y, 1/2-x, 1/2+z'
 24 '1/2-y, 1/2+x, 1/2-z'
 25 '1/2-y, 1/2+x, 1/2+z'
 26 '1/2+x, 1/2-y, 1/2-z'
 27 '1/2+x, 1/2-y, 1/2+z'
 28 '1/2+x, 1/2+y, 1/2-z'
 29 '1/2+y, 1/2-x, 1/2-z'
 30 '1/2+y, 1/2-x, 1/2+z'
 31 '1/2+y, 1/2+x, 1/2-z'
 32 '1/2+y, 1/2+x, 1/2+z'

# Atomic positions taken from type-defining entry

loop_
 _atom_type_symbol
 Ga
 Co
 Ho
loop_
 _atom_site_label
 _atom_site_type_symbol
 _atom_site_symmetry_multiplicity
 _atom_site_Wyckoff_symbol
 _atom_site_fract_x
 _atom_site_fract_y
 _atom_site_fract_z
 _atom_site_occupancy
 Ga1A Ga 8 j 0.277 0.5 0 0.550
 Co1B Co 8 j 0.277 0.5 0 0.450
 Ga2A Ga 8 i 0.361 0 0 0.550
 Co2B Co 8 i 0.361 0 0 0.450
 Ga3A Ga 8 f 0.25 0.25 0.25 0.550
 Co3B Co 8 f 0.25 0.25 0.25 0.450
 Ho1 Ho 2 a 0 0 0 1


_exptl_crystal_colour                    ?
_exptl_crystal_density_meas              ?
_exptl_crystal_density_diffrn            8.66
_cell_measurement_temperature            ?
_cell_measurement_radiation              X-rays
_cell_measurement_reflns_used            ?
_diffrn_ambient_temperature              ?
_diffrn_measurement_device               ?
_diffrn_measurement_device_type          ?
_diffrn_radiation_type                   ?
_diffrn_reflns_number                    ?
_exptl_absorpt_coefficient_mu            ?
_exptl_absorpt_correction_type           ?
_computing_structure_solution            ?
_refine_ls_number_parameters             ?
_refine_ls_number_reflns                 ?
_refine_ls_R_factor_gt                   ?
_refine_ls_wR_factor_gt                  ?

# End of data set 1005940

File: R-M-X_CIFs2/R-M-X_CIFs2_filter_supercell_size/1005941.cif
##############################################################################
#                                                                            #
# Co-Ga-Ho         # Ho2Co3Ga9                                     # 1005941 #
#                                                                            #
##############################################################################
#                                                                            #
#                           Pearson's Crystal Data                           #
#      Crystal Structure Database for Inorganic Compounds (on DVD)           #
#                              Release 2023/24                               #
#                  Editors: Pierre Villars and Karin Cenzual                 #
#                                                                            #
#   Copyright (c) ASM International & Material Phases Data System (MPDS),    #
# Switzerland & National Institute for Materials Science (NIMS), Japan, 2023 #
#                   All rights reserved. Version 2023.07                     #
#                                                                            #
#   This copy of Pearson's Crystal Data is licensed to:                      #
#   Hunter College - City University of New York                             #
#                                                                            #
##############################################################################

data_1005941
_audit_creation_date                     2024-02-24
_audit_creation_method
;
Pearson's Crystal Data browser
;
#_database_code_PCD                      1005941
_database_code_PDF                       ?

# Entry summary

_chemical_formula_structural             'Ho~2~ Co~3~ Ga~9~'
_chemical_formula_sum                    'Co3 Ga9 Ho2'
_chemical_name_mineral                   ?
_chemical_compound_source                ?
_chemical_name_structure_type            Y~2~Co~3~Ga~9~,oS56,63
_chemical_formula_weight                 1134.1

# Bibliographic data

_publ_section_title
'Interaction of the components in the system Ho-Ga-Co at 873 K'               
_journal_coden_ASTM                      SMFRM0
_journal_name_full
'Stabiln. Metastabiln. Fazovye Ravnovesiya Met. Sist.'                        
_journal_year                            1985
_journal_volume                          ?
_journal_page_first                      49
_journal_page_last                       54
_journal_language                        Russian
loop_
 _publ_author_name
 _publ_author_address
'Gladyshevskii R.E.'
;
Lviv Ivan Franko State University
Department of Inorganic Chemistry
Lviv
Ukraine
;
'Grin Y.'
;
Lviv Ivan Franko State University
Lviv
Ukraine
;
'Yarmolyuk Y.P.'
;
Lviv Ivan Franko State University
Department of Inorganic Chemistry
Lviv
Ukraine
;

# Standardized crystallographic data

_cell_length_a                           12.721
_cell_length_b                           7.344
_cell_length_c                           9.402
_cell_angle_alpha                        90
_cell_angle_beta                         90
_cell_angle_gamma                        90
_cell_volume                             878.4
_cell_formula_units_Z                    4
_space_group_IT_number                   63
_space_group_name_H-M_alt                'C m c m'
loop_
 _space_group_symop_id
 _space_group_symop_operation_xyz
 1 'x, y, z'
 2 '-x, -y, -z'
 3 '-x, -y, 1/2+z'
 4 '-x, y, 1/2-z'
 5 '-x, y, z'
 6 'x, -y, -z'
 7 'x, -y, 1/2+z'
 8 'x, y, 1/2-z'
 9 '1/2+x, 1/2+y, z'
 10 '1/2-x, 1/2-y, -z'
 11 '1/2-x, 1/2-y, 1/2+z'
 12 '1/2-x, 1/2+y, 1/2-z'
 13 '1/2-x, 1/2+y, z'
 14 '1/2+x, 1/2-y, -z'
 15 '1/2+x, 1/2-y, 1/2+z'
 16 '1/2+x, 1/2+y, 1/2-z'

# Atomic positions taken from type-defining entry

loop_
 _atom_type_symbol
 Ga
 Ho
 Co
loop_
 _atom_site_label
 _atom_site_type_symbol
 _atom_site_symmetry_multiplicity
 _atom_site_Wyckoff_symbol
 _atom_site_fract_x
 _atom_site_fract_y
 _atom_site_fract_z
 _atom_site_occupancy
 Ga1 Ga 16 h 0.1665 0.1677 0.0715 1
 Ga2 Ga 8 g 0.1066 0.4422 0.25 1
 Ho1 Ho 8 g 0.3356 0.3324 0.25 1
 Ga3 Ga 8 f 0 0.3345 0.5572 1
 Co1 Co 8 e 0.3286 0 0 1
 Ga4 Ga 4 c 0 0.1216 0.25 1
 Co2 Co 4 a 0 0 0 1


_exptl_crystal_colour                    ?
_exptl_crystal_density_meas              ?
_exptl_crystal_density_diffrn            8.58
_cell_measurement_temperature            ?
_cell_measurement_radiation              X-rays
_cell_measurement_reflns_used            ?
_diffrn_ambient_temperature              ?
_diffrn_measurement_device               ?
_diffrn_measurement_device_type          ?
_diffrn_radiation_type                   ?
_diffrn_reflns_number                    ?
_exptl_absorpt_coefficient_mu            ?
_exptl_absorpt_correction_type           ?
_computing_structure_solution            ?
_refine_ls_number_parameters             ?
_refine_ls_number_reflns                 ?
_refine_ls_R_factor_gt                   ?
_refine_ls_wR_factor_gt                  ?

# End of data set 1005941

File: R-M-X_CIFs2/R-M-X_CIFs2_filter_supercell_size/1005943.cif
##############################################################################
#                                                                            #
# Co-Ga-Ho         # HoCo3Ga2                                      # 1005943 #
#                                                                            #
##############################################################################
#                                                                            #
#                           Pearson's Crystal Data                           #
#      Crystal Structure Database for Inorganic Compounds (on DVD)           #
#                              Release 2023/24                               #
#                  Editors: Pierre Villars and Karin Cenzual                 #
#                                                                            #
#   Copyright (c) ASM International & Material Phases Data System (MPDS),    #
# Switzerland & National Institute for Materials Science (NIMS), Japan, 2023 #
#                   All rights reserved. Version 2023.07                     #
#                                                                            #
#   This copy of Pearson's Crystal Data is licensed to:                      #
#   Hunter College - City University of New York                             #
#                                                                            #
##############################################################################

data_1005943
_audit_creation_date                     2024-02-24
_audit_creation_method
;
Pearson's Crystal Data browser
;
#_database_code_PCD                      1005943
_database_code_PDF                       ?

# Entry summary

_chemical_formula_structural             'Ho Co~2.9~ Ga~2.1~'
_chemical_formula_sum                    'Co2.9 Ga2.1 Ho'
_chemical_name_mineral                   ?
_chemical_compound_source                ?
_chemical_name_structure_type            YNi~2~Al~3~,hP18,191
_chemical_formula_weight                 482.2

# Bibliographic data

_publ_section_title
'Interaction of the components in the system Ho-Ga-Co at 873 K'               
_journal_coden_ASTM                      SMFRM0
_journal_name_full
'Stabiln. Metastabiln. Fazovye Ravnovesiya Met. Sist.'                        
_journal_year                            1985
_journal_volume                          ?
_journal_page_first                      49
_journal_page_last                       54
_journal_language                        Russian
loop_
 _publ_author_name
 _publ_author_address
'Gladyshevskii R.E.'
;
Lviv Ivan Franko State University
Department of Inorganic Chemistry
Lviv
Ukraine
;
'Grin Y.'
;
Lviv Ivan Franko State University
Lviv
Ukraine
;
'Yarmolyuk Y.P.'
;
Lviv Ivan Franko State University
Department of Inorganic Chemistry
Lviv
Ukraine
;

# Standardized crystallographic data

_cell_length_a                           8.801
_cell_length_b                           8.801
_cell_length_c                           4.023
_cell_angle_alpha                        90
_cell_angle_beta                         90
_cell_angle_gamma                        120
_cell_volume                             269.9
_cell_formula_units_Z                    3
_space_group_IT_number                   191
_space_group_name_H-M_alt                'P 6/m m m'
loop_
 _space_group_symop_id
 _space_group_symop_operation_xyz
 1 'x, y, z'
 2 '-x+y, -x, -z'
 3 '-x+y, -x, z'
 4 '-x+y, y, -z'
 5 '-x+y, y, z'
 6 '-x, -x+y, -z'
 7 '-x, -x+y, z'
 8 '-x, -y, -z'
 9 '-x, -y, z'
 10 '-y, -x, -z'
 11 '-y, -x, z'
 12 '-y, x-y, -z'
 13 '-y, x-y, z'
 14 'x, x-y, -z'
 15 'x, x-y, z'
 16 'x, y, -z'
 17 'x-y, -y, -z'
 18 'x-y, -y, z'
 19 'x-y, x, -z'
 20 'x-y, x, z'
 21 'y, -x+y, -z'
 22 'y, -x+y, z'
 23 'y, x, -z'
 24 'y, x, z'

# Atomic positions taken from type-defining entry

loop_
 _atom_type_symbol
 Co
 Ga
 Ho
loop_
 _atom_site_label
 _atom_site_type_symbol
 _atom_site_symmetry_multiplicity
 _atom_site_Wyckoff_symbol
 _atom_site_fract_x
 _atom_site_fract_y
 _atom_site_fract_z
 _atom_site_occupancy
 Co1 Co 6 l 0.175 0.35 0 1
 Ga1A Ga 6 k 0.32 0 0.5 0.700
 Co1B Co 6 k 0.32 0 0.5 0.300
 Ga2A Ga 3 f 0.5 0 0 0.700
 Co2B Co 3 f 0.5 0 0 0.300
 Ho1 Ho 2 d 0.333333 0.666667 0.5 1
 Ho2 Ho 1 a 0 0 0 1


_exptl_crystal_colour                    ?
_exptl_crystal_density_meas              ?
_exptl_crystal_density_diffrn            8.90
_cell_measurement_temperature            ?
_cell_measurement_radiation              X-rays
_cell_measurement_reflns_used            ?
_diffrn_ambient_temperature              ?
_diffrn_measurement_device               ?
_diffrn_measurement_device_type          ?
_diffrn_radiation_type                   ?
_diffrn_reflns_number                    ?
_exptl_absorpt_coefficient_mu            ?
_exptl_absorpt_correction_type           ?
_computing_structure_solution            ?
_refine_ls_number_parameters             ?
_refine_ls_number_reflns                 ?
_refine_ls_R_factor_gt                   ?
_refine_ls_wR_factor_gt                  ?

# End of data set 1005943

File: R-M-X_CIFs2/R-M-X_CIFs2_filter_supercell_size/1005944.cif
##############################################################################
#                                                                            #
# Co-Ga-Ho         # Ho6Co7Ga21                                    # 1005944 #
#                                                                            #
##############################################################################
#                                                                            #
#                           Pearson's Crystal Data                           #
#      Crystal Structure Database for Inorganic Compounds (on DVD)           #
#                              Release 2023/24                               #
#                  Editors: Pierre Villars and Karin Cenzual                 #
#                                                                            #
#   Copyright (c) ASM International & Material Phases Data System (MPDS),    #
# Switzerland & National Institute for Materials Science (NIMS), Japan, 2023 #
#                   All rights reserved. Version 2023.07                     #
#                                                                            #
#   This copy of Pearson's Crystal Data is licensed to:                      #
#   Hunter College - City University of New York                             #
#                                                                            #
##############################################################################

data_1005944
_audit_creation_date                     2024-02-24
_audit_creation_method
;
Pearson's Crystal Data browser
;
#_database_code_PCD                      1005944
_database_code_PDF                       ?

# Entry summary

_chemical_formula_structural             'Ho~6~ Co~7~ Ga~21~'
_chemical_formula_sum                    'Co7 Ga21 Ho6'
_chemical_name_mineral                   ?
_chemical_compound_source                ?
_chemical_name_structure_type            Ho~6~Co~7~Ga~21~,tP68,127
_chemical_formula_weight                 2866.2

# Bibliographic data

_publ_section_title
'Interaction of the components in the system Ho-Ga-Co at 873 K'               
_journal_coden_ASTM                      SMFRM0
_journal_name_full
'Stabiln. Metastabiln. Fazovye Ravnovesiya Met. Sist.'                        
_journal_year                            1985
_journal_volume                          ?
_journal_page_first                      49
_journal_page_last                       54
_journal_language                        Russian
loop_
 _publ_author_name
 _publ_author_address
'Gladyshevskii R.E.'
;
Lviv Ivan Franko State University
Department of Inorganic Chemistry
Lviv
Ukraine
;
'Grin Y.'
;
Lviv Ivan Franko State University
Lviv
Ukraine
;
'Yarmolyuk Y.P.'
;
Lviv Ivan Franko State University
Department of Inorganic Chemistry
Lviv
Ukraine
;

# Standardized crystallographic data

_cell_length_a                           16.687
_cell_length_b                           16.687
_cell_length_c                           4.134
_cell_angle_alpha                        90
_cell_angle_beta                         90
_cell_angle_gamma                        90
_cell_volume                             1151.1
_cell_formula_units_Z                    2
_space_group_IT_number                   127
_space_group_name_H-M_alt                'P 4/m b m'
loop_
 _space_group_symop_id
 _space_group_symop_operation_xyz
 1 'x, y, z'
 2 '1/2-x, 1/2+y, -z'
 3 '1/2-x, 1/2+y, z'
 4 '-x, -y, -z'
 5 '-x, -y, z'
 6 '1/2-y, 1/2-x, -z'
 7 '1/2-y, 1/2-x, z'
 8 '-y, x, -z'
 9 '-y, x, z'
 10 '1/2+x, 1/2-y, -z'
 11 '1/2+x, 1/2-y, z'
 12 'x, y, -z'
 13 '1/2+y, 1/2+x, -z'
 14 '1/2+y, 1/2+x, z'
 15 'y, -x, -z'
 16 'y, -x, z'

# Atomic positions taken from type-defining entry

loop_
 _atom_type_symbol
 Ga
 Co
 Ho
loop_
 _atom_site_label
 _atom_site_type_symbol
 _atom_site_symmetry_multiplicity
 _atom_site_Wyckoff_symbol
 _atom_site_fract_x
 _atom_site_fract_y
 _atom_site_fract_z
 _atom_site_occupancy
 Ga1 Ga 8 j 0.0464 0.2738 0.5 1
 Ga2 Ga 8 j 0.1352 0.0376 0.5 1
 Ga3 Ga 8 j 0.2072 0.1829 0.5 1
 Co1 Co 8 i 0.0388 0.3512 0 1
 Ho1 Ho 8 i 0.0867 0.1565 0 1
 Ga4 Ga 8 i 0.2557 0.0743 0 1
 Ho2 Ho 4 h 0.109 0.609 0.5 1
 Ga5 Ga 4 h 0.573 0.073 0.5 1
 Co2 Co 4 g 0.22 0.72 0 1
 Ga6 Ga 4 g 0.68 0.18 0 1
 Ga7 Ga 2 d 0 0.5 0 1
 Co3 Co 2 a 0 0 0 1


_exptl_crystal_colour                    ?
_exptl_crystal_density_meas              ?
_exptl_crystal_density_diffrn            8.27
_cell_measurement_temperature            ?
_cell_measurement_radiation              X-rays
_cell_measurement_reflns_used            ?
_diffrn_ambient_temperature              ?
_diffrn_measurement_device               ?
_diffrn_measurement_device_type          ?
_diffrn_radiation_type                   ?
_diffrn_reflns_number                    ?
_exptl_absorpt_coefficient_mu            ?
_exptl_absorpt_correction_type           ?
_computing_structure_solution            ?
_refine_ls_number_parameters             ?
_refine_ls_number_reflns                 ?
_refine_ls_R_factor_gt                   ?
_refine_ls_wR_factor_gt                  ?

# End of data set 1005944

File: R-M-X_CIFs2/R-M-X_CIFs2_filter_supercell_size/1005946.cif
##############################################################################
#                                                                            #
# Co-Ga-Ho         # Ho3Co3Ga8                                     # 1005946 #
#                                                                            #
##############################################################################
#                                                                            #
#                           Pearson's Crystal Data                           #
#      Crystal Structure Database for Inorganic Compounds (on DVD)           #
#                              Release 2023/24                               #
#                  Editors: Pierre Villars and Karin Cenzual                 #
#                                                                            #
#   Copyright (c) ASM International & Material Phases Data System (MPDS),    #
# Switzerland & National Institute for Materials Science (NIMS), Japan, 2023 #
#                   All rights reserved. Version 2023.07                     #
#                                                                            #
#   This copy of Pearson's Crystal Data is licensed to:                      #
#   Hunter College - City University of New York                             #
#                                                                            #
##############################################################################

data_1005946
_audit_creation_date                     2024-02-24
_audit_creation_method
;
Pearson's Crystal Data browser
;
#_database_code_PCD                      1005946
_database_code_PDF                       04-023-9629

# Entry summary

_chemical_formula_structural             'Ho~3~ Co~3~ Ga~8~'
_chemical_formula_sum                    'Co3 Ga8 Ho3'
_chemical_name_mineral                   ?
_chemical_compound_source                ?
_chemical_name_structure_type            La~3~Al~11~,oI28,71
_chemical_formula_weight                 1229.4

# Bibliographic data

_publ_section_title
'Interaction of the components in the system Ho-Ga-Co at 873 K'               
_journal_coden_ASTM                      SMFRM0
_journal_name_full
'Stabiln. Metastabiln. Fazovye Ravnovesiya Met. Sist.'                        
_journal_year                            1985
_journal_volume                          ?
_journal_page_first                      49
_journal_page_last                       54
_journal_language                        Russian
loop_
 _publ_author_name
 _publ_author_address
'Gladyshevskii R.E.'
;
Lviv Ivan Franko State University
Department of Inorganic Chemistry
Lviv
Ukraine
;
'Grin Y.'
;
Lviv Ivan Franko State University
Lviv
Ukraine
;
'Yarmolyuk Y.P.'
;
Lviv Ivan Franko State University
Department of Inorganic Chemistry
Lviv
Ukraine
;

# Standardized crystallographic data

_cell_length_a                           4.186
_cell_length_b                           9.228
_cell_length_c                           12.477
_cell_angle_alpha                        90
_cell_angle_beta                         90
_cell_angle_gamma                        90
_cell_volume                             482
_cell_formula_units_Z                    2
_space_group_IT_number                   71
_space_group_name_H-M_alt                'I m m m'
loop_
 _space_group_symop_id
 _space_group_symop_operation_xyz
 1 'x, y, z'
 2 '-x, -y, -z'
 3 '-x, -y, z'
 4 '-x, y, -z'
 5 '-x, y, z'
 6 'x, -y, -z'
 7 'x, -y, z'
 8 'x, y, -z'
 9 '1/2+x, 1/2+y, 1/2+z'
 10 '1/2-x, 1/2-y, 1/2-z'
 11 '1/2-x, 1/2-y, 1/2+z'
 12 '1/2-x, 1/2+y, 1/2-z'
 13 '1/2-x, 1/2+y, 1/2+z'
 14 '1/2+x, 1/2-y, 1/2-z'
 15 '1/2+x, 1/2-y, 1/2+z'
 16 '1/2+x, 1/2+y, 1/2-z'

# Atomic positions taken from type-defining entry

loop_
 _atom_type_symbol
 Ga
 Co
 Ho
loop_
 _atom_site_label
 _atom_site_type_symbol
 _atom_site_symmetry_multiplicity
 _atom_site_Wyckoff_symbol
 _atom_site_fract_x
 _atom_site_fract_y
 _atom_site_fract_z
 _atom_site_occupancy
 Ga1A Ga 8 l 0 0.2729 0.1378 0.727
 Co1B Co 8 l 0 0.2729 0.1378 0.273
 Ga2A Ga 8 l 0 0.3683 0.3338 0.727
 Co2B Co 8 l 0 0.3683 0.3338 0.273
 Ho1 Ho 4 i 0 0 0.31688 1
 Ga3A Ga 4 h 0 0.2181 0.5 0.727
 Co3B Co 4 h 0 0.2181 0.5 0.273
 Ga4A Ga 2 d 0.5 0 0.5 0.727
 Co4B Co 2 d 0.5 0 0.5 0.273
 Ho2 Ho 2 a 0 0 0 1


_exptl_crystal_colour                    ?
_exptl_crystal_density_meas              ?
_exptl_crystal_density_diffrn            8.47
_cell_measurement_temperature            ?
_cell_measurement_radiation              X-rays
_cell_measurement_reflns_used            ?
_diffrn_ambient_temperature              ?
_diffrn_measurement_device               ?
_diffrn_measurement_device_type          ?
_diffrn_radiation_type                   ?
_diffrn_reflns_number                    ?
_exptl_absorpt_coefficient_mu            ?
_exptl_absorpt_correction_type           ?
_computing_structure_solution            ?
_refine_ls_number_parameters             ?
_refine_ls_number_reflns                 ?
_refine_ls_R_factor_gt                   ?
_refine_ls_wR_factor_gt                  ?

# End of data set 1005946

File: R-M-X_CIFs2/R-M-X_CIFs2_filter_supercell_size/1005947.cif
##############################################################################
#                                                                            #
# Co-Ga-Ho         # HoCo2Ga                                       # 1005947 #
#                                                                            #
##############################################################################
#                                                                            #
#                           Pearson's Crystal Data                           #
#      Crystal Structure Database for Inorganic Compounds (on DVD)           #
#                              Release 2023/24                               #
#                  Editors: Pierre Villars and Karin Cenzual                 #
#                                                                            #
#   Copyright (c) ASM International & Material Phases Data System (MPDS),    #
# Switzerland & National Institute for Materials Science (NIMS), Japan, 2023 #
#                   All rights reserved. Version 2023.07                     #
#                                                                            #
#   This copy of Pearson's Crystal Data is licensed to:                      #
#   Hunter College - City University of New York                             #
#                                                                            #
##############################################################################

data_1005947
_audit_creation_date                     2024-02-24
_audit_creation_method
;
Pearson's Crystal Data browser
;
#_database_code_PCD                      1005947
_database_code_PDF                       04-021-8901

# Entry summary

_chemical_formula_structural             'Ho Co~2.3~ Ga~0.7~'
_chemical_formula_sum                    'Co2.3 Ga0.7 Ho'
_chemical_name_mineral                   ?
_chemical_compound_source                ?
_chemical_name_structure_type            CeNi~3~,hP24,194
_chemical_formula_weight                 349.3

# Bibliographic data

_publ_section_title
'Interaction of the components in the system Ho-Ga-Co at 873 K'               
_journal_coden_ASTM                      SMFRM0
_journal_name_full
'Stabiln. Metastabiln. Fazovye Ravnovesiya Met. Sist.'                        
_journal_year                            1985
_journal_volume                          ?
_journal_page_first                      49
_journal_page_last                       54
_journal_language                        Russian
loop_
 _publ_author_name
 _publ_author_address
'Gladyshevskii R.E.'
;
Lviv Ivan Franko State University
Department of Inorganic Chemistry
Lviv
Ukraine
;
'Grin Y.'
;
Lviv Ivan Franko State University
Lviv
Ukraine
;
'Yarmolyuk Y.P.'
;
Lviv Ivan Franko State University
Department of Inorganic Chemistry
Lviv
Ukraine
;

# Standardized crystallographic data

_cell_length_a                           5.053
_cell_length_b                           5.053
_cell_length_c                           16.28
_cell_angle_alpha                        90
_cell_angle_beta                         90
_cell_angle_gamma                        120
_cell_volume                             360
_cell_formula_units_Z                    6
_space_group_IT_number                   194
_space_group_name_H-M_alt                'P 63/m m c'
loop_
 _space_group_symop_id
 _space_group_symop_operation_xyz
 1 'x, y, z'
 2 '-x+y, -x, 1/2-z'
 3 '-x+y, -x, z'
 4 '-x+y, y, 1/2-z'
 5 '-x+y, y, z'
 6 '-x, -x+y, -z'
 7 '-x, -x+y, 1/2+z'
 8 '-x, -y, -z'
 9 '-x, -y, 1/2+z'
 10 '-y, -x, 1/2-z'
 11 '-y, -x, z'
 12 '-y, x-y, 1/2-z'
 13 '-y, x-y, z'
 14 'x, x-y, 1/2-z'
 15 'x, x-y, z'
 16 'x, y, 1/2-z'
 17 'x-y, -y, -z'
 18 'x-y, -y, 1/2+z'
 19 'x-y, x, -z'
 20 'x-y, x, 1/2+z'
 21 'y, -x+y, -z'
 22 'y, -x+y, 1/2+z'
 23 'y, x, -z'
 24 'y, x, 1/2+z'

# Atomic positions taken from type-defining entry

loop_
 _atom_type_symbol
 Co
 Ga
 Ho
loop_
 _atom_site_label
 _atom_site_type_symbol
 _atom_site_symmetry_multiplicity
 _atom_site_Wyckoff_symbol
 _atom_site_fract_x
 _atom_site_fract_y
 _atom_site_fract_z
 _atom_site_occupancy
 Co1A Co 12 k 0.1666 0.3332 0.12715 0.770
 Ga1B Ga 12 k 0.1666 0.3332 0.12715 0.230
 Ho1 Ho 4 f 0.333333 0.666667 0.54178 1
 Ho2 Ho 2 d 0.333333 0.666667 0.75 1
 Co2A Co 2 c 0.333333 0.666667 0.25 0.770
 Ga2B Ga 2 c 0.333333 0.666667 0.25 0.230
 Co3A Co 2 b 0 0 0.25 0.770
 Ga3B Ga 2 b 0 0 0.25 0.230
 Co4A Co 2 a 0 0 0 0.770
 Ga4B Ga 2 a 0 0 0 0.230


_exptl_crystal_colour                    ?
_exptl_crystal_density_meas              ?
_exptl_crystal_density_diffrn            9.67
_cell_measurement_temperature            ?
_cell_measurement_radiation              X-rays
_cell_measurement_reflns_used            ?
_diffrn_ambient_temperature              ?
_diffrn_measurement_device               ?
_diffrn_measurement_device_type          ?
_diffrn_radiation_type                   ?
_diffrn_reflns_number                    ?
_exptl_absorpt_coefficient_mu            ?
_exptl_absorpt_correction_type           ?
_computing_structure_solution            ?
_refine_ls_number_parameters             ?
_refine_ls_number_reflns                 ?
_refine_ls_R_factor_gt                   ?
_refine_ls_wR_factor_gt                  ?

# End of data set 1005947

File: R-M-X_CIFs2/R-M-X_CIFs2_filter_supercell_size/1005950.cif
##############################################################################
#                                                                            #
# Co-Ga-Ho         # Ho2CoGa3                                      # 1005950 #
#                                                                            #
##############################################################################
#                                                                            #
#                           Pearson's Crystal Data                           #
#      Crystal Structure Database for Inorganic Compounds (on DVD)           #
#                              Release 2023/24                               #
#                  Editors: Pierre Villars and Karin Cenzual                 #
#                                                                            #
#   Copyright (c) ASM International & Material Phases Data System (MPDS),    #
# Switzerland & National Institute for Materials Science (NIMS), Japan, 2023 #
#                   All rights reserved. Version 2023.07                     #
#                                                                            #
#   This copy of Pearson's Crystal Data is licensed to:                      #
#   Hunter College - City University of New York                             #
#                                                                            #
##############################################################################

data_1005950
_audit_creation_date                     2024-02-24
_audit_creation_method
;
Pearson's Crystal Data browser
;
#_database_code_PCD                      1005950
_database_code_PDF                       ?

# Entry summary

_chemical_formula_structural             'Ho~2~ Co~1.4~ Ga~2.6~'
_chemical_formula_sum                    'Co1.4 Ga2.6 Ho2'
_chemical_name_mineral                   ?
_chemical_compound_source                ?
_chemical_name_structure_type            Lu~2~CoGa~3~,hP24,194
_chemical_formula_weight                 593.6

# Bibliographic data

_publ_section_title
'Interaction of the components in the system Ho-Ga-Co at 873 K'               
_journal_coden_ASTM                      SMFRM0
_journal_name_full
'Stabiln. Metastabiln. Fazovye Ravnovesiya Met. Sist.'                        
_journal_year                            1985
_journal_volume                          ?
_journal_page_first                      49
_journal_page_last                       54
_journal_language                        Russian
loop_
 _publ_author_name
 _publ_author_address
'Gladyshevskii R.E.'
;
Lviv Ivan Franko State University
Department of Inorganic Chemistry
Lviv
Ukraine
;
'Grin Y.'
;
Lviv Ivan Franko State University
Lviv
Ukraine
;
'Yarmolyuk Y.P.'
;
Lviv Ivan Franko State University
Department of Inorganic Chemistry
Lviv
Ukraine
;

# Standardized crystallographic data

_cell_length_a                           8.635
_cell_length_b                           8.635
_cell_length_c                           6.941
_cell_angle_alpha                        90
_cell_angle_beta                         90
_cell_angle_gamma                        120
_cell_volume                             448.2
_cell_formula_units_Z                    4
_space_group_IT_number                   194
_space_group_name_H-M_alt                'P 63/m m c'
loop_
 _space_group_symop_id
 _space_group_symop_operation_xyz
 1 'x, y, z'
 2 '-x+y, -x, 1/2-z'
 3 '-x+y, -x, z'
 4 '-x+y, y, 1/2-z'
 5 '-x+y, y, z'
 6 '-x, -x+y, -z'
 7 '-x, -x+y, 1/2+z'
 8 '-x, -y, -z'
 9 '-x, -y, 1/2+z'
 10 '-y, -x, 1/2-z'
 11 '-y, -x, z'
 12 '-y, x-y, 1/2-z'
 13 '-y, x-y, z'
 14 'x, x-y, 1/2-z'
 15 'x, x-y, z'
 16 'x, y, 1/2-z'
 17 'x-y, -y, -z'
 18 'x-y, -y, 1/2+z'
 19 'x-y, x, -z'
 20 'x-y, x, 1/2+z'
 21 'y, -x+y, -z'
 22 'y, -x+y, 1/2+z'
 23 'y, x, -z'
 24 'y, x, 1/2+z'

# Atomic positions taken from type-defining entry

loop_
 _atom_type_symbol
 Ga
 Co
 Ho
loop_
 _atom_site_label
 _atom_site_type_symbol
 _atom_site_symmetry_multiplicity
 _atom_site_Wyckoff_symbol
 _atom_site_fract_x
 _atom_site_fract_y
 _atom_site_fract_z
 _atom_site_occupancy
 Ga1A Ga 12 k 0.1692 0.3384 0.0432 0.870
 Co1B Co 12 k 0.1692 0.3384 0.0432 0.130
 Ho1 Ho 6 h 0.5231 0.0462 0.25 1
 Co1 Co 4 f 0.333333 0.666667 0.05 1
 Ho2 Ho 2 b 0 0 0.25 1


_exptl_crystal_colour                    ?
_exptl_crystal_density_meas              ?
_exptl_crystal_density_diffrn            8.80
_cell_measurement_temperature            ?
_cell_measurement_radiation              X-rays
_cell_measurement_reflns_used            ?
_diffrn_ambient_temperature              ?
_diffrn_measurement_device               ?
_diffrn_measurement_device_type          ?
_diffrn_radiation_type                   ?
_diffrn_reflns_number                    ?
_exptl_absorpt_coefficient_mu            ?
_exptl_absorpt_correction_type           ?
_computing_structure_solution            ?
_refine_ls_number_parameters             ?
_refine_ls_number_reflns                 ?
_refine_ls_R_factor_gt                   ?
_refine_ls_wR_factor_gt                  ?

# End of data set 1005950
