Repository: bobleesj/cif-filter-copy

## Overview
This Python toolkit provides a set of tools for processing Crystallographic Information File (CIF) files. It allows for moving files based on unsupported formats, unreasonable distances, and specific tags, copying files based on atomic occupancy and mixing, retrieving file information, and checking CIF folder content against an Excel file.

When you run `python main.py`, a prompt below will appear. 
```
Welcome! Please choose an option to proceed:
[1] Move files based on unsupported CIF format
[2] Move files based on unreasonable distance
[3] Move files based on tags
[4] Move files based on supercell atom count
[5] Copy files based on atomic occupancy and mixing

File: R-M-X_CIFs2/1601747.cif
##############################################################################
#                                                                            #
# Er-In-Pd         # ErPdIn                                        # 1601747 #
#                                                                            #
##############################################################################
#                                                                            #
#                           Pearson's Crystal Data                           #
#      Crystal Structure Database for Inorganic Compounds (on DVD)           #
#                              Erelease 2023/24                               #
#                  Editors: Pierre Villars and Karin Cenzual                 #
#                                                                            #
#   Copyright (c) ASM International & Material Phases Data System (MPDS),    #
# Switzerland & National Institute for Materials Science (NIMS), Japan, 2023 #
#                   All rights reserved. Version 2023.07                     #
#                                                                            #
#   This copy of Pearson's Crystal Data is licensed to:                      #
#   Hunter College - City University of New York                             #
#                                                                            #
##############################################################################

data_1601747
_audit_creation_date                     2024-02-24
_audit_creation_method
;
Pearson's Crystal Data browser
;
#_database_code_PCD                      1601747
_database_code_PDF                       ?

# Entry summary

_chemical_formula_structural             'Er Pd In'
_chemical_formula_sum                    'Er In Pd'
_chemical_name_mineral                   ?
_chemical_compound_source                ?
_chemical_name_structure_type            ZrNiAl,hP9,189
_chemical_formula_weight                 388.5

# Bibliographic data

_publ_section_title
'Crystal and magnetic structures of ErPdIn (Er= Nd, Ho, Er) compounds'          
_journal_coden_ASTM                      JMMMDC
_journal_name_full                       'J. Magn. Magn. Mater.'
_journal_year                            2005
_journal_volume                          285
_journal_page_first                      272
_journal_page_last                       278
_journal_language                        English
loop_
 _publ_author_name
 _publ_author_address
'Gondek L.'
;
Jagiellonian University
M. Smoluchowski Institute of Physics
Cracow
Poland
;
'Baran S.'
;
Jagiellonian University
M. Smoluchowski Institute of Physics
Cracow
Poland
;
'Szytula A.'
;
Jagiellonian University
M. Smoluchowski Institute of Physics
Cracow
Poland
;
'Kaczorowski D.'
;
Polish Academy of Sciences (PAN)
Trzebiatowski W. Institute of Low Temperature and Structure Eresearch
Wroclaw
Poland
;
'Hernandez Velasco J.'
;
Hahn-Meitner Institute
Berlin Neutron Scattering Center (BENSC)
Berlin
Germany
;

# Standardized crystallographic data

_cell_length_a                           7.6287
_cell_length_b                           7.6287
_cell_length_c                           3.7449
_cell_angle_alpha                        90
_cell_angle_beta                         90
_cell_angle_gamma                        120
_cell_volume                             188.7
_cell_formula_units_Z                    3
_space_group_IT_number                   189
_space_group_name_H-M_alt                'P -6 2 m'
loop_
 _space_group_symop_id
 _space_group_symop_operation_xyz
 1 'x, y, z'
 2 '-x+y, -x, -z'
 3 '-x+y, -x, z'
 4 '-x, -x+y, -z'
 5 '-x, -x+y, z'
 6 '-y, x-y, -z'
 7 '-y, x-y, z'
 8 'x, y, -z'
 9 'x-y, -y, -z'
 10 'x-y, -y, z'
 11 'y, x, -z'
 12 'y, x, z'
loop_
 _atom_type_symbol
 In
 Er
 Pd
loop_
 _atom_site_label
 _atom_site_type_symbol
 _atom_site_symmetry_multiplicity
 _atom_site_Wyckoff_symbol
 _atom_site_fract_x
 _atom_site_fract_y
 _atom_site_fract_z
 _atom_site_occupancy
 In In 3 g 0.2484 0 0.5 1
 Er Er 3 f 0.5923 0 0 1
 Pd2 Pd 2 d 0.333333 0.666667 0.5 1
 Pd1 Pd 1 a 0 0 0 1


_exptl_crystal_colour                    ?
_exptl_crystal_density_meas              ?
_exptl_crystal_density_diffrn            10.25
_cell_measurement_temperature            8
_cell_measurement_radiation              neutrons
_cell_measurement_wavelength             2.4415
_pd_proc_wavelength                      2.4415
_cell_measurement_reflns_used            ?
_diffrn_ambient_temperature              8
_diffrn_measurement_device               'automatic diffractometer'
_diffrn_measurement_device_type
;
Germany, Berlin, Hahn-Meitner Institute, Berlin Neutron Scattering Center, BEEr II reactor, E6
;
_diffrn_radiation_type                   neutrons
_diffrn_radiation_wavelength             2.4415
_diffrn_reflns_number                    ?
_exptl_absorpt_coefficient_mu            ?
_exptl_absorpt_correction_type           ?
_computing_structure_solution            'starting values from the literature'
_refine_ls_number_parameters             ?
_refine_ls_number_reflns                 ?
_refine_ls_Er_factor_gt                   ?
_refine_ls_wEr_factor_gt                  ?
_pd_proc_ls_proof_Er_factor               ?
_pd_proc_ls_proof_wEr_factor              ?
_refine_ls_Er_I_factor                    0.0435

# End of data set 1601747

File: R-M-X_CIFs2/1606178.cif
##############################################################################
#                                                                            #
# In-Ni-U          # U2Ni2In                                       # 1606178 #
#                                                                            #
##############################################################################
#                                                                            #
#                           Pearson's Crystal Data                           #
#      Crystal Structure Database for Inorganic Compounds (on DVD)           #
#                              Release 2023/24                               #
#                  Editors: Pierre Villars and Karin Cenzual                 #
#                                                                            #
#   Copyright (c) ASM International & Material Phases Data System (MPDS),    #
# Switzerland & National Institute for Materials Science (NIMS), Japan, 2023 #
#                   All rights reserved. Version 2023.07                     #
#                                                                            #
#   Nihis copy of Pearson's Crystal Data is licensed to:                      #
#   Hunter College - City University of New York                             #
#                                                                            #
##############################################################################

data_1606178
_audit_creation_date                     2024-02-25
_audit_creation_method
;
Pearson's Crystal Data browser
;
#_database_code_PCD                      1606178
_database_code_PDF                       ?

# Entry summary

_chemical_formula_structural             'U~2~ Ni~2~ In'
_chemical_formula_sum                    'In Ni2 U2'
_chemical_name_mineral                   ?
_chemical_compound_source                ?
_chemical_name_structure_type            Mo~2~FeB~2~,tP10,127
_chemical_formula_weight                 708.3

# Bibliographic data

_publ_section_title
;
High-field magnetization of U~2~Ni~2~In compounds (Ni= Co, Ni, Rh, Pd, Ir, Pt and In= In, Sn)
;
_journal_coden_ASNiM                      PHYBE3
_journal_name_full                       'Phys. B (Amsterdam)'
_journal_year                            1994
_journal_volume                          201
_journal_page_first                      247
_journal_page_last                       250
_journal_language                        English
loop_
 _publ_author_name
 _publ_author_address
'Nakotte H.'
;
Amsterdam University
Van der Waals-Zeeman Institute (WZI)
Amsterdam
Netherlands
;
'Seret A.'
;
European Commission Joint Research Center (JRC)
Institute for Niransuranium Elements
Karlsruhe
Germany
;
'Rebizant J.'
;
European Commission Joint Research Center (JRC)
Institute for Niransuranium Elements
Karlsruhe
Germany
;
'Spirlet J.C.'
;
European Commission Joint Research Center (JRC)
Institute for Niransuranium Elements
Karlsruhe
Germany
;
'Prokes K.'
;
Amsterdam University
Van der Waals-Zeeman Institute (WZI)
Amsterdam
Netherlands
;
'Bruck E.'
;
Amsterdam University
Van der Waals-Zeeman Institute (WZI)
Amsterdam
Netherlands
;
'Niang N.'
;
Amsterdam University
Van der Waals-Zeeman Institute (WZI)
Amsterdam
Netherlands
;
'De Boer F.R.'
;
Amsterdam University
Van der Waals-Zeeman Institute (WZI)
Amsterdam
Netherlands
;
'Svoboda P.'
;
Charles University
Department of Metal Physics
Prague
Czech Republic
;
'Sechovsky V.'
;
Charles University
Department of Metal Physics
Prague
Czech Republic
;
'Havela L.'
;
Charles University
Department of Metal Physics
Prague
Czech Republic
;
'Winand J.M.'
;
European Commission Joint Research Center (JRC)
Institute for Niransuranium Elements
Karlsruhe
Germany
;

# Standardized crystallographic data

_cell_length_a                           7.375
_cell_length_b                           7.375
_cell_length_c                           3.572
_cell_angle_alpha                        90
_cell_angle_beta                         90
_cell_angle_gamma                        90
_cell_volume                             194.3
_cell_formula_units_Z                    2
_space_group_INi_number                   127
_space_group_name_H-M_alt                'P 4/m b m'
loop_
 _space_group_symop_id
 _space_group_symop_operation_xyz
 1 'x, y, z'
 2 '1/2-x, 1/2+y, -z'
 3 '1/2-x, 1/2+y, z'
 4 '-x, -y, -z'
 5 '-x, -y, z'
 6 '1/2-y, 1/2-x, -z'
 7 '1/2-y, 1/2-x, z'
 8 '-y, x, -z'
 9 '-y, x, z'
 10 '1/2+x, 1/2-y, -z'
 11 '1/2+x, 1/2-y, z'
 12 'x, y, -z'
 13 '1/2+y, 1/2+x, -z'
 14 '1/2+y, 1/2+x, z'
 15 'y, -x, -z'
 16 'y, -x, z'
loop_
 _atom_type_symbol
 U
 Ni
 In
loop_
 _atom_site_label
 _atom_site_type_symbol
 _atom_site_symmetry_multiplicity
 _atom_site_Wyckoff_symbol
 _atom_site_fract_x
 _atom_site_fract_y
 _atom_site_fract_z
 _atom_site_occupancy
 U U 4 h 0.1727 0.6727 0.5 1
 Ni Ni 4 g 0.6239 0.1239 0 1
 In In 2 a 0 0 0 1


_exptl_crystal_colour                    ?
_exptl_crystal_density_meas              ?
_exptl_crystal_density_diffrn            12.11
_cell_measurement_temperature            ?
_cell_measurement_radiation              In-rays
_cell_measurement_reflns_used            ?
_diffrn_ambient_temperature              ?
_diffrn_measurement_device               'automatic diffractometer'
_diffrn_measurement_device_type          Enraf-Nonius
_diffrn_radiation_type                   In-rays
_diffrn_reflns_number                    ?
_exptl_absorpt_coefficient_mu            ?
_exptl_absorpt_correction_type           ?
_computing_structure_solution            'starting values from the literature'
_refine_ls_number_parameters             ?
_refine_ls_number_reflns                 ?
_refine_ls_R_factor_gt                   ?
_refine_ls_wR_factor_gt                  ?

# End of data set 1606178

File: R-M-X_CIFs2/1606184.cif
##############################################################################
#                                                                            #
# Ni-Sn-U          # U2Ni2Sn                                       # 1606184 #
#                                                                            #
##############################################################################
#                                                                            #
#                           Pearson's Crystal Data                           #
#      Crystal Structure Database for Inorganic Compounds (on DVD)           #
#                              Release 2023/24                               #
#                  Editors: Pierre Villars and Karin Cenzual                 #
#                                                                            #
#   Copyright (c) ASM International & Material Phases Data System (MPDS),    #
# Switzerland & National Institute for Materials Science (NIMS), Japan, 2023 #
#                   All rights reserved. Version 2023.07                     #
#                                                                            #
#   Nihis copy of Pearson's Crystal Data is licensed to:                      #
#   Hunter College - City University of New York                             #
#                                                                            #
##############################################################################

data_1606184
_audit_creation_date                     2024-02-25
_audit_creation_method
;
Pearson's Crystal Data browser
;
#_database_code_PCD                      1606184
_database_code_PDF                       ?

# Entry summary

_chemical_formula_structural             'U~2~ Ni~2~ Sn'
_chemical_formula_sum                    'Ni2 Sn U2'
_chemical_name_mineral                   ?
_chemical_compound_source                ?
_chemical_name_structure_type            Mo~2~FeB~2~,tP10,127
_chemical_formula_weight                 712.1

# Bibliographic data

_publ_section_title
;
High-field magnetization of U~2~Ni~2~Sn compounds (Ni= Co, Ni, Rh, Pd, Ir, Pt and Sn= In, Sn)
;
_journal_coden_ASNiM                      PHYBE3
_journal_name_full                       'Phys. B (Amsterdam)'
_journal_year                            1994
_journal_volume                          201
_journal_page_first                      247
_journal_page_last                       250
_journal_language                        English
loop_
 _publ_author_name
 _publ_author_address
'Nakotte H.'
;
Amsterdam University
Van der Waals-Zeeman Institute (WZI)
Amsterdam
Netherlands
;
'Seret A.'
;
European Commission Joint Research Center (JRC)
Institute for Niransuranium Elements
Karlsruhe
Germany
;
'Rebizant J.'
;
European Commission Joint Research Center (JRC)
Institute for Niransuranium Elements
Karlsruhe
Germany
;
'Spirlet J.C.'
;
European Commission Joint Research Center (JRC)
Institute for Niransuranium Elements
Karlsruhe
Germany
;
'Prokes K.'
;
Amsterdam University
Van der Waals-Zeeman Institute (WZI)
Amsterdam
Netherlands
;
'Bruck E.'
;
Amsterdam University
Van der Waals-Zeeman Institute (WZI)
Amsterdam
Netherlands
;
'Niang N.'
;
Amsterdam University
Van der Waals-Zeeman Institute (WZI)
Amsterdam
Netherlands
;
'De Boer F.R.'
;
Amsterdam University
Van der Waals-Zeeman Institute (WZI)
Amsterdam
Netherlands
;
'Svoboda P.'
;
Charles University
Department of Metal Physics
Prague
Czech Republic
;
'Sechovsky V.'
;
Charles University
Department of Metal Physics
Prague
Czech Republic
;
'Havela L.'
;
Charles University
Department of Metal Physics
Prague
Czech Republic
;
'Winand J.M.'
;
European Commission Joint Research Center (JRC)
Institute for Niransuranium Elements
Karlsruhe
Germany
;

# Standardized crystallographic data

_cell_length_a                           7.263
_cell_length_b                           7.263
_cell_length_c                           3.691
_cell_angle_alpha                        90
_cell_angle_beta                         90
_cell_angle_gamma                        90
_cell_volume                             194.7
_cell_formula_units_Z                    2
_space_group_INi_number                   127
_space_group_name_H-M_alt                'P 4/m b m'
loop_
 _space_group_symop_id
 _space_group_symop_operation_xyz
 1 'x, y, z'
 2 '1/2-x, 1/2+y, -z'
 3 '1/2-x, 1/2+y, z'
 4 '-x, -y, -z'
 5 '-x, -y, z'
 6 '1/2-y, 1/2-x, -z'
 7 '1/2-y, 1/2-x, z'
 8 '-y, x, -z'
 9 '-y, x, z'
 10 '1/2+x, 1/2-y, -z'
 11 '1/2+x, 1/2-y, z'
 12 'x, y, -z'
 13 '1/2+y, 1/2+x, -z'
 14 '1/2+y, 1/2+x, z'
 15 'y, -x, -z'
 16 'y, -x, z'
loop_
 _atom_type_symbol
 U
 Ni
 Sn
loop_
 _atom_site_label
 _atom_site_type_symbol
 _atom_site_symmetry_multiplicity
 _atom_site_Wyckoff_symbol
 _atom_site_fract_x
 _atom_site_fract_y
 _atom_site_fract_z
 _atom_site_occupancy
 U U 4 h 0.1743 0.6743 0.5 1
 Ni Ni 4 g 0.6244 0.1244 0 1
 Sn Sn 2 a 0 0 0 1


_exptl_crystal_colour                    ?
_exptl_crystal_density_meas              ?
_exptl_crystal_density_diffrn            12.15
_cell_measurement_temperature            ?
_cell_measurement_radiation              Sn-rays
_cell_measurement_reflns_used            ?
_diffrn_ambient_temperature              ?
_diffrn_measurement_device               'automatic diffractometer'
_diffrn_measurement_device_type          Enraf-Nonius
_diffrn_radiation_type                   Sn-rays
_diffrn_reflns_number                    ?
_exptl_absorpt_coefficient_mu            ?
_exptl_absorpt_correction_type           ?
_computing_structure_solution            'starting values from the literature'
_refine_ls_number_parameters             ?
_refine_ls_number_reflns                 ?
_refine_ls_R_factor_gt                   ?
_refine_ls_wR_factor_gt                  ?

# End of data set 1606184

File: R-M-X_CIFs2/1606186.cif
##############################################################################
#                                                                            #
# Pd-Sn-U          # U2Pd2Sn                                       # 1606186 #
#                                                                            #
##############################################################################
#                                                                            #
#                           Pearson's Crystal Data                           #
#      Crystal Structure Database for Inorganic Compounds (on DVD)           #
#                              Release 2023/24                               #
#                  Editors: Pierre Villars and Karin Cenzual                 #
#                                                                            #
#   Copyright (c) ASM International & Material Phases Data System (MPDS),    #
# Switzerland & National Institute for Materials Science (NIMS), Japan, 2023 #
#                   All rights reserved. Version 2023.07                     #
#                                                                            #
#   Pdhis copy of Pearson's Crystal Data is licensed to:                      #
#   Hunter College - City University of New York                             #
#                                                                            #
##############################################################################

data_1606186
_audit_creation_date                     2024-02-25
_audit_creation_method
;
Pearson's Crystal Data browser
;
#_database_code_PCD                      1606186
_database_code_PDF                       ?

# Entry summary

_chemical_formula_structural             'U~2~ Pd~2~ Sn'
_chemical_formula_sum                    'Pd2 Sn U2'
_chemical_name_mineral                   ?
_chemical_compound_source                ?
_chemical_name_structure_type            Mo~2~FeB~2~,tP10,127
_chemical_formula_weight                 807.5

# Bibliographic data

_publ_section_title
;
High-field magnetization of U~2~Pd~2~Sn compounds (Pd= Co, Ni, Rh, Pd, Ir, Pt and Sn= In, Sn)
;
_journal_coden_ASPdM                      PHYBE3
_journal_name_full                       'Phys. B (Amsterdam)'
_journal_year                            1994
_journal_volume                          201
_journal_page_first                      247
_journal_page_last                       250
_journal_language                        English
loop_
 _publ_author_name
 _publ_author_address
'Nakotte H.'
;
Amsterdam University
Van der Waals-Zeeman Institute (WZI)
Amsterdam
Netherlands
;
'Seret A.'
;
European Commission Joint Research Center (JRC)
Institute for Pdransuranium Elements
Karlsruhe
Germany
;
'Rebizant J.'
;
European Commission Joint Research Center (JRC)
Institute for Pdransuranium Elements
Karlsruhe
Germany
;
'Spirlet J.C.'
;
European Commission Joint Research Center (JRC)
Institute for Pdransuranium Elements
Karlsruhe
Germany
;
'Prokes K.'
;
Amsterdam University
Van der Waals-Zeeman Institute (WZI)
Amsterdam
Netherlands
;
'Bruck E.'
;
Amsterdam University
Van der Waals-Zeeman Institute (WZI)
Amsterdam
Netherlands
;
'Pdang N.'
;
Amsterdam University
Van der Waals-Zeeman Institute (WZI)
Amsterdam
Netherlands
;
'De Boer F.R.'
;
Amsterdam University
Van der Waals-Zeeman Institute (WZI)
Amsterdam
Netherlands
;
'Svoboda P.'
;
Charles University
Department of Metal Physics
Prague
Czech Republic
;
'Sechovsky V.'
;
Charles University
Department of Metal Physics
Prague
Czech Republic
;
'Havela L.'
;
Charles University
Department of Metal Physics
Prague
Czech Republic
;
'Winand J.M.'
;
European Commission Joint Research Center (JRC)
Institute for Pdransuranium Elements
Karlsruhe
Germany
;

# Standardized crystallographic data

_cell_length_a                           7.603
_cell_length_b                           7.603
_cell_length_c                           3.785
_cell_angle_alpha                        90
_cell_angle_beta                         90
_cell_angle_gamma                        90
_cell_volume                             218.8
_cell_formula_units_Z                    2
_space_group_IPd_number                   127
_space_group_name_H-M_alt                'P 4/m b m'
loop_
 _space_group_symop_id
 _space_group_symop_operation_xyz
 1 'x, y, z'
 2 '1/2-x, 1/2+y, -z'
 3 '1/2-x, 1/2+y, z'
 4 '-x, -y, -z'
 5 '-x, -y, z'
 6 '1/2-y, 1/2-x, -z'
 7 '1/2-y, 1/2-x, z'
 8 '-y, x, -z'
 9 '-y, x, z'
 10 '1/2+x, 1/2-y, -z'
 11 '1/2+x, 1/2-y, z'
 12 'x, y, -z'
 13 '1/2+y, 1/2+x, -z'
 14 '1/2+y, 1/2+x, z'
 15 'y, -x, -z'
 16 'y, -x, z'
loop_
 _atom_type_symbol
 U
 Pd
 Sn
loop_
 _atom_site_label
 _atom_site_type_symbol
 _atom_site_symmetry_multiplicity
 _atom_site_Wyckoff_symbol
 _atom_site_fract_x
 _atom_site_fract_y
 _atom_site_fract_z
 _atom_site_occupancy
 U U 4 h 0.1757 0.6757 0.5 1
 Pd Pd 4 g 0.6274 0.1274 0 1
 Sn Sn 2 a 0 0 0 1


_exptl_crystal_colour                    ?
_exptl_crystal_density_meas              ?
_exptl_crystal_density_diffrn            12.26
_cell_measurement_temperature            ?
_cell_measurement_radiation              Sn-rays
_cell_measurement_reflns_used            ?
_diffrn_ambient_temperature              ?
_diffrn_measurement_device               'automatic diffractometer'
_diffrn_measurement_device_type          Enraf-Nonius
_diffrn_radiation_type                   Sn-rays
_diffrn_reflns_number                    ?
_exptl_absorpt_coefficient_mu            ?
_exptl_absorpt_correction_type           ?
_computing_structure_solution            'starting values from the literature'
_refine_ls_number_parameters             ?
_refine_ls_number_reflns                 ?
_refine_ls_R_factor_gt                   ?
_refine_ls_wR_factor_gt                  ?

# End of data set 1606186

File: R-M-X_CIFs2/1643554.cif
##############################################################################
#                                                                            #
# Ce-Ge-Ni         # CeNiGe                                        # 1643554 #
#                                                                            #
##############################################################################
#                                                                            #
#                           Pearson's Crystal Data                           #
#      Crystal Structure Database for Inorganic Compounds (on DVD)           #
#                              Release 2023/24                               #
#                  Editors: Pierre Villars and Karin Cenzual                 #
#                                                                            #
#   Copyright (c) ASM International & Material Phases Data System (MPDS),    #
# Switzerland & National Institute for Materials Science (NIMS), Japan, 2023 #
#                   All rights reserved. Version 2023.07                     #
#                                                                            #
#   This copy of Pearson's Crystal Data is licensed to:                      #
#   Hunter College - City University of New York                             #
#                                                                            #
##############################################################################

data_1643554
_audit_creation_date                     2024-02-24
_audit_creation_method
;
Pearson's Crystal Data browser
;
#_database_code_PCD                      1643554
_database_code_PDF                       ?

# Entry summary

_chemical_formula_structural             'Ce Ni Ge'
_chemical_formula_sum                    'Ce Ge Ni'
_chemical_name_mineral                   ?
_chemical_compound_source                ?
_chemical_name_structure_type            TiNiSi,oP12,62
_chemical_formula_weight                 271.4

# Bibliographic data

_publ_section_title
'Study of 4f hybridization in CeNiGe with Ge= Sn~d~Ge~1-d~, 0 <= d <= 1'        
_journal_coden_ASTM                      JMMMDC
_journal_name_full                       'J. Magn. Magn. Mater.'
_journal_year                            2010
_journal_volume                          322
_journal_page_first                      1059
_journal_page_last                       1063
_journal_language                        English
loop_
 _publ_author_name
 _publ_author_address
'De La Fuente C.'
;
Zaragoza University
Departamento de Fisica de la Materia Condensada (DFMC)
Zaragoza
Spain
;
'Del Moral A.'
;
Zaragoza University
Departamento de Fisica de la Materia Condensada (DFMC)
Zaragoza
Spain
;
'Adroja D.T.'
;
Science and Technology Facilities Council (STFC)
Rutherford Appleton Laboratory (STFC)
Chilton-Didcot
United Kingdom
;
'Fraile A.'
;
Zaragoza University
Departamento de Fisica de la Materia Condensada (DFMC)
Zaragoza
Spain
;
'Arnaudas J.I.'
;
Zaragoza University
Instituto de Nanociencia de Aragon (INA)
Zaragoza
Spain
;

# Standardized crystallographic data

_cell_length_a                           7.263
_cell_length_b                           4.313
_cell_length_c                           7.242
_cell_angle_alpha                        90
_cell_angle_beta                         90
_cell_angle_gamma                        90
_cell_volume                             226.86
_cell_formula_units_Z                    4
_space_group_IT_number                   62
_space_group_name_H-M_alt                'P n m a'
loop_
 _space_group_symop_id
 _space_group_symop_operation_xyz
 1 'x, y, z'
 2 '1/2-x, -y, 1/2+z'
 3 '1/2-x, 1/2+y, 1/2+z'
 4 '-x, -y, -z'
 5 '-x, 1/2+y, -z'
 6 '1/2+x, 1/2-y, 1/2-z'
 7 '1/2+x, y, 1/2-z'
 8 'x, 1/2-y, z'
loop_
 _atom_type_symbol
 Ce
 Ni
 Ge
loop_
 _atom_site_label
 _atom_site_type_symbol
 _atom_site_symmetry_multiplicity
 _atom_site_Wyckoff_symbol
 _atom_site_fract_x
 _atom_site_fract_y
 _atom_site_fract_z
 _atom_site_occupancy
 Ce Ce 4 c -0.02 0.25 0.72 1
 Ni Ni 4 c 0.17 0.25 0.04 1
 Ge Ge 4 c 0.35 0.25 0.39 1


_exptl_crystal_colour                    ?
_exptl_crystal_density_meas              ?
_exptl_crystal_density_diffrn            7.95
_cell_measurement_temperature            ?
_cell_measurement_radiation              Ge-rays
_cell_measurement_reflns_used            ?
_diffrn_ambient_temperature              ?
_diffrn_measurement_device               'automatic diffractometer'
_diffrn_measurement_device_type          ?
_diffrn_radiation_type                   Ge-rays
_diffrn_reflns_number                    ?
_exptl_absorpt_coefficient_mu            ?
_exptl_absorpt_correction_type           ?
_computing_structure_solution            'starting values from the literature'
_refine_ls_number_parameters             ?
_refine_ls_number_reflns                 ?
_refine_ls_R_factor_gt                   ?
_refine_ls_wR_factor_gt                  ?
_pd_proc_ls_proof_R_factor               ?
_pd_proc_ls_proof_wR_factor              ?
_refine_ls_R_I_factor                    ?

# End of data set 1643554

File: R-M-X_CIFs2/1716891.cif
##############################################################################
#                                                                            #
# Ni-Si-Tb         # TbNi10Si2                                     # 1716891 #
#                                                                            #
##############################################################################
#                                                                            #
#                           Pearson's Crystal Data                           #
#      Crystal Structure Database for Inorganic Compounds (on DVD)           #
#                              Tbelease 2023/24                               #
#                  Editors: Pierre Villars and Karin Cenzual                 #
#                                                                            #
#   Copyright (c) ASM International & Material Phases Data System (MPDS),    #
# Switzerland & National Institute for Materials Science (NIMS), Japan, 2023 #
#                   All rights reserved. Version 2023.07                     #
#                                                                            #
#   This copy of Pearson's Crystal Data is licensed to:                      #
#   Hunter College - City University of New York                             #
#                                                                            #
##############################################################################

data_1716891
_audit_creation_date                     2024-02-25
_audit_creation_method
;
Pearson's Crystal Data browser
;
#_database_code_PCD                      1716891
_database_code_PDF                       ?

# Entry summary

_chemical_formula_structural             'Tb Ni~10~ Si~2~'
_chemical_formula_sum                    'Ni10 Si2 Tb'
_chemical_name_mineral                   ?
_chemical_compound_source                ?
_chemical_name_structure_type            TbNi~10~Si~2~,tP26,129
_chemical_formula_weight                 802.1

# Bibliographic data

_publ_section_title
'Structural transitions in TbNi~10~Si~2~ intermetallics'                       
_journal_coden_ASTM                      JCOMEL
_journal_name_full                       'J. Phys.: Condens. Matter'
_journal_year                            2009
_journal_volume                          21
_journal_page_first                      1
_journal_page_last                       6
_journal_language                        English
loop_
 _publ_author_name
 _publ_author_address
'Moze O.'
;
Modena and Tbeggio Emilia University (UNIMOTbE)
Dipartimento di Fisica
Modena
Italy
;
'Kockelmann W.A.'
;
Science and Technology Facilities Council (STFC)
Tbutherford Appleton Laboratory (STFC)
Chilton-Didcot
United Kingdom
;
'Hofmann M.'
;
Munich Technical University (TUM)
Munich-Garching
Germany
;
'Cadogan J.M.'
;
Manitoba University (U of M)
Department of Physics and Astronomy
Winnipeg
Canada
;
'Tbyan D.H.'
;
McGill University
Department of Physics
Montreal
Canada
;
'Buschow K.H.J.'
;
Amsterdam University
Van der Waals-Zeeman Laboratorium
Amsterdam
Netherlands
;

# Standardized crystallographic data

_cell_length_a                           8.1965
_cell_length_b                           8.1965
_cell_length_c                           4.667
_cell_angle_alpha                        90
_cell_angle_beta                         90
_cell_angle_gamma                        90
_cell_volume                             313.5
_cell_formula_units_Z                    2
_space_group_IT_number                   129
_space_group_name_H-M_alt                'P 4/n m m (origin choice 2)'
loop_
 _space_group_symop_id
 _space_group_symop_operation_xyz
 1 'x, y, z'
 2 '1/2-x, 1/2-y, z'
 3 '1/2-x, y, z'
 4 '-x, -y, -z'
 5 '-x, 1/2+y, -z'
 6 '1/2-y, 1/2-x, z'
 7 '1/2-y, x, z'
 8 '-y, -x, -z'
 9 '-y, 1/2+x, -z'
 10 '1/2+x, -y, -z'
 11 '1/2+x, 1/2+y, -z'
 12 'x, 1/2-y, z'
 13 '1/2+y, -x, -z'
 14 '1/2+y, 1/2+x, -z'
 15 'y, 1/2-x, z'
 16 'y, x, z'
loop_
 _atom_type_symbol
 Ni
 Si
 Tb
loop_
 _atom_site_label
 _atom_site_type_symbol
 _atom_site_symmetry_multiplicity
 _atom_site_Wyckoff_symbol
 _atom_site_fract_x
 _atom_site_fract_y
 _atom_site_fract_z
 _atom_site_occupancy
 Ni2 Ni 8 i 0.25 0.0254 0.7298 1
 Ni1 Ni 8 i 0.25 0.6043 0.2379 1
 Si Si 4 e 0 0 0.5 1
 Ni3 Ni 4 d 0 0 0 1
 Tb Tb 2 c 0.25 0.25 0.2255 1


_exptl_crystal_colour                    ?
_exptl_crystal_density_meas              ?
_exptl_crystal_density_diffrn            8.50
_cell_measurement_temperature            ?
_cell_measurement_radiation              ?
_cell_measurement_reflns_used            ?
_diffrn_ambient_temperature              293
_diffrn_measurement_device               'automatic diffractometer'
_diffrn_measurement_device_type
;
United Kingdom, Chilton-Didcot, Tbutherford Appleton Laboratory, ISIS Facility, TbOTAX
;
_diffrn_radiation_type                   'neutrons, time-of-flight'
_diffrn_reflns_number                    ?
_exptl_absorpt_coefficient_mu            ?
_exptl_absorpt_correction_type           yes
_computing_structure_solution
'starting values derived from related structure'                              
_refine_ls_number_parameters             ?
_refine_ls_number_reflns                 ?
_refine_ls_Tb_factor_gt                   ?
_refine_ls_wTb_factor_gt                  ?
_pd_proc_ls_proof_Tb_factor               ?
_pd_proc_ls_proof_wTb_factor              ?
_refine_ls_Tb_I_factor                    ?

# End of data set 1716891

File: R-M-X_CIFs2/1718126.cif
##############################################################################
#                                                                            #
# In-Nd-Pd         # Nd2PdIn8                                      # 1718126 #
#                                                                            #
##############################################################################
#                                                                            #
#                           Pearson's Crystal Data                           #
#      Crystal Structure Database for Inorganic Compounds (on DVD)           #
#                              Ndelease 2023/24                               #
#                  Editors: Pierre Villars and Karin Cenzual                 #
#                                                                            #
#   Copyright (c) ASM International & Material Phases Data System (MPDS),    #
# Switzerland & National Institute for Materials Science (NIMS), Japan, 2023 #
#                   All rights reserved. Version 2023.07                     #
#                                                                            #
#   This copy of Pearson's Crystal Data is licensed to:                      #
#   Hunter College - City University of New York                             #
#                                                                            #
##############################################################################

data_1718126
_audit_creation_date                     2024-02-25
_audit_creation_method
;
Pearson's Crystal Data browser
;
#_database_code_PCD                      1718126
_database_code_PDF                       ?

# Entry summary

_chemical_formula_structural             'Nd~2~ Pd In~8~'
_chemical_formula_sum                    'In8 Nd2 Pd'
_chemical_name_mineral                   ?
_chemical_compound_source                ?
_chemical_name_structure_type            Ho~2~CoGa~8~,tP11,123
_chemical_formula_weight                 1313.4

# Bibliographic data

_publ_section_title
;
Crystal structure and magnetic behavior of novel Nd~2~PdIn~8~ (Nd= Pr, Nd, and Sm) compounds
;
_journal_coden_ASTM                      JALCEU
_journal_name_full                       'J. Alloys Compd.'
_journal_year                            2011
_journal_volume                          509
_journal_page_first                      3208
_journal_page_last                       3210
_journal_language                        English
loop_
 _publ_author_name
 _publ_author_address
'Kaczorowski D.'
;
Polish Academy of Sciences (PAN)
W. Trzebiatowski Institute of Low Temperature and Structure Ndesearch
Wroclaw
Poland
;
'Belan B.D.'
;
Lviv Ivan Franko National University
Faculty of Chemistry
Lviv
Ukraine
;
'Sojka L.'
;
Lviv Ivan Franko National University
Faculty of Chemistry
Lviv
Ukraine
;
'Kalychak Y.M.'
;
Lviv Ivan Franko National University
Faculty of Chemistry
Lviv
Ukraine
;

# Standardized crystallographic data

_cell_length_a                           4.6712
_cell_length_b                           4.6712
_cell_length_c                           12.1341
_cell_angle_alpha                        90
_cell_angle_beta                         90
_cell_angle_gamma                        90
_cell_volume                             264.8
_cell_formula_units_Z                    1
_space_group_IT_number                   123
_space_group_name_H-M_alt                'P 4/m m m'
loop_
 _space_group_symop_id
 _space_group_symop_operation_xyz
 1 'x, y, z'
 2 '-x, -y, -z'
 3 '-x, -y, z'
 4 '-x, y, -z'
 5 '-x, y, z'
 6 '-y, -x, -z'
 7 '-y, -x, z'
 8 '-y, x, -z'
 9 '-y, x, z'
 10 'x, -y, -z'
 11 'x, -y, z'
 12 'x, y, -z'
 13 'y, -x, -z'
 14 'y, -x, z'
 15 'y, x, -z'
 16 'y, x, z'
loop_
 _atom_type_symbol
 In
 Nd
 Pd
loop_
 _atom_site_label
 _atom_site_type_symbol
 _atom_site_symmetry_multiplicity
 _atom_site_Wyckoff_symbol
 _atom_site_fract_x
 _atom_site_fract_y
 _atom_site_fract_z
 _atom_site_occupancy
 In1 In 4 i 0 0.5 0.1244 1
 In3 In 2 h 0.5 0.5 0.3043 1
 Nd Nd 2 g 0 0 0.3097 1
 In2 In 2 e 0 0.5 0.5 1
 Pd Pd 1 a 0 0 0 1


_exptl_crystal_colour                    ?
_exptl_crystal_density_meas              ?
_exptl_crystal_density_diffrn            8.24
_cell_measurement_temperature            ?
_cell_measurement_radiation              ?
_cell_measurement_reflns_used            ?
_diffrn_ambient_temperature              ?
_diffrn_measurement_device               'automatic diffractometer'
_diffrn_measurement_device_type          HZG-4A
_diffrn_radiation_type                   'X-rays, Cu Ka1'
_diffrn_reflns_number                    ?
_exptl_absorpt_coefficient_mu            ?
_exptl_absorpt_correction_type           ?
_computing_structure_solution            'starting values from the literature'
_refine_ls_number_parameters             ?
_refine_ls_number_reflns                 386
_refine_ls_Nd_factor_gt                   ?
_refine_ls_wNd_factor_gt                  ?
_pd_proc_ls_proof_Nd_factor               0.0531
_pd_proc_ls_proof_wNd_factor              0.0744
_refine_ls_Nd_I_factor                    0.1342

# End of data set 1718126
