Repository: bobleesj/cif-filter-copy

# CIF Cleaner
Interactive and codeless program for sorting, pre-processing, sorting CIF (Crystallographic Information File) files

## Overview
This Python toolkit provides a set of tools for processing Crystallographic Information File (CIF) files. It allows for moving files based on unsupported formats, unreasonable distances, and specific tags, copying files based on atomic occupancy and mixing, retrieving file information, and checking CIF folder content against an Excel file.

When you run `python main.py`, a prompt below will appear. 
```
Welcome! Please choose an option to proceed:
[1] Move files based on unsupported CIF format
[2] Move files based on unreasonable distance
[3] Move files based on tags
[4] Move files based on supercell atom count
[5] Copy files based on atomic occupancy and mixing
[6] Get file info in the folder
[7] Check CIF folder content against Excel file
Enter your choice (1-7): 
```

No need to import packages or *write a line of code*. One can simply drag and drop CIF files to have all the features below.

## Features
- **Move Unsupported CIF Files:** Relocate CIF files that do not comply with the expected format.
- **Move CIF Files Based on Distance:** Relocate CIF files containing unreasonable distances between atoms.
- **Move CIF Files Based on Tags:** Relocate CIF files based on specific tags.
- **Copy Files Based on Atomic Occupancy and Mixing:** Copy CIF files that meet criteria for atomic occupancy and atomic mixing.
- **Get File Info:** Retrieve information from CIF files within a folder.
- **Excel Integration:** Check CIF folder content against an Excel file for missing entries.

## Tutorial
> If you are new to Conda (Python package manager), I have written a tutorial for you here [Intro to Python package manager for beginners (Ft. Conda with Cheatsheet](https://bobleesj.github.io/tutorial/2024/02/26/intro-to-python-package-manager.html).

## Test

```
python -m pytest           
```

README is to be updated once the code becomes more robust. If you have any further suggestions or ideas, please feel free to make an issue. If you have any questions, please feel free to send me an email at sl5400@columbia.edu

File: R-M-X_CIFs2/1000149.cif
##############################################################################
#                                                                            #
# Ga-La-Ni         # LaNiGa                                        # 1000149 #
#                                                                            #
##############################################################################
#                                                                            #
#                           Pearson's Crystal Data                           #
#      Crystal Structure Database for Inorganic Compounds (on DVD)           #
#                              Release 2023/24                               #
#                  Editors: Pierre Villars and Karin Cenzual                 #
#                                                                            #
#   Copyright (c) ASM International & Material Phases Data System (MPDS),    #
# Switzerland & National Institute for Materials Science (NIMS), Japan, 2023 #
#                   All rights reserved. Version 2023.07                     #
#                                                                            #
#   This copy of Pearson's Crystal Data is licensed to:                      #
#   Hunter College - City University of New York                             #
#                                                                            #
##############################################################################

data_1000149
_audit_creation_date                     2024-02-24
_audit_creation_method
;
Pearson's Crystal Data browser
;
#_database_code_PCD                      1000149
_database_code_PDF                       04-009-1348

# Entry summary

_chemical_formula_structural             'La Ni Ga'
_chemical_formula_sum                    'Ga La Ni'
_chemical_name_mineral                   ?
_chemical_compound_source                ?
_chemical_name_structure_type            EuNiGe,mP12,14
_chemical_formula_weight                 267.3

# Bibliographic data

_publ_section_title
'Crystal structure of the compound LaGaNi'                                    
_journal_coden_ASTM                      SPHCA6
_journal_name_full                       'Sov. Phys. Crystallogr.'
_journal_year                            1986
_journal_volume                          31
_journal_page_first                      106
_journal_page_last                       108
_journal_language                        English
loop_
 _publ_author_name
 _publ_author_address
'Yarmolyuk Y.P.'
;
Lviv Ivan Franko State University
Department of Inorganic Chemistry
Lviv
Ukraine
;
'Grin Y.'
;
Lviv Ivan Franko State University
Lviv
Ukraine
;
'Vasilechko L.O.'
;
Lviv Ivan Franko State University
Lviv
Ukraine
;
'Belskii V.K.'
;
Karpov Institute of Physical Chemistry
Moscow
Russia
;

# Standardized crystallographic data

_cell_length_a                           6.097
_cell_length_b                           6.341
_cell_length_c                           7.6717
_cell_angle_alpha                        90
_cell_angle_beta                         123.344
_cell_angle_gamma                        90
_cell_volume                             247.8
_cell_formula_units_Z                    4
_space_group_IT_number                   14
_space_group_name_H-M_alt                'P 1 21/c 1'
loop_
 _space_group_symop_id
 _space_group_symop_operation_xyz
 1 'x, y, z'
 2 '-x, -y, -z'
 3 '-x, 1/2+y, 1/2-z'
 4 'x, 1/2-y, 1/2+z'
loop_
 _atom_type_symbol
 Ni
 Ga
 La
loop_
 _atom_site_label
 _atom_site_type_symbol
 _atom_site_symmetry_multiplicity
 _atom_site_Wyckoff_symbol
 _atom_site_fract_x
 _atom_site_fract_y
 _atom_site_fract_z
 _atom_site_occupancy
 Ni Ni 4 e 0.1337 0.0891 0.1801 1
 Ga Ga 4 e 0.2447 0.3648 0.4247 1
 La La 4 e 0.285 0.6457 0.085 1


_exptl_crystal_colour                    ?
_exptl_crystal_density_meas              ?
_exptl_crystal_density_diffrn            7.17
_cell_measurement_temperature            ?
_cell_measurement_radiation              'X-rays, Mo Ka'
_cell_measurement_reflns_used            ?
_diffrn_ambient_temperature              ?
_diffrn_measurement_device               'automatic diffractometer'
_diffrn_measurement_device_type          'Nicolet R3'
_diffrn_radiation_type                   'X-rays, Mo Ka'
_diffrn_reflns_number                    ?
_exptl_absorpt_coefficient_mu            ?
_exptl_absorpt_correction_type           ?
_computing_structure_solution            'Patterson synthesis'
_refine_ls_number_parameters             ?
_refine_ls_number_reflns                 334
_refine_ls_R_factor_gt                   0.043
_refine_ls_wR_factor_gt                  ?

# End of data set 1000149

File: R-M-X_CIFs2/1000163.cif
##############################################################################
#                                                                            #
# In-Ni-Yb         # YbNiIn4                                       # 1000163 #
#                                                                            #
##############################################################################
#                                                                            #
#                           Pearson's Crystal Data                           #
#      Crystal Structure Database for Inorganic Compounds (on DVD)           #
#                              Release 2023/24                               #
#                  Editors: Pierre Villars and Karin Cenzual                 #
#                                                                            #
#   Copyright (c) ASM International & Material Phases Data System (MPDS),    #
# Switzerland & National Institute for Materials Science (NIMS), Japan, 2023 #
#                   All rights reserved. Version 2023.07                     #
#                                                                            #
#   This copy of Pearson's Crystal Data is licensed to:                      #
#   Hunter College - City University of New York                             #
#                                                                            #
##############################################################################

data_1000163
_audit_creation_date                     2024-02-25
_audit_creation_method
;
Pearson's Crystal Data browser
;
#_database_code_PCD                      1000163
_database_code_PDF                       04-006-8292

# Entry summary

_chemical_formula_structural             'Yb Ni In~4~'
_chemical_formula_sum                    'In4 Ni Yb'
_chemical_name_mineral                   ?
_chemical_compound_source                ?
_chemical_name_structure_type            YNiAl~4~,oS24,63
_chemical_formula_weight                 691.0

# Bibliographic data

_publ_section_title
'Crystal structure of the compounds REM NiIn~4~ (REM= La, Ce, Pr, Nd, Eu, Yb)'
_journal_coden_ASTM                      SPHCA6
_journal_name_full                       'Sov. Phys. Crystallogr.'
_journal_year                            1988
_journal_volume                          33
_journal_page_first                      602
_journal_page_last                       603
_journal_language                        English
loop_
 _publ_author_name
 _publ_author_address
'Kalychak Y.M.'
;
Lviv Ivan Franko State University
Department of Inorganic Chemistry
Lviv
Ukraine
;
'Baranyak V.M.'
;
Lviv Ivan Franko State University
Lviv
Ukraine
;
'Zaremba V.I.'
;
Lviv Ivan Franko State University
Lviv
Ukraine
;
'Zavalii P.Y.'
;
Lviv Ivan Franko State University
Department of Inorganic Chemistry
Lviv
Ukraine
;
'Dmytrakh O.V.'
;
Lviv Ivan Franko State University
Lviv
Ukraine
;
'Bruskov V.A.'
;
Research and Production Enterprise "Bourevestnik"
Saint Petersburg
Russia
;

# Standardized crystallographic data

_cell_length_a                           4.398
_cell_length_b                           16.606
_cell_length_c                           7.278
_cell_angle_alpha                        90
_cell_angle_beta                         90
_cell_angle_gamma                        90
_cell_volume                             531.5
_cell_formula_units_Z                    4
_space_group_IT_number                   63
_space_group_name_H-M_alt                'C m c m'
loop_
 _space_group_symop_id
 _space_group_symop_operation_xyz
 1 'x, y, z'
 2 '-x, -y, -z'
 3 '-x, -y, 1/2+z'
 4 '-x, y, 1/2-z'
 5 '-x, y, z'
 6 'x, -y, -z'
 7 'x, -y, 1/2+z'
 8 'x, y, 1/2-z'
 9 '1/2+x, 1/2+y, z'
 10 '1/2-x, 1/2-y, -z'
 11 '1/2-x, 1/2-y, 1/2+z'
 12 '1/2-x, 1/2+y, 1/2-z'
 13 '1/2-x, 1/2+y, z'
 14 '1/2+x, 1/2-y, -z'
 15 '1/2+x, 1/2-y, 1/2+z'
 16 '1/2+x, 1/2+y, 1/2-z'
loop_
 _atom_type_symbol
 In
 Yb
 Ni
loop_
 _atom_site_label
 _atom_site_type_symbol
 _atom_site_symmetry_multiplicity
 _atom_site_Wyckoff_symbol
 _atom_site_fract_x
 _atom_site_fract_y
 _atom_site_fract_z
 _atom_site_occupancy
 In1 In 8 f 0 0.18696 0.04844 1
 Yb Yb 4 c 0 0.37542 0.25 1
 In2 In 4 c 0 0.57194 0.25 1
 Ni Ni 4 c 0 0.72602 0.25 1
 In3 In 4 a 0 0 0 1


_exptl_crystal_colour                    ?
_exptl_crystal_density_meas              ?
_exptl_crystal_density_diffrn            8.64
_cell_measurement_temperature            ?
_cell_measurement_radiation              'X-rays, Mo Ka'
_cell_measurement_reflns_used            ?
_diffrn_ambient_temperature              ?
_diffrn_measurement_device               'automatic diffractometer'
_diffrn_measurement_device_type          'Syntex P21'
_diffrn_radiation_type                   'X-rays, Mo Ka'
_diffrn_reflns_number                    ?
_exptl_absorpt_coefficient_mu            38.503
_exptl_absorpt_correction_type           ?
_computing_structure_solution            'direct methods'
_refine_ls_number_parameters             ?
_refine_ls_number_reflns                 410
_refine_ls_R_factor_gt                   0.046
_refine_ls_wR_factor_gt                  ?

# End of data set 1000163

File: R-M-X_CIFs2/1000164.cif
##############################################################################
#                                                                            #
# In-La-Ni         # LaNiIn4                                       # 1000164 #
#                                                                            #
##############################################################################
#                                                                            #
#                           Pearson's Crystal Data                           #
#      Crystal Structure Database for Inorganic Compounds (on DVD)           #
#                              Release 2023/24                               #
#                  Editors: Pierre Villars and Karin Cenzual                 #
#                                                                            #
#   Copyright (c) ASM International & Material Phases Data System (MPDS),    #
# Switzerland & National Institute for Materials Science (NIMS), Japan, 2023 #
#                   All rights reserved. Version 2023.07                     #
#                                                                            #
#   This copy of Pearson's Crystal Data is licensed to:                      #
#   Hunter College - City University of New York                             #
#                                                                            #
##############################################################################

data_1000164
_audit_creation_date                     2024-02-25
_audit_creation_method
;
Pearson's Crystal Data browser
;
#_database_code_PCD                      1000164
_database_code_PDF                       04-006-8293

# Entry summary

_chemical_formula_structural             'La Ni In~4~'
_chemical_formula_sum                    'In4 La Ni'
_chemical_name_mineral                   ?
_chemical_compound_source                ?
_chemical_name_structure_type            YNiAl~4~,oS24,63
_chemical_formula_weight                 656.9

# Bibliographic data

_publ_section_title
'Crystal structure of the compounds REM NiIn~4~ (REM= La, Ce, Pr, Nd, Eu, Yb)'
_journal_coden_ASTM                      SPHCA6
_journal_name_full                       'Sov. Phys. Crystallogr.'
_journal_year                            1988
_journal_volume                          33
_journal_page_first                      602
_journal_page_last                       603
_journal_language                        English
loop_
 _publ_author_name
 _publ_author_address
'Kalychak Y.M.'
;
Lviv Ivan Franko State University
Department of Inorganic Chemistry
Lviv
Ukraine
;
'Baranyak V.M.'
;
Lviv Ivan Franko State University
Lviv
Ukraine
;
'Zaremba V.I.'
;
Lviv Ivan Franko State University
Lviv
Ukraine
;
'Zavalii P.Y.'
;
Lviv Ivan Franko State University
Department of Inorganic Chemistry
Lviv
Ukraine
;
'Dmytrakh O.V.'
;
Lviv Ivan Franko State University
Lviv
Ukraine
;
'Bruskov V.A.'
;
Research and Production Enterprise "Bourevestnik"
Saint Petersburg
Russia
;

# Standardized crystallographic data

_cell_length_a                           4.484
_cell_length_b                           16.885
_cell_length_c                           7.199
_cell_angle_alpha                        90
_cell_angle_beta                         90
_cell_angle_gamma                        90
_cell_volume                             545.1
_cell_formula_units_Z                    4
_space_group_IT_number                   63
_space_group_name_H-M_alt                'C m c m'
loop_
 _space_group_symop_id
 _space_group_symop_operation_xyz
 1 'x, y, z'
 2 '-x, -y, -z'
 3 '-x, -y, 1/2+z'
 4 '-x, y, 1/2-z'
 5 '-x, y, z'
 6 'x, -y, -z'
 7 'x, -y, 1/2+z'
 8 'x, y, 1/2-z'
 9 '1/2+x, 1/2+y, z'
 10 '1/2-x, 1/2-y, -z'
 11 '1/2-x, 1/2-y, 1/2+z'
 12 '1/2-x, 1/2+y, 1/2-z'
 13 '1/2-x, 1/2+y, z'
 14 '1/2+x, 1/2-y, -z'
 15 '1/2+x, 1/2-y, 1/2+z'
 16 '1/2+x, 1/2+y, 1/2-z'

# Atomic positions taken from type-defining entry

loop_
 _atom_type_symbol
 In
 La
 Ni
loop_
 _atom_site_label
 _atom_site_type_symbol
 _atom_site_symmetry_multiplicity
 _atom_site_Wyckoff_symbol
 _atom_site_fract_x
 _atom_site_fract_y
 _atom_site_fract_z
 _atom_site_occupancy
 In1 In 8 f 0 0.186 0.054 1
 La1 La 4 c 0 0.379 0.25 1
 In2 In 4 c 0 0.557 0.25 1
 Ni1 Ni 4 c 0 0.729 0.25 1
 In3 In 4 a 0 0 0 1


_exptl_crystal_colour                    ?
_exptl_crystal_density_meas              ?
_exptl_crystal_density_diffrn            8.01
_cell_measurement_temperature            ?
_cell_measurement_radiation              ?
_cell_measurement_reflns_used            ?
_diffrn_ambient_temperature              ?
_diffrn_measurement_device               ?
_diffrn_measurement_device_type          ?
_diffrn_radiation_type                   ?
_diffrn_reflns_number                    ?
_exptl_absorpt_coefficient_mu            ?
_exptl_absorpt_correction_type           ?
_computing_structure_solution            ?
_refine_ls_number_parameters             ?
_refine_ls_number_reflns                 ?
_refine_ls_R_factor_gt                   ?
_refine_ls_wR_factor_gt                  ?

# End of data set 1000164

File: R-M-X_CIFs2/1000165.cif
##############################################################################
#                                                                            #
# Ce-In-Ni         # CeNiIn4                                       # 1000165 #
#                                                                            #
##############################################################################
#                                                                            #
#                           Pearson's Crystal Data                           #
#      Crystal Structure Database for Inorganic Compounds (on DVD)           #
#                              Release 2023/24                               #
#                  Editors: Pierre Villars and Karin Cenzual                 #
#                                                                            #
#   Copyright (c) ASM International & Material Phases Data System (MPDS),    #
# Switzerland & National Institute for Materials Science (NIMS), Japan, 2023 #
#                   All rights reserved. Version 2023.07                     #
#                                                                            #
#   This copy of Pearson's Crystal Data is licensed to:                      #
#   Hunter College - City University of New York                             #
#                                                                            #
##############################################################################

data_1000165
_audit_creation_date                     2024-02-24
_audit_creation_method
;
Pearson's Crystal Data browser
;
#_database_code_PCD                      1000165
_database_code_PDF                       04-006-8294

# Entry summary

_chemical_formula_structural             'Ce Ni In~4~'
_chemical_formula_sum                    'Ce In4 Ni'
_chemical_name_mineral                   ?
_chemical_compound_source                ?
_chemical_name_structure_type            YNiAl~4~,oS24,63
_chemical_formula_weight                 658.1

# Bibliographic data

_publ_section_title
'Crystal structure of the compounds REM NiIn~4~ (REM= La, Ce, Pr, Nd, Eu, Yb)'
_journal_coden_ASTM                      SPHCA6
_journal_name_full                       'Sov. Phys. Crystallogr.'
_journal_year                            1988
_journal_volume                          33
_journal_page_first                      602
_journal_page_last                       603
_journal_language                        English
loop_
 _publ_author_name
 _publ_author_address
'Kalychak Y.M.'
;
Lviv Ivan Franko State University
Department of Inorganic Chemistry
Lviv
Ukraine
;
'Baranyak V.M.'
;
Lviv Ivan Franko State University
Lviv
Ukraine
;
'Zaremba V.I.'
;
Lviv Ivan Franko State University
Lviv
Ukraine
;
'Zavalii P.Y.'
;
Lviv Ivan Franko State University
Department of Inorganic Chemistry
Lviv
Ukraine
;
'Dmytrakh O.V.'
;
Lviv Ivan Franko State University
Lviv
Ukraine
;
'Bruskov V.A.'
;
Research and Production Enterprise "Bourevestnik"
Saint Petersburg
Russia
;

# Standardized crystallographic data

_cell_length_a                           4.46
_cell_length_b                           16.788
_cell_length_c                           7.22
_cell_angle_alpha                        90
_cell_angle_beta                         90
_cell_angle_gamma                        90
_cell_volume                             540.6
_cell_formula_units_Z                    4
_space_group_IT_number                   63
_space_group_name_H-M_alt                'C m c m'
loop_
 _space_group_symop_id
 _space_group_symop_operation_xyz
 1 'x, y, z'
 2 '-x, -y, -z'
 3 '-x, -y, 1/2+z'
 4 '-x, y, 1/2-z'
 5 '-x, y, z'
 6 'x, -y, -z'
 7 'x, -y, 1/2+z'
 8 'x, y, 1/2-z'
 9 '1/2+x, 1/2+y, z'
 10 '1/2-x, 1/2-y, -z'
 11 '1/2-x, 1/2-y, 1/2+z'
 12 '1/2-x, 1/2+y, 1/2-z'
 13 '1/2-x, 1/2+y, z'
 14 '1/2+x, 1/2-y, -z'
 15 '1/2+x, 1/2-y, 1/2+z'
 16 '1/2+x, 1/2+y, 1/2-z'

# Atomic positions taken from type-defining entry

loop_
 _atom_type_symbol
 In
 Ce
 Ni
loop_
 _atom_site_label
 _atom_site_type_symbol
 _atom_site_symmetry_multiplicity
 _atom_site_Wyckoff_symbol
 _atom_site_fract_x
 _atom_site_fract_y
 _atom_site_fract_z
 _atom_site_occupancy
 In1 In 8 f 0 0.186 0.054 1
 Ce1 Ce 4 c 0 0.379 0.25 1
 In2 In 4 c 0 0.557 0.25 1
 Ni1 Ni 4 c 0 0.729 0.25 1
 In3 In 4 a 0 0 0 1


_exptl_crystal_colour                    ?
_exptl_crystal_density_meas              ?
_exptl_crystal_density_diffrn            8.09
_cell_measurement_temperature            ?
_cell_measurement_radiation              ?
_cell_measurement_reflns_used            ?
_diffrn_ambient_temperature              ?
_diffrn_measurement_device               ?
_diffrn_measurement_device_type          ?
_diffrn_radiation_type                   ?
_diffrn_reflns_number                    ?
_exptl_absorpt_coefficient_mu            ?
_exptl_absorpt_correction_type           ?
_computing_structure_solution            ?
_refine_ls_number_parameters             ?
_refine_ls_number_reflns                 ?
_refine_ls_R_factor_gt                   ?
_refine_ls_wR_factor_gt                  ?

# End of data set 1000165

File: R-M-X_CIFs2/1000166.cif
##############################################################################
#                                                                            #
# In-Ni-Pr         # PrNiIn4                                       # 1000166 #
#                                                                            #
##############################################################################
#                                                                            #
#                           Pearson's Crystal Data                           #
#      Crystal Structure Database for Inorganic Compounds (on DVD)           #
#                              Release 2023/24                               #
#                  Editors: Pierre Villars and Karin Cenzual                 #
#                                                                            #
#   Copyright (c) ASM International & Material Phases Data System (MPDS),    #
# Switzerland & National Institute for Materials Science (NIMS), Japan, 2023 #
#                   All rights reserved. Version 2023.07                     #
#                                                                            #
#   This copy of Pearson's Crystal Data is licensed to:                      #
#   Hunter College - City University of New York                             #
#                                                                            #
##############################################################################

data_1000166
_audit_creation_date                     2024-02-25
_audit_creation_method
;
Pearson's Crystal Data browser
;
#_database_code_PCD                      1000166
_database_code_PDF                       04-006-8295

# Entry summary

_chemical_formula_structural             'Pr Ni In~4~'
_chemical_formula_sum                    'In4 Ni Pr'
_chemical_name_mineral                   ?
_chemical_compound_source                ?
_chemical_name_structure_type            YNiAl~4~,oS24,63
_chemical_formula_weight                 658.9

# Bibliographic data

_publ_section_title
'Crystal structure of the compounds REM NiIn~4~ (REM= La, Ce, Pr, Nd, Eu, Yb)'
_journal_coden_ASTM                      SPHCA6
_journal_name_full                       'Sov. Phys. Crystallogr.'
_journal_year                            1988
_journal_volume                          33
_journal_page_first                      602
_journal_page_last                       603
_journal_language                        English
loop_
 _publ_author_name
 _publ_author_address
'Kalychak Y.M.'
;
Lviv Ivan Franko State University
Department of Inorganic Chemistry
Lviv
Ukraine
;
'Baranyak V.M.'
;
Lviv Ivan Franko State University
Lviv
Ukraine
;
'Zaremba V.I.'
;
Lviv Ivan Franko State University
Lviv
Ukraine
;
'Zavalii P.Y.'
;
Lviv Ivan Franko State University
Department of Inorganic Chemistry
Lviv
Ukraine
;
'Dmytrakh O.V.'
;
Lviv Ivan Franko State University
Lviv
Ukraine
;
'Bruskov V.A.'
;
Research and Production Enterprise "Bourevestnik"
Saint Petersburg
Russia
;

# Standardized crystallographic data

_cell_length_a                           4.443
_cell_length_b                           16.681
_cell_length_c                           7.193
_cell_angle_alpha                        90
_cell_angle_beta                         90
_cell_angle_gamma                        90
_cell_volume                             533.1
_cell_formula_units_Z                    4
_space_group_IT_number                   63
_space_group_name_H-M_alt                'C m c m'
loop_
 _space_group_symop_id
 _space_group_symop_operation_xyz
 1 'x, y, z'
 2 '-x, -y, -z'
 3 '-x, -y, 1/2+z'
 4 '-x, y, 1/2-z'
 5 '-x, y, z'
 6 'x, -y, -z'
 7 'x, -y, 1/2+z'
 8 'x, y, 1/2-z'
 9 '1/2+x, 1/2+y, z'
 10 '1/2-x, 1/2-y, -z'
 11 '1/2-x, 1/2-y, 1/2+z'
 12 '1/2-x, 1/2+y, 1/2-z'
 13 '1/2-x, 1/2+y, z'
 14 '1/2+x, 1/2-y, -z'
 15 '1/2+x, 1/2-y, 1/2+z'
 16 '1/2+x, 1/2+y, 1/2-z'

# Atomic positions taken from type-defining entry

loop_
 _atom_type_symbol
 In
 Pr
 Ni
loop_
 _atom_site_label
 _atom_site_type_symbol
 _atom_site_symmetry_multiplicity
 _atom_site_Wyckoff_symbol
 _atom_site_fract_x
 _atom_site_fract_y
 _atom_site_fract_z
 _atom_site_occupancy
 In1 In 8 f 0 0.186 0.054 1
 Pr1 Pr 4 c 0 0.379 0.25 1
 In2 In 4 c 0 0.557 0.25 1
 Ni1 Ni 4 c 0 0.729 0.25 1
 In3 In 4 a 0 0 0 1


_exptl_crystal_colour                    ?
_exptl_crystal_density_meas              ?
_exptl_crystal_density_diffrn            8.21
_cell_measurement_temperature            ?
_cell_measurement_radiation              ?
_cell_measurement_reflns_used            ?
_diffrn_ambient_temperature              ?
_diffrn_measurement_device               ?
_diffrn_measurement_device_type          ?
_diffrn_radiation_type                   ?
_diffrn_reflns_number                    ?
_exptl_absorpt_coefficient_mu            ?
_exptl_absorpt_correction_type           ?
_computing_structure_solution            ?
_refine_ls_number_parameters             ?
_refine_ls_number_reflns                 ?
_refine_ls_R_factor_gt                   ?
_refine_ls_wR_factor_gt                  ?

# End of data set 1000166

File: R-M-X_CIFs2/1000167.cif
##############################################################################
#                                                                            #
# In-Nd-Ni         # NdNiIn4                                       # 1000167 #
#                                                                            #
##############################################################################
#                                                                            #
#                           Pearson's Crystal Data                           #
#      Crystal Structure Database for Inorganic Compounds (on DVD)           #
#                              Release 2023/24                               #
#                  Editors: Pierre Villars and Karin Cenzual                 #
#                                                                            #
#   Copyright (c) ASM International & Material Phases Data System (MPDS),    #
# Switzerland & National Institute for Materials Science (NIMS), Japan, 2023 #
#                   All rights reserved. Version 2023.07                     #
#                                                                            #
#   This copy of Pearson's Crystal Data is licensed to:                      #
#   Hunter College - City University of New York                             #
#                                                                            #
##############################################################################

data_1000167
_audit_creation_date                     2024-02-25
_audit_creation_method
;
Pearson's Crystal Data browser
;
#_database_code_PCD                      1000167
_database_code_PDF                       04-006-8296

# Entry summary

_chemical_formula_structural             'Nd Ni In~4~'
_chemical_formula_sum                    'In4 Nd Ni'
_chemical_name_mineral                   ?
_chemical_compound_source                ?
_chemical_name_structure_type            YNiAl~4~,oS24,63
_chemical_formula_weight                 662.2

# Bibliographic data

_publ_section_title
'Crystal structure of the compounds REM NiIn~4~ (REM= La, Ce, Pr, Nd, Eu, Yb)'
_journal_coden_ASTM                      SPHCA6
_journal_name_full                       'Sov. Phys. Crystallogr.'
_journal_year                            1988
_journal_volume                          33
_journal_page_first                      602
_journal_page_last                       603
_journal_language                        English
loop_
 _publ_author_name
 _publ_author_address
'Kalychak Y.M.'
;
Lviv Ivan Franko State University
Department of Inorganic Chemistry
Lviv
Ukraine
;
'Baranyak V.M.'
;
Lviv Ivan Franko State University
Lviv
Ukraine
;
'Zaremba V.I.'
;
Lviv Ivan Franko State University
Lviv
Ukraine
;
'Zavalii P.Y.'
;
Lviv Ivan Franko State University
Department of Inorganic Chemistry
Lviv
Ukraine
;
'Dmytrakh O.V.'
;
Lviv Ivan Franko State University
Lviv
Ukraine
;
'Bruskov V.A.'
;
Research and Production Enterprise "Bourevestnik"
Saint Petersburg
Russia
;

# Standardized crystallographic data

_cell_length_a                           4.43
_cell_length_b                           16.656
_cell_length_c                           7.178
_cell_angle_alpha                        90
_cell_angle_beta                         90
_cell_angle_gamma                        90
_cell_volume                             529.6
_cell_formula_units_Z                    4
_space_group_IT_number                   63
_space_group_name_H-M_alt                'C m c m'
loop_
 _space_group_symop_id
 _space_group_symop_operation_xyz
 1 'x, y, z'
 2 '-x, -y, -z'
 3 '-x, -y, 1/2+z'
 4 '-x, y, 1/2-z'
 5 '-x, y, z'
 6 'x, -y, -z'
 7 'x, -y, 1/2+z'
 8 'x, y, 1/2-z'
 9 '1/2+x, 1/2+y, z'
 10 '1/2-x, 1/2-y, -z'
 11 '1/2-x, 1/2-y, 1/2+z'
 12 '1/2-x, 1/2+y, 1/2-z'
 13 '1/2-x, 1/2+y, z'
 14 '1/2+x, 1/2-y, -z'
 15 '1/2+x, 1/2-y, 1/2+z'
 16 '1/2+x, 1/2+y, 1/2-z'

# Atomic positions taken from type-defining entry

loop_
 _atom_type_symbol
 In
 Nd
 Ni
loop_
 _atom_site_label
 _atom_site_type_symbol
 _atom_site_symmetry_multiplicity
 _atom_site_Wyckoff_symbol
 _atom_site_fract_x
 _atom_site_fract_y
 _atom_site_fract_z
 _atom_site_occupancy
 In1 In 8 f 0 0.186 0.054 1
 Nd1 Nd 4 c 0 0.379 0.25 1
 In2 In 4 c 0 0.557 0.25 1
 Ni1 Ni 4 c 0 0.729 0.25 1
 In3 In 4 a 0 0 0 1


_exptl_crystal_colour                    ?
_exptl_crystal_density_meas              ?
_exptl_crystal_density_diffrn            8.31
_cell_measurement_temperature            ?
_cell_measurement_radiation              ?
_cell_measurement_reflns_used            ?
_diffrn_ambient_temperature              ?
_diffrn_measurement_device               ?
_diffrn_measurement_device_type          ?
_diffrn_radiation_type                   ?
_diffrn_reflns_number                    ?
_exptl_absorpt_coefficient_mu            ?
_exptl_absorpt_correction_type           ?
_computing_structure_solution            ?
_refine_ls_number_parameters             ?
_refine_ls_number_reflns                 ?
_refine_ls_R_factor_gt                   ?
_refine_ls_wR_factor_gt                  ?

# End of data set 1000167

File: R-M-X_CIFs2/1000168.cif
##############################################################################
#                                                                            #
# Eu-In-Ni         # EuNiIn4                                       # 1000168 #
#                                                                            #
##############################################################################
#                                                                            #
#                           Pearson's Crystal Data                           #
#      Crystal Structure Database for Inorganic Compounds (on DVD)           #
#                              Release 2023/24                               #
#                  Editors: Pierre Villars and Karin Cenzual                 #
#                                                                            #
#   Copyright (c) ASM International & Material Phases Data System (MPDS),    #
# Switzerland & National Institute for Materials Science (NIMS), Japan, 2023 #
#                   All rights reserved. Version 2023.07                     #
#                                                                            #
#   This copy of Pearson's Crystal Data is licensed to:                      #
#   Hunter College - City University of New York                             #
#                                                                            #
##############################################################################

data_1000168
_audit_creation_date                     2024-02-24
_audit_creation_method
;
Pearson's Crystal Data browser
;
#_database_code_PCD                      1000168
_database_code_PDF                       04-006-8297

# Entry summary

_chemical_formula_structural             'Eu Ni In~4~'
_chemical_formula_sum                    'Eu In4 Ni'
_chemical_name_mineral                   ?
_chemical_compound_source                ?
_chemical_name_structure_type            YNiAl~4~,oS24,63
_chemical_formula_weight                 669.9

# Bibliographic data

_publ_section_title
'Crystal structure of the compounds REM NiIn~4~ (REM= La, Ce, Pr, Nd, Eu, Yb)'
_journal_coden_ASTM                      SPHCA6
_journal_name_full                       'Sov. Phys. Crystallogr.'
_journal_year                            1988
_journal_volume                          33
_journal_page_first                      602
_journal_page_last                       603
_journal_language                        English
loop_
 _publ_author_name
 _publ_author_address
'Kalychak Y.M.'
;
Lviv Ivan Franko State University
Department of Inorganic Chemistry
Lviv
Ukraine
;
'Baranyak V.M.'
;
Lviv Ivan Franko State University
Lviv
Ukraine
;
'Zaremba V.I.'
;
Lviv Ivan Franko State University
Lviv
Ukraine
;
'Zavalii P.Y.'
;
Lviv Ivan Franko State University
Department of Inorganic Chemistry
Lviv
Ukraine
;
'Dmytrakh O.V.'
;
Lviv Ivan Franko State University
Lviv
Ukraine
;
'Bruskov V.A.'
;
Research and Production Enterprise "Bourevestnik"
Saint Petersburg
Russia
;

# Standardized crystallographic data

_cell_length_a                           4.463
_cell_length_b                           16.942
_cell_length_c                           7.202
_cell_angle_alpha                        90
_cell_angle_beta                         90
_cell_angle_gamma                        90
_cell_volume                             544.6
_cell_formula_units_Z                    4
_space_group_IT_number                   63
_space_group_name_H-M_alt                'C m c m'
loop_
 _space_group_symop_id
 _space_group_symop_operation_xyz
 1 'x, y, z'
 2 '-x, -y, -z'
 3 '-x, -y, 1/2+z'
 4 '-x, y, 1/2-z'
 5 '-x, y, z'
 6 'x, -y, -z'
 7 'x, -y, 1/2+z'
 8 'x, y, 1/2-z'
 9 '1/2+x, 1/2+y, z'
 10 '1/2-x, 1/2-y, -z'
 11 '1/2-x, 1/2-y, 1/2+z'
 12 '1/2-x, 1/2+y, 1/2-z'
 13 '1/2-x, 1/2+y, z'
 14 '1/2+x, 1/2-y, -z'
 15 '1/2+x, 1/2-y, 1/2+z'
 16 '1/2+x, 1/2+y, 1/2-z'

# Atomic positions taken from type-defining entry

loop_
 _atom_type_symbol
 In
 Eu
 Ni
loop_
 _atom_site_label
 _atom_site_type_symbol
 _atom_site_symmetry_multiplicity
 _atom_site_Wyckoff_symbol
 _atom_site_fract_x
 _atom_site_fract_y
 _atom_site_fract_z
 _atom_site_occupancy
 In1 In 8 f 0 0.186 0.054 1
 Eu1 Eu 4 c 0 0.379 0.25 1
 In2 In 4 c 0 0.557 0.25 1
 Ni1 Ni 4 c 0 0.729 0.25 1
 In3 In 4 a 0 0 0 1


_exptl_crystal_colour                    ?
_exptl_crystal_density_meas              ?
_exptl_crystal_density_diffrn            8.17
_cell_measurement_temperature            ?
_cell_measurement_radiation              ?
_cell_measurement_reflns_used            ?
_diffrn_ambient_temperature              ?
_diffrn_measurement_device               ?
_diffrn_measurement_device_type          ?
_diffrn_radiation_type                   ?
_diffrn_reflns_number                    ?
_exptl_absorpt_coefficient_mu            ?
_exptl_absorpt_correction_type           ?
_computing_structure_solution            ?
_refine_ls_number_parameters             ?
_refine_ls_number_reflns                 ?
_refine_ls_R_factor_gt                   ?
_refine_ls_wR_factor_gt                  ?

# End of data set 1000168

File: R-M-X_CIFs2/1000235.cif
##############################################################################
#                                                                            #
# Rh-Sc-Si         # ScRhSi2                                       # 1000235 #
#                                                                            #
##############################################################################
#                                                                            #
#                           Pearson's Crystal Data                           #
#      Crystal Structure Database for Inorganic Compounds (on DVD)           #
#                              Release 2023/24                               #
#                  Editors: Pierre Villars and Karin Cenzual                 #
#                                                                            #
#   Copyright (c) ASM International & Material Phases Data System (MPDS),    #
# Switzerland & National Institute for Materials Science (NIMS), Japan, 2023 #
#                   All rights reserved. Version 2023.07                     #
#                                                                            #
#   This copy of Pearson's Crystal Data is licensed to:                      #
#   Hunter College - City University of New York                             #
#                                                                            #
##############################################################################

data_1000235
_audit_creation_date                     2024-02-25
_audit_creation_method
;
Pearson's Crystal Data browser
;
#_database_code_PCD                      1000235
_database_code_PDF                       04-009-1384

# Entry summary

_chemical_formula_structural             'Sc Rh Si~2~'
_chemical_formula_sum                    'Rh Sc Si2'
_chemical_name_mineral                   ?
_chemical_compound_source                ?
_chemical_name_structure_type            ScRhSi~2~,oP16,62
_chemical_formula_weight                 204.0

# Bibliographic data

_publ_section_title
'Rhodium scandium disilicide with an ordered YZn~3~-Type structure'           
_journal_coden_ASTM                      ACBCAR
_journal_name_full                       'Acta Crystallogr. B'
_journal_year                            1981
_journal_volume                          37
_journal_page_first                      668
_journal_page_last                       671
_journal_language                        English
loop_
 _publ_author_name
 _publ_author_address
'Chabot B.'
;
Geneva University (UNIGE)
Laboratoire de Cristallographie aux Rayons X
Geneva
Switzerland
;
'Braun H.F.'
;
Geneva University (UNIGE)
Laboratoire de Cristallographie aux Rayons X
Geneva
Switzerland
;
'Yvon K.'
;
Geneva University (UNIGE)
Laboratoire de Cristallographie aux Rayons X
Geneva
Switzerland
;
'Parthe E.'
;
Geneva University (UNIGE)
Laboratoire de Cristallographie aux Rayons X
Geneva
Switzerland
;

# Standardized crystallographic data

_cell_length_a                           6.292
_cell_length_b                           4.025
_cell_length_c                           9.517
_cell_angle_alpha                        90
_cell_angle_beta                         90
_cell_angle_gamma                        90
_cell_volume                             241
_cell_formula_units_Z                    4
_space_group_IT_number                   62
_space_group_name_H-M_alt                'P n m a'
loop_
 _space_group_symop_id
 _space_group_symop_operation_xyz
 1 'x, y, z'
 2 '1/2-x, -y, 1/2+z'
 3 '1/2-x, 1/2+y, 1/2+z'
 4 '-x, -y, -z'
 5 '-x, 1/2+y, -z'
 6 '1/2+x, 1/2-y, 1/2-z'
 7 '1/2+x, y, 1/2-z'
 8 'x, 1/2-y, z'
loop_
 _atom_type_symbol
 Rh
 Si
 Sc
loop_
 _atom_site_label
 _atom_site_type_symbol
 _atom_site_symmetry_multiplicity
 _atom_site_Wyckoff_symbol
 _atom_site_fract_x
 _atom_site_fract_y
 _atom_site_fract_z
 _atom_site_occupancy
 Rh Rh 4 c 0.0832 0.25 0.5992 1
 Si1 Si 4 c 0.2318 0.25 0.0282 1
 Sc Sc 4 c 0.2385 0.25 0.3181 1
 Si2 Si 4 c 0.4573 0.25 0.6587 1


_exptl_crystal_colour                    ?
_exptl_crystal_density_meas              ?
_exptl_crystal_density_diffrn            5.62
_cell_measurement_temperature            ?
_cell_measurement_radiation              'X-rays, Mo Ka'
_cell_measurement_reflns_used            20
_diffrn_ambient_temperature              ?
_diffrn_measurement_device               'automatic diffractometer'
_diffrn_measurement_device_type          'Philips PW1100'
_diffrn_radiation_type                   'X-rays, Mo Ka'
_diffrn_reflns_number                    ?
_exptl_absorpt_coefficient_mu            10
_exptl_absorpt_correction_type           spherical
_computing_structure_solution            'Patterson synthesis'
_refine_ls_number_parameters             13
_refine_ls_number_reflns                 536
_refine_ls_R_factor_gt                   0.062
_refine_ls_wR_factor_gt                  0.052

# End of data set 1000235
