Repository: bobleesj/cif-filter-copy

## Overview
This Python toolkit provides a set of tools for processing Crystallographic Information File (CIF) files. It allows for moving files based on unsupported formats, unreasonable distances, and specific tags, copying files based on atomic occupancy and mixing, retrieving file information, and checking CIF folder content against an Excel file.

When you run `python main.py`, a prompt below will appear. 
```
Welcome! Please choose an option to proceed:
[1] Move files based on unsupported CIF format
[2] Move files based on unreasonable distance
[3] Move files based on tags
[4] Move files based on supercell atom count
[5] Copy files based on atomic occupancy and mixing

File: R-M-X_CIFs2/1000238.cif
##############################################################################
#                                                                            #
# Gd-Ni-Si         # Gd3NiSi2                                      # 1000238 #
#                                                                            #
##############################################################################
#                                                                            #
#                           Pearson's Crystal Data                           #
#      Crystal Structure Database for Inorganic Compounds (on DVD)           #
#                              Release 2023/24                               #
#                  Editors: Pierre Villars and Karin Cenzual                 #
#                                                                            #
#   Copyright (c) ASM International & Material Phases Data System (MPDS),    #
# Switzerland & National Institute for Materials Science (NIMS), Japan, 2023 #
#                   All rights reserved. Version 2023.07                     #
#                                                                            #
#   This copy of Pearson's Crystal Data is licensed to:                      #
#   Hunter College - City University of New York                             #
#                                                                            #
##############################################################################

data_1000238
_audit_creation_date                     2024-02-24
_audit_creation_method
;
Pearson's Crystal Data browser
;
#_database_code_PCD                      1000238
_database_code_PDF                       04-006-8341

# Entry summary

_chemical_formula_structural             'Gd~3~ Ni Si~2~'
_chemical_formula_sum                    'Gd3 Ni Si2'
_chemical_name_mineral                   ?
_chemical_compound_source                ?
_chemical_name_structure_type            Gd~3~NiSi~2~,oP24,62
_chemical_formula_weight                 586.6

# Bibliographic data

_publ_section_title
;
Orthorhombic gadolinium nickel silicide Gd~3~NiSi~2~ with a filled-up Hf~3~P~2~ structure type
;
_journal_coden_ASTM                      ACBCAR
_journal_name_full                       'Acta Crystallogr. B'
_journal_year                            1981
_journal_volume                          37
_journal_page_first                      1500
_journal_page_last                       1504
_journal_language                        English
loop_
 _publ_author_name
 _publ_author_address
'Klepp K.O.'
;
Geneva University (UNIGE)
Laboratoire de Cristallographie aux Rayons X
Geneva
Switzerland
;
'Parthe E.'
;
Geneva University (UNIGE)
Laboratoire de Cristallographie aux Rayons X
Geneva
Switzerland
;

# Standardized crystallographic data

_cell_length_a                           11.398
_cell_length_b                           4.155
_cell_length_c                           11.31
_cell_angle_alpha                        90
_cell_angle_beta                         90
_cell_angle_gamma                        90
_cell_volume                             535.6
_cell_formula_units_Z                    4
_space_group_IT_number                   62
_space_group_name_H-M_alt                'P n m a'
loop_
 _space_group_symop_id
 _space_group_symop_operation_xyz
 1 'x, y, z'
 2 '1/2-x, -y, 1/2+z'
 3 '1/2-x, 1/2+y, 1/2+z'
 4 '-x, -y, -z'
 5 '-x, 1/2+y, -z'
 6 '1/2+x, 1/2-y, 1/2-z'
 7 '1/2+x, y, 1/2-z'
 8 'x, 1/2-y, z'
loop_
 _atom_type_symbol
 Gd
 Ni
 Si
loop_
 _atom_site_label
 _atom_site_type_symbol
 _atom_site_symmetry_multiplicity
 _atom_site_Wyckoff_symbol
 _atom_site_fract_x
 _atom_site_fract_y
 _atom_site_fract_z
 _atom_site_occupancy
 Gd2 Gd 4 c 0.0576 0.25 0.375 1
 Ni Ni 4 c 0.1285 0.25 0.1334 1
 Gd3 Gd 4 c 0.2137 0.25 0.6976 1
 Si2 Si 4 c 0.303 0.25 0.005 1
 Gd1 Gd 4 c 0.3814 0.25 0.4403 1
 Si1 Si 4 c 0.473 0.25 0.685 1


_exptl_crystal_colour                    ?
_exptl_crystal_density_meas              ?
_exptl_crystal_density_diffrn            7.27
_cell_measurement_temperature            ?
_cell_measurement_radiation              'X-rays, Mo Ka'
_cell_measurement_wavelength             0.71069
_cell_measurement_reflns_used            36
_diffrn_ambient_temperature              ?
_diffrn_measurement_device               'automatic diffractometer'
_diffrn_measurement_device_type          'Philips PW1100'
_diffrn_radiation_type                   'X-rays, Mo Ka'
_diffrn_radiation_wavelength             0.71069
_diffrn_reflns_number                    664
_diffrn_reflns_theta_min                 3
_diffrn_reflns_theta_max                 27
_exptl_absorpt_coefficient_mu            41.5
_exptl_absorpt_correction_type           spherical
_computing_structure_solution            'direct methods'
_refine_ls_number_parameters             37
_refine_ls_number_reflns                 542
_refine_ls_R_factor_gt                   0.059
_refine_ls_wR_factor_gt                  0.070

# End of data set 1000238

File: R-M-X_CIFs2/1000286.cif
##############################################################################
#                                                                            #
# Pd-Si-Y          # YPd2Si                                        # 1000286 #
#                                                                            #
##############################################################################
#                                                                            #
#                           Pearson's Crystal Data                           #
#      Crystal Structure Database for Inorganic Compounds (on DVD)           #
#                              Release 2023/24                               #
#                  Editors: Pierre Villars and Karin Cenzual                 #
#                                                                            #
#   Copyright (c) ASM International & Material Phases Data System (MPDS),    #
# Switzerland & National Institute for Materials Science (NIMS), Japan, 2023 #
#                   All rights reserved. Version 2023.07                     #
#                                                                            #
#   This copy of Pearson's Crystal Data is licensed to:                      #
#   Hunter College - City University of New York                             #
#                                                                            #
##############################################################################

data_1000286
_audit_creation_date                     2024-02-25
_audit_creation_method
;
Pearson's Crystal Data browser
;
#_database_code_PCD                      1000286
_database_code_PDF                       04-006-8368

# Entry summary

_chemical_formula_structural             'Y Pd~2~ Si'
_chemical_formula_sum                    'Pd2 Si Y'
_chemical_name_mineral                   ?
_chemical_compound_source                ?
_chemical_name_structure_type            YPd~2~Si,oP16,62
_chemical_formula_weight                 329.8

# Bibliographic data

_publ_section_title
'Structure of YPd~2~Si, an ordered Fe~3~C type'                               
_journal_coden_ASTM                      ACBCAR
_journal_name_full                       'Acta Crystallogr. B'
_journal_year                            1982
_journal_volume                          38
_journal_page_first                      2446
_journal_page_last                       2448
_journal_language                        English
loop_
 _publ_author_name
 _publ_author_address
'Moreau J.M.'
;
Savoie University
Laboratoire de Structure de la Matiere (LSM)
Annecy
France
;
'Le Roy J.'
;
Savoie University
Laboratoire de Structure de la Matiere (LSM)
Annecy
France
;
'Paccard D.'
;
Savoie University
Laboratoire de Structure de la Matiere (LSM)
Annecy
France
;

# Standardized crystallographic data

_cell_length_a                           7.303
_cell_length_b                           6.918
_cell_length_c                           5.489
_cell_angle_alpha                        90
_cell_angle_beta                         90
_cell_angle_gamma                        90
_cell_volume                             277.3
_cell_formula_units_Z                    4
_space_group_IT_number                   62
_space_group_name_H-M_alt                'P n m a'
loop_
 _space_group_symop_id
 _space_group_symop_operation_xyz
 1 'x, y, z'
 2 '1/2-x, -y, 1/2+z'
 3 '1/2-x, 1/2+y, 1/2+z'
 4 '-x, -y, -z'
 5 '-x, 1/2+y, -z'
 6 '1/2+x, 1/2-y, 1/2-z'
 7 '1/2+x, y, 1/2-z'
 8 'x, 1/2-y, z'
loop_
 _atom_type_symbol
 Pd
 Y
 Si
loop_
 _atom_site_label
 _atom_site_type_symbol
 _atom_site_symmetry_multiplicity
 _atom_site_Wyckoff_symbol
 _atom_site_fract_x
 _atom_site_fract_y
 _atom_site_fract_z
 _atom_site_occupancy
 Pd Pd 8 d 0.1767 0.0517 0.0928 1
 Y Y 4 c 0.0303 0.25 0.644 1
 Si Si 4 c 0.362 0.25 0.353 1


_exptl_crystal_colour                    ?
_exptl_crystal_density_meas              ?
_exptl_crystal_density_diffrn            7.90
_cell_measurement_temperature            ?
_cell_measurement_radiation              'X-rays, Cu Ka'
_cell_measurement_wavelength             1.5418
_pd_proc_wavelength                      1.5418
_cell_measurement_reflns_used            25
_diffrn_ambient_temperature              ?
_diffrn_measurement_device               'automatic diffractometer'
_diffrn_measurement_device_type          ?
_diffrn_radiation_type                   'X-rays, Mo Ka'
_diffrn_radiation_wavelength             0.71069
_diffrn_reflns_number                    ?
_exptl_absorpt_coefficient_mu            ?
_exptl_absorpt_correction_type           ?
_computing_structure_solution            'direct methods, Fourier synthesis'
_refine_ls_number_parameters             ?
_refine_ls_number_reflns                 219
_refine_ls_R_factor_gt                   0.11
_refine_ls_wR_factor_gt                  ?

# End of data set 1000286

File: R-M-X_CIFs2/1000287.cif
##############################################################################
#                                                                            #
# Ce-Pd-Si         # CePd2Si                                       # 1000287 #
#                                                                            #
##############################################################################
#                                                                            #
#                           Pearson's Crystal Data                           #
#      Crystal Structure Database for Inorganic Compounds (on DVD)           #
#                              Release 2023/24                               #
#                  Editors: Pierre Villars and Karin Cenzual                 #
#                                                                            #
#   Copyright (c) ASM International & Material Phases Data System (MPDS),    #
# Switzerland & National Institute for Materials Science (NIMS), Japan, 2023 #
#                   All rights reserved. Version 2023.07                     #
#                                                                            #
#   This copy of Pearson's Crystal Data is licensed to:                      #
#   Hunter College - City University of New York                             #
#                                                                            #
##############################################################################

data_1000287
_audit_creation_date                     2024-02-24
_audit_creation_method
;
Pearson's Crystal Data browser
;
#_database_code_PCD                      1000287
_database_code_PDF                       04-006-8369

# Entry summary

_chemical_formula_structural             'Ce Pd~2~ Si'
_chemical_formula_sum                    'Ce Pd2 Si'
_chemical_name_mineral                   ?
_chemical_compound_source                ?
_chemical_name_structure_type            YPd~2~Si,oP16,62
_chemical_formula_weight                 381.0

# Bibliographic data

_publ_section_title
'Structure of YPd~2~Si, an ordered Fe~3~C type'                               
_journal_coden_ASTM                      ACBCAR
_journal_name_full                       'Acta Crystallogr. B'
_journal_year                            1982
_journal_volume                          38
_journal_page_first                      2446
_journal_page_last                       2448
_journal_language                        English
loop_
 _publ_author_name
 _publ_author_address
'Moreau J.M.'
;
Savoie University
Laboratoire de Structure de la Matiere (LSM)
Annecy
France
;
'Le Roy J.'
;
Savoie University
Laboratoire de Structure de la Matiere (LSM)
Annecy
France
;
'Paccard D.'
;
Savoie University
Laboratoire de Structure de la Matiere (LSM)
Annecy
France
;

# Standardized crystallographic data

_cell_length_a                           7.609
_cell_length_b                           6.877
_cell_length_c                           5.695
_cell_angle_alpha                        90
_cell_angle_beta                         90
_cell_angle_gamma                        90
_cell_volume                             298
_cell_formula_units_Z                    4
_space_group_IT_number                   62
_space_group_name_H-M_alt                'P n m a'
loop_
 _space_group_symop_id
 _space_group_symop_operation_xyz
 1 'x, y, z'
 2 '1/2-x, -y, 1/2+z'
 3 '1/2-x, 1/2+y, 1/2+z'
 4 '-x, -y, -z'
 5 '-x, 1/2+y, -z'
 6 '1/2+x, 1/2-y, 1/2-z'
 7 '1/2+x, y, 1/2-z'
 8 'x, 1/2-y, z'

# Atomic positions taken from type-defining entry

loop_
 _atom_type_symbol
 Pd
 Ce
 Si
loop_
 _atom_site_label
 _atom_site_type_symbol
 _atom_site_symmetry_multiplicity
 _atom_site_Wyckoff_symbol
 _atom_site_fract_x
 _atom_site_fract_y
 _atom_site_fract_z
 _atom_site_occupancy
 Pd1 Pd 8 d 0.1767 0.0517 0.0928 1
 Ce1 Ce 4 c 0.0303 0.25 0.644 1
 Si1 Si 4 c 0.362 0.25 0.353 1


_exptl_crystal_colour                    ?
_exptl_crystal_density_meas              ?
_exptl_crystal_density_diffrn            8.49
_cell_measurement_temperature            ?
_cell_measurement_radiation              'X-rays, Cu Ka'
_cell_measurement_wavelength             1.5418
_pd_proc_wavelength                      1.5418
_cell_measurement_reflns_used            25
_diffrn_ambient_temperature              ?
_diffrn_measurement_device               'Guinier film'
_diffrn_measurement_device_type          ?
_diffrn_radiation_type                   ?
_diffrn_reflns_number                    ?
_exptl_absorpt_coefficient_mu            ?
_exptl_absorpt_correction_type           ?
_computing_structure_solution            ?
_refine_ls_number_parameters             ?
_refine_ls_number_reflns                 ?
_refine_ls_R_factor_gt                   ?
_refine_ls_wR_factor_gt                  ?

# End of data set 1000287

File: R-M-X_CIFs2/1000288.cif
##############################################################################
#                                                                            #
# Pd-Pr-Si         # PrPd2Si                                       # 1000288 #
#                                                                            #
##############################################################################
#                                                                            #
#                           Pearson's Crystal Data                           #
#      Crystal Structure Database for Inorganic Compounds (on DVD)           #
#                              Release 2023/24                               #
#                  Editors: Pierre Villars and Karin Cenzual                 #
#                                                                            #
#   Copyright (c) ASM International & Material Phases Data System (MPDS),    #
# Switzerland & National Institute for Materials Science (NIMS), Japan, 2023 #
#                   All rights reserved. Version 2023.07                     #
#                                                                            #
#   This copy of Pearson's Crystal Data is licensed to:                      #
#   Hunter College - City University of New York                             #
#                                                                            #
##############################################################################

data_1000288
_audit_creation_date                     2024-02-25
_audit_creation_method
;
Pearson's Crystal Data browser
;
#_database_code_PCD                      1000288
_database_code_PDF                       04-006-8370

# Entry summary

_chemical_formula_structural             'Pr Pd~2~ Si'
_chemical_formula_sum                    'Pd2 Pr Si'
_chemical_name_mineral                   ?
_chemical_compound_source                ?
_chemical_name_structure_type            YPd~2~Si,oP16,62
_chemical_formula_weight                 381.8

# Bibliographic data

_publ_section_title
'Structure of YPd~2~Si, an ordered Fe~3~C type'                               
_journal_coden_ASTM                      ACBCAR
_journal_name_full                       'Acta Crystallogr. B'
_journal_year                            1982
_journal_volume                          38
_journal_page_first                      2446
_journal_page_last                       2448
_journal_language                        English
loop_
 _publ_author_name
 _publ_author_address
'Moreau J.M.'
;
Savoie University
Laboratoire de Structure de la Matiere (LSM)
Annecy
France
;
'Le Roy J.'
;
Savoie University
Laboratoire de Structure de la Matiere (LSM)
Annecy
France
;
'Paccard D.'
;
Savoie University
Laboratoire de Structure de la Matiere (LSM)
Annecy
France
;

# Standardized crystallographic data

_cell_length_a                           7.561
_cell_length_b                           6.885
_cell_length_c                           5.672
_cell_angle_alpha                        90
_cell_angle_beta                         90
_cell_angle_gamma                        90
_cell_volume                             295.3
_cell_formula_units_Z                    4
_space_group_IT_number                   62
_space_group_name_H-M_alt                'P n m a'
loop_
 _space_group_symop_id
 _space_group_symop_operation_xyz
 1 'x, y, z'
 2 '1/2-x, -y, 1/2+z'
 3 '1/2-x, 1/2+y, 1/2+z'
 4 '-x, -y, -z'
 5 '-x, 1/2+y, -z'
 6 '1/2+x, 1/2-y, 1/2-z'
 7 '1/2+x, y, 1/2-z'
 8 'x, 1/2-y, z'

# Atomic positions taken from type-defining entry

loop_
 _atom_type_symbol
 Pd
 Pr
 Si
loop_
 _atom_site_label
 _atom_site_type_symbol
 _atom_site_symmetry_multiplicity
 _atom_site_Wyckoff_symbol
 _atom_site_fract_x
 _atom_site_fract_y
 _atom_site_fract_z
 _atom_site_occupancy
 Pd1 Pd 8 d 0.1767 0.0517 0.0928 1
 Pr1 Pr 4 c 0.0303 0.25 0.644 1
 Si1 Si 4 c 0.362 0.25 0.353 1


_exptl_crystal_colour                    ?
_exptl_crystal_density_meas              ?
_exptl_crystal_density_diffrn            8.59
_cell_measurement_temperature            ?
_cell_measurement_radiation              'X-rays, Cu Ka'
_cell_measurement_wavelength             1.5418
_pd_proc_wavelength                      1.5418
_cell_measurement_reflns_used            25
_diffrn_ambient_temperature              ?
_diffrn_measurement_device               'Guinier film'
_diffrn_measurement_device_type          ?
_diffrn_radiation_type                   ?
_diffrn_reflns_number                    ?
_exptl_absorpt_coefficient_mu            ?
_exptl_absorpt_correction_type           ?
_computing_structure_solution            ?
_refine_ls_number_parameters             ?
_refine_ls_number_reflns                 ?
_refine_ls_R_factor_gt                   ?
_refine_ls_wR_factor_gt                  ?

# End of data set 1000288

File: R-M-X_CIFs2/1000289.cif
##############################################################################
#                                                                            #
# Nd-Pd-Si         # NdPd2Si                                       # 1000289 #
#                                                                            #
##############################################################################
#                                                                            #
#                           Pearson's Crystal Data                           #
#      Crystal Structure Database for Inorganic Compounds (on DVD)           #
#                              Release 2023/24                               #
#                  Editors: Pierre Villars and Karin Cenzual                 #
#                                                                            #
#   Copyright (c) ASM International & Material Phases Data System (MPDS),    #
# Switzerland & National Institute for Materials Science (NIMS), Japan, 2023 #
#                   All rights reserved. Version 2023.07                     #
#                                                                            #
#   This copy of Pearson's Crystal Data is licensed to:                      #
#   Hunter College - City University of New York                             #
#                                                                            #
##############################################################################

data_1000289
_audit_creation_date                     2024-02-25
_audit_creation_method
;
Pearson's Crystal Data browser
;
#_database_code_PCD                      1000289
_database_code_PDF                       04-006-8371

# Entry summary

_chemical_formula_structural             'Nd Pd~2~ Si'
_chemical_formula_sum                    'Nd Pd2 Si'
_chemical_name_mineral                   ?
_chemical_compound_source                ?
_chemical_name_structure_type            YPd~2~Si,oP16,62
_chemical_formula_weight                 385.1

# Bibliographic data

_publ_section_title
'Structure of YPd~2~Si, an ordered Fe~3~C type'                               
_journal_coden_ASTM                      ACBCAR
_journal_name_full                       'Acta Crystallogr. B'
_journal_year                            1982
_journal_volume                          38
_journal_page_first                      2446
_journal_page_last                       2448
_journal_language                        English
loop_
 _publ_author_name
 _publ_author_address
'Moreau J.M.'
;
Savoie University
Laboratoire de Structure de la Matiere (LSM)
Annecy
France
;
'Le Roy J.'
;
Savoie University
Laboratoire de Structure de la Matiere (LSM)
Annecy
France
;
'Paccard D.'
;
Savoie University
Laboratoire de Structure de la Matiere (LSM)
Annecy
France
;

# Standardized crystallographic data

_cell_length_a                           7.513
_cell_length_b                           6.892
_cell_length_c                           5.638
_cell_angle_alpha                        90
_cell_angle_beta                         90
_cell_angle_gamma                        90
_cell_volume                             291.9
_cell_formula_units_Z                    4
_space_group_IT_number                   62
_space_group_name_H-M_alt                'P n m a'
loop_
 _space_group_symop_id
 _space_group_symop_operation_xyz
 1 'x, y, z'
 2 '1/2-x, -y, 1/2+z'
 3 '1/2-x, 1/2+y, 1/2+z'
 4 '-x, -y, -z'
 5 '-x, 1/2+y, -z'
 6 '1/2+x, 1/2-y, 1/2-z'
 7 '1/2+x, y, 1/2-z'
 8 'x, 1/2-y, z'

# Atomic positions taken from type-defining entry

loop_
 _atom_type_symbol
 Pd
 Nd
 Si
loop_
 _atom_site_label
 _atom_site_type_symbol
 _atom_site_symmetry_multiplicity
 _atom_site_Wyckoff_symbol
 _atom_site_fract_x
 _atom_site_fract_y
 _atom_site_fract_z
 _atom_site_occupancy
 Pd1 Pd 8 d 0.1767 0.0517 0.0928 1
 Nd1 Nd 4 c 0.0303 0.25 0.644 1
 Si1 Si 4 c 0.362 0.25 0.353 1


_exptl_crystal_colour                    ?
_exptl_crystal_density_meas              ?
_exptl_crystal_density_diffrn            8.76
_cell_measurement_temperature            ?
_cell_measurement_radiation              'X-rays, Cu Ka'
_cell_measurement_wavelength             1.5418
_pd_proc_wavelength                      1.5418
_cell_measurement_reflns_used            25
_diffrn_ambient_temperature              ?
_diffrn_measurement_device               'Guinier film'
_diffrn_measurement_device_type          ?
_diffrn_radiation_type                   ?
_diffrn_reflns_number                    ?
_exptl_absorpt_coefficient_mu            ?
_exptl_absorpt_correction_type           ?
_computing_structure_solution            ?
_refine_ls_number_parameters             ?
_refine_ls_number_reflns                 ?
_refine_ls_R_factor_gt                   ?
_refine_ls_wR_factor_gt                  ?

# End of data set 1000289

File: R-M-X_CIFs2/1000290.cif
##############################################################################
#                                                                            #
# Pd-Si-Sm         # SmPd2Si                                       # 1000290 #
#                                                                            #
##############################################################################
#                                                                            #
#                           Pearson's Crystal Data                           #
#      Crystal Structure Database for Inorganic Compounds (on DVD)           #
#                              Release 2023/24                               #
#                  Editors: Pierre Villars and Karin Cenzual                 #
#                                                                            #
#   Copyright (c) ASM International & Material Phases Data System (MPDS),    #
# Switzerland & National Institute for Materials Science (NIMS), Japan, 2023 #
#                   All rights reserved. Version 2023.07                     #
#                                                                            #
#   This copy of Pearson's Crystal Data is licensed to:                      #
#   Hunter College - City University of New York                             #
#                                                                            #
##############################################################################

data_1000290
_audit_creation_date                     2024-02-25
_audit_creation_method
;
Pearson's Crystal Data browser
;
#_database_code_PCD                      1000290
_database_code_PDF                       04-006-8372

# Entry summary

_chemical_formula_structural             'Sm Pd~2~ Si'
_chemical_formula_sum                    'Pd2 Si Sm'
_chemical_name_mineral                   ?
_chemical_compound_source                ?
_chemical_name_structure_type            YPd~2~Si,oP16,62
_chemical_formula_weight                 391.3

# Bibliographic data

_publ_section_title
'Structure of YPd~2~Si, an ordered Fe~3~C type'                               
_journal_coden_ASTM                      ACBCAR
_journal_name_full                       'Acta Crystallogr. B'
_journal_year                            1982
_journal_volume                          38
_journal_page_first                      2446
_journal_page_last                       2448
_journal_language                        English
loop_
 _publ_author_name
 _publ_author_address
'Moreau J.M.'
;
Savoie University
Laboratoire de Structure de la Matiere (LSM)
Annecy
France
;
'Le Roy J.'
;
Savoie University
Laboratoire de Structure de la Matiere (LSM)
Annecy
France
;
'Paccard D.'
;
Savoie University
Laboratoire de Structure de la Matiere (LSM)
Annecy
France
;

# Standardized crystallographic data

_cell_length_a                           7.445
_cell_length_b                           6.905
_cell_length_c                           5.584
_cell_angle_alpha                        90
_cell_angle_beta                         90
_cell_angle_gamma                        90
_cell_volume                             287.1
_cell_formula_units_Z                    4
_space_group_IT_number                   62
_space_group_name_H-M_alt                'P n m a'
loop_
 _space_group_symop_id
 _space_group_symop_operation_xyz
 1 'x, y, z'
 2 '1/2-x, -y, 1/2+z'
 3 '1/2-x, 1/2+y, 1/2+z'
 4 '-x, -y, -z'
 5 '-x, 1/2+y, -z'
 6 '1/2+x, 1/2-y, 1/2-z'
 7 '1/2+x, y, 1/2-z'
 8 'x, 1/2-y, z'

# Atomic positions taken from type-defining entry

loop_
 _atom_type_symbol
 Pd
 Sm
 Si
loop_
 _atom_site_label
 _atom_site_type_symbol
 _atom_site_symmetry_multiplicity
 _atom_site_Wyckoff_symbol
 _atom_site_fract_x
 _atom_site_fract_y
 _atom_site_fract_z
 _atom_site_occupancy
 Pd1 Pd 8 d 0.1767 0.0517 0.0928 1
 Sm1 Sm 4 c 0.0303 0.25 0.644 1
 Si1 Si 4 c 0.362 0.25 0.353 1


_exptl_crystal_colour                    ?
_exptl_crystal_density_meas              ?
_exptl_crystal_density_diffrn            9.05
_cell_measurement_temperature            ?
_cell_measurement_radiation              'X-rays, Cu Ka'
_cell_measurement_wavelength             1.5418
_pd_proc_wavelength                      1.5418
_cell_measurement_reflns_used            25
_diffrn_ambient_temperature              ?
_diffrn_measurement_device               'Guinier film'
_diffrn_measurement_device_type          ?
_diffrn_radiation_type                   ?
_diffrn_reflns_number                    ?
_exptl_absorpt_coefficient_mu            ?
_exptl_absorpt_correction_type           ?
_computing_structure_solution            ?
_refine_ls_number_parameters             ?
_refine_ls_number_reflns                 ?
_refine_ls_R_factor_gt                   ?
_refine_ls_wR_factor_gt                  ?

# End of data set 1000290

File: R-M-X_CIFs2/1000291.cif
##############################################################################
#                                                                            #
# Gd-Pd-Si         # GdPd2Si                                       # 1000291 #
#                                                                            #
##############################################################################
#                                                                            #
#                           Pearson's Crystal Data                           #
#      Crystal Structure Database for Inorganic Compounds (on DVD)           #
#                              Release 2023/24                               #
#                  Editors: Pierre Villars and Karin Cenzual                 #
#                                                                            #
#   Copyright (c) ASM International & Material Phases Data System (MPDS),    #
# Switzerland & National Institute for Materials Science (NIMS), Japan, 2023 #
#                   All rights reserved. Version 2023.07                     #
#                                                                            #
#   This copy of Pearson's Crystal Data is licensed to:                      #
#   Hunter College - City University of New York                             #
#                                                                            #
##############################################################################

data_1000291
_audit_creation_date                     2024-02-24
_audit_creation_method
;
Pearson's Crystal Data browser
;
#_database_code_PCD                      1000291
_database_code_PDF                       04-006-8373

# Entry summary

_chemical_formula_structural             'Gd Pd~2~ Si'
_chemical_formula_sum                    'Gd Pd2 Si'
_chemical_name_mineral                   ?
_chemical_compound_source                ?
_chemical_name_structure_type            YPd~2~Si,oP16,62
_chemical_formula_weight                 398.1

# Bibliographic data

_publ_section_title
'Structure of YPd~2~Si, an ordered Fe~3~C type'                               
_journal_coden_ASTM                      ACBCAR
_journal_name_full                       'Acta Crystallogr. B'
_journal_year                            1982
_journal_volume                          38
_journal_page_first                      2446
_journal_page_last                       2448
_journal_language                        English
loop_
 _publ_author_name
 _publ_author_address
'Moreau J.M.'
;
Savoie University
Laboratoire de Structure de la Matiere (LSM)
Annecy
France
;
'Le Roy J.'
;
Savoie University
Laboratoire de Structure de la Matiere (LSM)
Annecy
France
;
'Paccard D.'
;
Savoie University
Laboratoire de Structure de la Matiere (LSM)
Annecy
France
;

# Standardized crystallographic data

_cell_length_a                           7.364
_cell_length_b                           6.92
_cell_length_c                           5.545
_cell_angle_alpha                        90
_cell_angle_beta                         90
_cell_angle_gamma                        90
_cell_volume                             282.6
_cell_formula_units_Z                    4
_space_group_IT_number                   62
_space_group_name_H-M_alt                'P n m a'
loop_
 _space_group_symop_id
 _space_group_symop_operation_xyz
 1 'x, y, z'
 2 '1/2-x, -y, 1/2+z'
 3 '1/2-x, 1/2+y, 1/2+z'
 4 '-x, -y, -z'
 5 '-x, 1/2+y, -z'
 6 '1/2+x, 1/2-y, 1/2-z'
 7 '1/2+x, y, 1/2-z'
 8 'x, 1/2-y, z'

# Atomic positions taken from type-defining entry

loop_
 _atom_type_symbol
 Pd
 Gd
 Si
loop_
 _atom_site_label
 _atom_site_type_symbol
 _atom_site_symmetry_multiplicity
 _atom_site_Wyckoff_symbol
 _atom_site_fract_x
 _atom_site_fract_y
 _atom_site_fract_z
 _atom_site_occupancy
 Pd1 Pd 8 d 0.1767 0.0517 0.0928 1
 Gd1 Gd 4 c 0.0303 0.25 0.644 1
 Si1 Si 4 c 0.362 0.25 0.353 1


_exptl_crystal_colour                    ?
_exptl_crystal_density_meas              ?
_exptl_crystal_density_diffrn            9.36
_cell_measurement_temperature            ?
_cell_measurement_radiation              'X-rays, Cu Ka'
_cell_measurement_wavelength             1.5418
_pd_proc_wavelength                      1.5418
_cell_measurement_reflns_used            25
_diffrn_ambient_temperature              ?
_diffrn_measurement_device               'Guinier film'
_diffrn_measurement_device_type          ?
_diffrn_radiation_type                   ?
_diffrn_reflns_number                    ?
_exptl_absorpt_coefficient_mu            ?
_exptl_absorpt_correction_type           ?
_computing_structure_solution            ?
_refine_ls_number_parameters             ?
_refine_ls_number_reflns                 ?
_refine_ls_R_factor_gt                   ?
_refine_ls_wR_factor_gt                  ?

# End of data set 1000291

File: R-M-X_CIFs2/1000292.cif
##############################################################################
#                                                                            #
# Pd-Si-Tb         # TbPd2Si                                       # 1000292 #
#                                                                            #
##############################################################################
#                                                                            #
#                           Pearson's Crystal Data                           #
#      Crystal Structure Database for Inorganic Compounds (on DVD)           #
#                              Release 2023/24                               #
#                  Editors: Pierre Villars and Karin Cenzual                 #
#                                                                            #
#   Copyright (c) ASM International & Material Phases Data System (MPDS),    #
# Switzerland & National Institute for Materials Science (NIMS), Japan, 2023 #
#                   All rights reserved. Version 2023.07                     #
#                                                                            #
#   This copy of Pearson's Crystal Data is licensed to:                      #
#   Hunter College - City University of New York                             #
#                                                                            #
##############################################################################

data_1000292
_audit_creation_date                     2024-02-25
_audit_creation_method
;
Pearson's Crystal Data browser
;
#_database_code_PCD                      1000292
_database_code_PDF                       04-006-8374

# Entry summary

_chemical_formula_structural             'Tb Pd~2~ Si'
_chemical_formula_sum                    'Pd2 Si Tb'
_chemical_name_mineral                   ?
_chemical_compound_source                ?
_chemical_name_structure_type            YPd~2~Si,oP16,62
_chemical_formula_weight                 399.8

# Bibliographic data

_publ_section_title
'Structure of YPd~2~Si, an ordered Fe~3~C type'                               
_journal_coden_ASTM                      ACBCAR
_journal_name_full                       'Acta Crystallogr. B'
_journal_year                            1982
_journal_volume                          38
_journal_page_first                      2446
_journal_page_last                       2448
_journal_language                        English
loop_
 _publ_author_name
 _publ_author_address
'Moreau J.M.'
;
Savoie University
Laboratoire de Structure de la Matiere (LSM)
Annecy
France
;
'Le Roy J.'
;
Savoie University
Laboratoire de Structure de la Matiere (LSM)
Annecy
France
;
'Paccard D.'
;
Savoie University
Laboratoire de Structure de la Matiere (LSM)
Annecy
France
;

# Standardized crystallographic data

_cell_length_a                           7.323
_cell_length_b                           6.906
_cell_length_c                           5.513
_cell_angle_alpha                        90
_cell_angle_beta                         90
_cell_angle_gamma                        90
_cell_volume                             278.8
_cell_formula_units_Z                    4
_space_group_IT_number                   62
_space_group_name_H-M_alt                'P n m a'
loop_
 _space_group_symop_id
 _space_group_symop_operation_xyz
 1 'x, y, z'
 2 '1/2-x, -y, 1/2+z'
 3 '1/2-x, 1/2+y, 1/2+z'
 4 '-x, -y, -z'
 5 '-x, 1/2+y, -z'
 6 '1/2+x, 1/2-y, 1/2-z'
 7 '1/2+x, y, 1/2-z'
 8 'x, 1/2-y, z'

# Atomic positions taken from type-defining entry

loop_
 _atom_type_symbol
 Pd
 Tb
 Si
loop_
 _atom_site_label
 _atom_site_type_symbol
 _atom_site_symmetry_multiplicity
 _atom_site_Wyckoff_symbol
 _atom_site_fract_x
 _atom_site_fract_y
 _atom_site_fract_z
 _atom_site_occupancy
 Pd1 Pd 8 d 0.1767 0.0517 0.0928 1
 Tb1 Tb 4 c 0.0303 0.25 0.644 1
 Si1 Si 4 c 0.362 0.25 0.353 1


_exptl_crystal_colour                    ?
_exptl_crystal_density_meas              ?
_exptl_crystal_density_diffrn            9.53
_cell_measurement_temperature            ?
_cell_measurement_radiation              'X-rays, Cu Ka'
_cell_measurement_wavelength             1.5418
_pd_proc_wavelength                      1.5418
_cell_measurement_reflns_used            25
_diffrn_ambient_temperature              ?
_diffrn_measurement_device               'Guinier film'
_diffrn_measurement_device_type          ?
_diffrn_radiation_type                   ?
_diffrn_reflns_number                    ?
_exptl_absorpt_coefficient_mu            ?
_exptl_absorpt_correction_type           ?
_computing_structure_solution            ?
_refine_ls_number_parameters             ?
_refine_ls_number_reflns                 ?
_refine_ls_R_factor_gt                   ?
_refine_ls_wR_factor_gt                  ?

# End of data set 1000292
