Repository: bobleesj/cif-filter-copy

## Overview
This Python toolkit provides a set of tools for processing Crystallographic Information File (CIF) files. It allows for moving files based on unsupported formats, unreasonable distances, and specific tags, copying files based on atomic occupancy and mixing, retrieving file information, and checking CIF folder content against an Excel file.

When you run `python main.py`, a prompt below will appear. 
```
Welcome! Please choose an option to proceed:
[1] Move files based on unsupported CIF format
[2] Move files based on unreasonable distance
[3] Move files based on tags
[4] Move files based on supercell atom count
[5] Copy files based on atomic occupancy and mixing

File: R-M-X_CIFs2/1000293.cif
##############################################################################
#                                                                            #
# Dy-Pd-Si         # DyPd2Si                                       # 1000293 #
#                                                                            #
##############################################################################
#                                                                            #
#                           Pearson's Crystal Data                           #
#      Crystal Structure Database for Inorganic Compounds (on DVD)           #
#                              Release 2023/24                               #
#                  Editors: Pierre Villars and Karin Cenzual                 #
#                                                                            #
#   Copyright (c) ASM International & Material Phases Data System (MPDS),    #
# Switzerland & National Institute for Materials Science (NIMS), Japan, 2023 #
#                   All rights reserved. Version 2023.07                     #
#                                                                            #
#   This copy of Pearson's Crystal Data is licensed to:                      #
#   Hunter College - City University of New York                             #
#                                                                            #
##############################################################################

data_1000293
_audit_creation_date                     2024-02-24
_audit_creation_method
;
Pearson's Crystal Data browser
;
#_database_code_PCD                      1000293
_database_code_PDF                       04-006-8375

# Entry summary

_chemical_formula_structural             'Dy Pd~2~ Si'
_chemical_formula_sum                    'Dy Pd2 Si'
_chemical_name_mineral                   ?
_chemical_compound_source                ?
_chemical_name_structure_type            YPd~2~Si,oP16,62
_chemical_formula_weight                 403.4

# Bibliographic data

_publ_section_title
'Structure of YPd~2~Si, an ordered Fe~3~C type'                               
_journal_coden_ASTM                      ACBCAR
_journal_name_full                       'Acta Crystallogr. B'
_journal_year                            1982
_journal_volume                          38
_journal_page_first                      2446
_journal_page_last                       2448
_journal_language                        English
loop_
 _publ_author_name
 _publ_author_address
'Moreau J.M.'
;
Savoie University
Laboratoire de Structure de la Matiere (LSM)
Annecy
France
;
'Le Roy J.'
;
Savoie University
Laboratoire de Structure de la Matiere (LSM)
Annecy
France
;
'Paccard D.'
;
Savoie University
Laboratoire de Structure de la Matiere (LSM)
Annecy
France
;

# Standardized crystallographic data

_cell_length_a                           7.299
_cell_length_b                           6.923
_cell_length_c                           5.501
_cell_angle_alpha                        90
_cell_angle_beta                         90
_cell_angle_gamma                        90
_cell_volume                             278
_cell_formula_units_Z                    4
_space_group_IT_number                   62
_space_group_name_H-M_alt                'P n m a'
loop_
 _space_group_symop_id
 _space_group_symop_operation_xyz
 1 'x, y, z'
 2 '1/2-x, -y, 1/2+z'
 3 '1/2-x, 1/2+y, 1/2+z'
 4 '-x, -y, -z'
 5 '-x, 1/2+y, -z'
 6 '1/2+x, 1/2-y, 1/2-z'
 7 '1/2+x, y, 1/2-z'
 8 'x, 1/2-y, z'

# Atomic positions taken from type-defining entry

loop_
 _atom_type_symbol
 Pd
 Dy
 Si
loop_
 _atom_site_label
 _atom_site_type_symbol
 _atom_site_symmetry_multiplicity
 _atom_site_Wyckoff_symbol
 _atom_site_fract_x
 _atom_site_fract_y
 _atom_site_fract_z
 _atom_site_occupancy
 Pd1 Pd 8 d 0.1767 0.0517 0.0928 1
 Dy1 Dy 4 c 0.0303 0.25 0.644 1
 Si1 Si 4 c 0.362 0.25 0.353 1


_exptl_crystal_colour                    ?
_exptl_crystal_density_meas              ?
_exptl_crystal_density_diffrn            9.64
_cell_measurement_temperature            ?
_cell_measurement_radiation              'X-rays, Cu Ka'
_cell_measurement_wavelength             1.5418
_pd_proc_wavelength                      1.5418
_cell_measurement_reflns_used            25
_diffrn_ambient_temperature              ?
_diffrn_measurement_device               'Guinier film'
_diffrn_measurement_device_type          ?
_diffrn_radiation_type                   ?
_diffrn_reflns_number                    ?
_exptl_absorpt_coefficient_mu            ?
_exptl_absorpt_correction_type           ?
_computing_structure_solution            ?
_refine_ls_number_parameters             ?
_refine_ls_number_reflns                 ?
_refine_ls_R_factor_gt                   ?
_refine_ls_wR_factor_gt                  ?

# End of data set 1000293

File: R-M-X_CIFs2/1000294.cif
##############################################################################
#                                                                            #
# Ho-Pd-Si         # HoPd2Si                                       # 1000294 #
#                                                                            #
##############################################################################
#                                                                            #
#                           Pearson's Crystal Data                           #
#      Crystal Structure Database for Inorganic Compounds (on DVD)           #
#                              Release 2023/24                               #
#                  Editors: Pierre Villars and Karin Cenzual                 #
#                                                                            #
#   Copyright (c) ASM International & Material Phases Data System (MPDS),    #
# Switzerland & National Institute for Materials Science (NIMS), Japan, 2023 #
#                   All rights reserved. Version 2023.07                     #
#                                                                            #
#   This copy of Pearson's Crystal Data is licensed to:                      #
#   Hunter College - City University of New York                             #
#                                                                            #
##############################################################################

data_1000294
_audit_creation_date                     2024-02-25
_audit_creation_method
;
Pearson's Crystal Data browser
;
#_database_code_PCD                      1000294
_database_code_PDF                       04-006-8376

# Entry summary

_chemical_formula_structural             'Ho Pd~2~ Si'
_chemical_formula_sum                    'Ho Pd2 Si'
_chemical_name_mineral                   ?
_chemical_compound_source                ?
_chemical_name_structure_type            YPd~2~Si,oP16,62
_chemical_formula_weight                 405.8

# Bibliographic data

_publ_section_title
'Structure of YPd~2~Si, an ordered Fe~3~C type'                               
_journal_coden_ASTM                      ACBCAR
_journal_name_full                       'Acta Crystallogr. B'
_journal_year                            1982
_journal_volume                          38
_journal_page_first                      2446
_journal_page_last                       2448
_journal_language                        English
loop_
 _publ_author_name
 _publ_author_address
'Moreau J.M.'
;
Savoie University
Laboratoire de Structure de la Matiere (LSM)
Annecy
France
;
'Le Roy J.'
;
Savoie University
Laboratoire de Structure de la Matiere (LSM)
Annecy
France
;
'Paccard D.'
;
Savoie University
Laboratoire de Structure de la Matiere (LSM)
Annecy
France
;

# Standardized crystallographic data

_cell_length_a                           7.265
_cell_length_b                           6.923
_cell_length_c                           5.484
_cell_angle_alpha                        90
_cell_angle_beta                         90
_cell_angle_gamma                        90
_cell_volume                             275.8
_cell_formula_units_Z                    4
_space_group_IT_number                   62
_space_group_name_H-M_alt                'P n m a'
loop_
 _space_group_symop_id
 _space_group_symop_operation_xyz
 1 'x, y, z'
 2 '1/2-x, -y, 1/2+z'
 3 '1/2-x, 1/2+y, 1/2+z'
 4 '-x, -y, -z'
 5 '-x, 1/2+y, -z'
 6 '1/2+x, 1/2-y, 1/2-z'
 7 '1/2+x, y, 1/2-z'
 8 'x, 1/2-y, z'

# Atomic positions taken from type-defining entry

loop_
 _atom_type_symbol
 Pd
 Ho
 Si
loop_
 _atom_site_label
 _atom_site_type_symbol
 _atom_site_symmetry_multiplicity
 _atom_site_Wyckoff_symbol
 _atom_site_fract_x
 _atom_site_fract_y
 _atom_site_fract_z
 _atom_site_occupancy
 Pd1 Pd 8 d 0.1767 0.0517 0.0928 1
 Ho1 Ho 4 c 0.0303 0.25 0.644 1
 Si1 Si 4 c 0.362 0.25 0.353 1


_exptl_crystal_colour                    ?
_exptl_crystal_density_meas              ?
_exptl_crystal_density_diffrn            9.77
_cell_measurement_temperature            ?
_cell_measurement_radiation              'X-rays, Cu Ka'
_cell_measurement_wavelength             1.5418
_pd_proc_wavelength                      1.5418
_cell_measurement_reflns_used            25
_diffrn_ambient_temperature              ?
_diffrn_measurement_device               'Guinier film'
_diffrn_measurement_device_type          ?
_diffrn_radiation_type                   ?
_diffrn_reflns_number                    ?
_exptl_absorpt_coefficient_mu            ?
_exptl_absorpt_correction_type           ?
_computing_structure_solution            ?
_refine_ls_number_parameters             ?
_refine_ls_number_reflns                 ?
_refine_ls_R_factor_gt                   ?
_refine_ls_wR_factor_gt                  ?

# End of data set 1000294

File: R-M-X_CIFs2/1000295.cif
##############################################################################
#                                                                            #
# Er-Pd-Si         # ErPd2Si                                       # 1000295 #
#                                                                            #
##############################################################################
#                                                                            #
#                           Pearson's Crystal Data                           #
#      Crystal Structure Database for Inorganic Compounds (on DVD)           #
#                              Release 2023/24                               #
#                  Editors: Pierre Villars and Karin Cenzual                 #
#                                                                            #
#   Copyright (c) ASM International & Material Phases Data System (MPDS),    #
# Switzerland & National Institute for Materials Science (NIMS), Japan, 2023 #
#                   All rights reserved. Version 2023.07                     #
#                                                                            #
#   This copy of Pearson's Crystal Data is licensed to:                      #
#   Hunter College - City University of New York                             #
#                                                                            #
##############################################################################

data_1000295
_audit_creation_date                     2024-02-24
_audit_creation_method
;
Pearson's Crystal Data browser
;
#_database_code_PCD                      1000295
_database_code_PDF                       04-006-8377

# Entry summary

_chemical_formula_structural             'Er Pd~2~ Si'
_chemical_formula_sum                    'Er Pd2 Si'
_chemical_name_mineral                   ?
_chemical_compound_source                ?
_chemical_name_structure_type            YPd~2~Si,oP16,62
_chemical_formula_weight                 408.1

# Bibliographic data

_publ_section_title
'Structure of YPd~2~Si, an ordered Fe~3~C type'                               
_journal_coden_ASTM                      ACBCAR
_journal_name_full                       'Acta Crystallogr. B'
_journal_year                            1982
_journal_volume                          38
_journal_page_first                      2446
_journal_page_last                       2448
_journal_language                        English
loop_
 _publ_author_name
 _publ_author_address
'Moreau J.M.'
;
Savoie University
Laboratoire de Structure de la Matiere (LSM)
Annecy
France
;
'Le Roy J.'
;
Savoie University
Laboratoire de Structure de la Matiere (LSM)
Annecy
France
;
'Paccard D.'
;
Savoie University
Laboratoire de Structure de la Matiere (LSM)
Annecy
France
;

# Standardized crystallographic data

_cell_length_a                           7.234
_cell_length_b                           6.932
_cell_length_c                           5.469
_cell_angle_alpha                        90
_cell_angle_beta                         90
_cell_angle_gamma                        90
_cell_volume                             274.2
_cell_formula_units_Z                    4
_space_group_IT_number                   62
_space_group_name_H-M_alt                'P n m a'
loop_
 _space_group_symop_id
 _space_group_symop_operation_xyz
 1 'x, y, z'
 2 '1/2-x, -y, 1/2+z'
 3 '1/2-x, 1/2+y, 1/2+z'
 4 '-x, -y, -z'
 5 '-x, 1/2+y, -z'
 6 '1/2+x, 1/2-y, 1/2-z'
 7 '1/2+x, y, 1/2-z'
 8 'x, 1/2-y, z'

# Atomic positions taken from type-defining entry

loop_
 _atom_type_symbol
 Pd
 Er
 Si
loop_
 _atom_site_label
 _atom_site_type_symbol
 _atom_site_symmetry_multiplicity
 _atom_site_Wyckoff_symbol
 _atom_site_fract_x
 _atom_site_fract_y
 _atom_site_fract_z
 _atom_site_occupancy
 Pd1 Pd 8 d 0.1767 0.0517 0.0928 1
 Er1 Er 4 c 0.0303 0.25 0.644 1
 Si1 Si 4 c 0.362 0.25 0.353 1


_exptl_crystal_colour                    ?
_exptl_crystal_density_meas              ?
_exptl_crystal_density_diffrn            9.89
_cell_measurement_temperature            ?
_cell_measurement_radiation              'X-rays, Cu Ka'
_cell_measurement_wavelength             1.5418
_pd_proc_wavelength                      1.5418
_cell_measurement_reflns_used            25
_diffrn_ambient_temperature              ?
_diffrn_measurement_device               'Guinier film'
_diffrn_measurement_device_type          ?
_diffrn_radiation_type                   ?
_diffrn_reflns_number                    ?
_exptl_absorpt_coefficient_mu            ?
_exptl_absorpt_correction_type           ?
_computing_structure_solution            ?
_refine_ls_number_parameters             ?
_refine_ls_number_reflns                 ?
_refine_ls_R_factor_gt                   ?
_refine_ls_wR_factor_gt                  ?

# End of data set 1000295

File: R-M-X_CIFs2/1000296.cif
##############################################################################
#                                                                            #
# Pd-Si-Tm         # TmPd2Si                                       # 1000296 #
#                                                                            #
##############################################################################
#                                                                            #
#                           Pearson's Crystal Data                           #
#      Crystal Structure Database for Inorganic Compounds (on DVD)           #
#                              Release 2023/24                               #
#                  Editors: Pierre Villars and Karin Cenzual                 #
#                                                                            #
#   Copyright (c) ASM International & Material Phases Data System (MPDS),    #
# Switzerland & National Institute for Materials Science (NIMS), Japan, 2023 #
#                   All rights reserved. Version 2023.07                     #
#                                                                            #
#   This copy of Pearson's Crystal Data is licensed to:                      #
#   Hunter College - City University of New York                             #
#                                                                            #
##############################################################################

data_1000296
_audit_creation_date                     2024-02-25
_audit_creation_method
;
Pearson's Crystal Data browser
;
#_database_code_PCD                      1000296
_database_code_PDF                       04-006-8378

# Entry summary

_chemical_formula_structural             'Tm Pd~2~ Si'
_chemical_formula_sum                    'Pd2 Si Tm'
_chemical_name_mineral                   ?
_chemical_compound_source                ?
_chemical_name_structure_type            YPd~2~Si,oP16,62
_chemical_formula_weight                 409.8

# Bibliographic data

_publ_section_title
'Structure of YPd~2~Si, an ordered Fe~3~C type'                               
_journal_coden_ASTM                      ACBCAR
_journal_name_full                       'Acta Crystallogr. B'
_journal_year                            1982
_journal_volume                          38
_journal_page_first                      2446
_journal_page_last                       2448
_journal_language                        English
loop_
 _publ_author_name
 _publ_author_address
'Moreau J.M.'
;
Savoie University
Laboratoire de Structure de la Matiere (LSM)
Annecy
France
;
'Le Roy J.'
;
Savoie University
Laboratoire de Structure de la Matiere (LSM)
Annecy
France
;
'Paccard D.'
;
Savoie University
Laboratoire de Structure de la Matiere (LSM)
Annecy
France
;

# Standardized crystallographic data

_cell_length_a                           7.201
_cell_length_b                           6.927
_cell_length_c                           5.452
_cell_angle_alpha                        90
_cell_angle_beta                         90
_cell_angle_gamma                        90
_cell_volume                             272
_cell_formula_units_Z                    4
_space_group_IT_number                   62
_space_group_name_H-M_alt                'P n m a'
loop_
 _space_group_symop_id
 _space_group_symop_operation_xyz
 1 'x, y, z'
 2 '1/2-x, -y, 1/2+z'
 3 '1/2-x, 1/2+y, 1/2+z'
 4 '-x, -y, -z'
 5 '-x, 1/2+y, -z'
 6 '1/2+x, 1/2-y, 1/2-z'
 7 '1/2+x, y, 1/2-z'
 8 'x, 1/2-y, z'

# Atomic positions taken from type-defining entry

loop_
 _atom_type_symbol
 Pd
 Tm
 Si
loop_
 _atom_site_label
 _atom_site_type_symbol
 _atom_site_symmetry_multiplicity
 _atom_site_Wyckoff_symbol
 _atom_site_fract_x
 _atom_site_fract_y
 _atom_site_fract_z
 _atom_site_occupancy
 Pd1 Pd 8 d 0.1767 0.0517 0.0928 1
 Tm1 Tm 4 c 0.0303 0.25 0.644 1
 Si1 Si 4 c 0.362 0.25 0.353 1


_exptl_crystal_colour                    ?
_exptl_crystal_density_meas              ?
_exptl_crystal_density_diffrn            10.01
_cell_measurement_temperature            ?
_cell_measurement_radiation              'X-rays, Cu Ka'
_cell_measurement_wavelength             1.5418
_pd_proc_wavelength                      1.5418
_cell_measurement_reflns_used            25
_diffrn_ambient_temperature              ?
_diffrn_measurement_device               'Guinier film'
_diffrn_measurement_device_type          ?
_diffrn_radiation_type                   ?
_diffrn_reflns_number                    ?
_exptl_absorpt_coefficient_mu            ?
_exptl_absorpt_correction_type           ?
_computing_structure_solution            ?
_refine_ls_number_parameters             ?
_refine_ls_number_reflns                 ?
_refine_ls_R_factor_gt                   ?
_refine_ls_wR_factor_gt                  ?

# End of data set 1000296

File: R-M-X_CIFs2/1000297.cif
##############################################################################
#                                                                            #
# Lu-Pd-Si         # LuPd2Si                                       # 1000297 #
#                                                                            #
##############################################################################
#                                                                            #
#                           Pearson's Crystal Data                           #
#      Crystal Structure Database for Inorganic Compounds (on DVD)           #
#                              Release 2023/24                               #
#                  Editors: Pierre Villars and Karin Cenzual                 #
#                                                                            #
#   Copyright (c) ASM International & Material Phases Data System (MPDS),    #
# Switzerland & National Institute for Materials Science (NIMS), Japan, 2023 #
#                   All rights reserved. Version 2023.07                     #
#                                                                            #
#   This copy of Pearson's Crystal Data is licensed to:                      #
#   Hunter College - City University of New York                             #
#                                                                            #
##############################################################################

data_1000297
_audit_creation_date                     2024-02-25
_audit_creation_method
;
Pearson's Crystal Data browser
;
#_database_code_PCD                      1000297
_database_code_PDF                       04-006-8379

# Entry summary

_chemical_formula_structural             'Lu Pd~2~ Si'
_chemical_formula_sum                    'Lu Pd2 Si'
_chemical_name_mineral                   ?
_chemical_compound_source                ?
_chemical_name_structure_type            YPd~2~Si,oP16,62
_chemical_formula_weight                 415.9

# Bibliographic data

_publ_section_title
'Structure of YPd~2~Si, an ordered Fe~3~C type'                               
_journal_coden_ASTM                      ACBCAR
_journal_name_full                       'Acta Crystallogr. B'
_journal_year                            1982
_journal_volume                          38
_journal_page_first                      2446
_journal_page_last                       2448
_journal_language                        English
loop_
 _publ_author_name
 _publ_author_address
'Moreau J.M.'
;
Savoie University
Laboratoire de Structure de la Matiere (LSM)
Annecy
France
;
'Le Roy J.'
;
Savoie University
Laboratoire de Structure de la Matiere (LSM)
Annecy
France
;
'Paccard D.'
;
Savoie University
Laboratoire de Structure de la Matiere (LSM)
Annecy
France
;

# Standardized crystallographic data

_cell_length_a                           7.151
_cell_length_b                           6.924
_cell_length_c                           5.438
_cell_angle_alpha                        90
_cell_angle_beta                         90
_cell_angle_gamma                        90
_cell_volume                             269.3
_cell_formula_units_Z                    4
_space_group_IT_number                   62
_space_group_name_H-M_alt                'P n m a'
loop_
 _space_group_symop_id
 _space_group_symop_operation_xyz
 1 'x, y, z'
 2 '1/2-x, -y, 1/2+z'
 3 '1/2-x, 1/2+y, 1/2+z'
 4 '-x, -y, -z'
 5 '-x, 1/2+y, -z'
 6 '1/2+x, 1/2-y, 1/2-z'
 7 '1/2+x, y, 1/2-z'
 8 'x, 1/2-y, z'

# Atomic positions taken from type-defining entry

loop_
 _atom_type_symbol
 Pd
 Lu
 Si
loop_
 _atom_site_label
 _atom_site_type_symbol
 _atom_site_symmetry_multiplicity
 _atom_site_Wyckoff_symbol
 _atom_site_fract_x
 _atom_site_fract_y
 _atom_site_fract_z
 _atom_site_occupancy
 Pd1 Pd 8 d 0.1767 0.0517 0.0928 1
 Lu1 Lu 4 c 0.0303 0.25 0.644 1
 Si1 Si 4 c 0.362 0.25 0.353 1


_exptl_crystal_colour                    ?
_exptl_crystal_density_meas              ?
_exptl_crystal_density_diffrn            10.26
_cell_measurement_temperature            ?
_cell_measurement_radiation              'X-rays, Cu Ka'
_cell_measurement_wavelength             1.5418
_pd_proc_wavelength                      1.5418
_cell_measurement_reflns_used            25
_diffrn_ambient_temperature              ?
_diffrn_measurement_device               'Guinier film'
_diffrn_measurement_device_type          ?
_diffrn_radiation_type                   ?
_diffrn_reflns_number                    ?
_exptl_absorpt_coefficient_mu            ?
_exptl_absorpt_correction_type           ?
_computing_structure_solution            ?
_refine_ls_number_parameters             ?
_refine_ls_number_reflns                 ?
_refine_ls_R_factor_gt                   ?
_refine_ls_wR_factor_gt                  ?

# End of data set 1000297

File: R-M-X_CIFs2/1000298.cif
##############################################################################
#                                                                            #
# Gd-Pt-Si         # GdPt2Si                                       # 1000298 #
#                                                                            #
##############################################################################
#                                                                            #
#                           Pearson's Crystal Data                           #
#      Crystal Structure Database for Inorganic Compounds (on DVD)           #
#                              Release 2023/24                               #
#                  Editors: Pierre Villars and Karin Cenzual                 #
#                                                                            #
#   Copyright (c) ASM International & Material Phases Data System (MPDS),    #
# Switzerland & National Institute for Materials Science (NIMS), Japan, 2023 #
#                   All rights reserved. Version 2023.07                     #
#                                                                            #
#   This copy of Pearson's Crystal Data is licensed to:                      #
#   Hunter College - City University of New York                             #
#                                                                            #
##############################################################################

data_1000298
_audit_creation_date                     2024-02-24
_audit_creation_method
;
Pearson's Crystal Data browser
;
#_database_code_PCD                      1000298
_database_code_PDF                       04-006-8380

# Entry summary

_chemical_formula_structural             'Gd Pt~2~ Si'
_chemical_formula_sum                    'Gd Pt2 Si'
_chemical_name_mineral                   ?
_chemical_compound_source                ?
_chemical_name_structure_type            YPd~2~Si,oP16,62
_chemical_formula_weight                 575.5

# Bibliographic data

_publ_section_title
'Structure of YPd~2~Si, an ordered Fe~3~C type'                               
_journal_coden_ASTM                      ACBCAR
_journal_name_full                       'Acta Crystallogr. B'
_journal_year                            1982
_journal_volume                          38
_journal_page_first                      2446
_journal_page_last                       2448
_journal_language                        English
loop_
 _publ_author_name
 _publ_author_address
'Moreau J.M.'
;
Savoie University
Laboratoire de Structure de la Matiere (LSM)
Annecy
France
;
'Le Roy J.'
;
Savoie University
Laboratoire de Structure de la Matiere (LSM)
Annecy
France
;
'Paccard D.'
;
Savoie University
Laboratoire de Structure de la Matiere (LSM)
Annecy
France
;

# Standardized crystallographic data

_cell_length_a                           7.356
_cell_length_b                           6.916
_cell_length_c                           5.515
_cell_angle_alpha                        90
_cell_angle_beta                         90
_cell_angle_gamma                        90
_cell_volume                             280.6
_cell_formula_units_Z                    4
_space_group_IT_number                   62
_space_group_name_H-M_alt                'P n m a'
loop_
 _space_group_symop_id
 _space_group_symop_operation_xyz
 1 'x, y, z'
 2 '1/2-x, -y, 1/2+z'
 3 '1/2-x, 1/2+y, 1/2+z'
 4 '-x, -y, -z'
 5 '-x, 1/2+y, -z'
 6 '1/2+x, 1/2-y, 1/2-z'
 7 '1/2+x, y, 1/2-z'
 8 'x, 1/2-y, z'

# Atomic positions taken from type-defining entry

loop_
 _atom_type_symbol
 Pt
 Gd
 Si
loop_
 _atom_site_label
 _atom_site_type_symbol
 _atom_site_symmetry_multiplicity
 _atom_site_Wyckoff_symbol
 _atom_site_fract_x
 _atom_site_fract_y
 _atom_site_fract_z
 _atom_site_occupancy
 Pt1 Pt 8 d 0.1767 0.0517 0.0928 1
 Gd1 Gd 4 c 0.0303 0.25 0.644 1
 Si1 Si 4 c 0.362 0.25 0.353 1


_exptl_crystal_colour                    ?
_exptl_crystal_density_meas              ?
_exptl_crystal_density_diffrn            13.63
_cell_measurement_temperature            ?
_cell_measurement_radiation              'X-rays, Cu Ka'
_cell_measurement_wavelength             1.5418
_pd_proc_wavelength                      1.5418
_cell_measurement_reflns_used            25
_diffrn_ambient_temperature              ?
_diffrn_measurement_device               'Guinier film'
_diffrn_measurement_device_type          ?
_diffrn_radiation_type                   ?
_diffrn_reflns_number                    ?
_exptl_absorpt_coefficient_mu            ?
_exptl_absorpt_correction_type           ?
_computing_structure_solution            ?
_refine_ls_number_parameters             ?
_refine_ls_number_reflns                 ?
_refine_ls_R_factor_gt                   ?
_refine_ls_wR_factor_gt                  ?

# End of data set 1000298

File: R-M-X_CIFs2/1000299.cif
##############################################################################
#                                                                            #
# Pt-Si-Tb         # TbPt2Si                                       # 1000299 #
#                                                                            #
##############################################################################
#                                                                            #
#                           Pearson's Crystal Data                           #
#      Crystal Structure Database for Inorganic Compounds (on DVD)           #
#                              Release 2023/24                               #
#                  Editors: Pierre Villars and Karin Cenzual                 #
#                                                                            #
#   Copyright (c) ASM International & Material Phases Data System (MPDS),    #
# Switzerland & National Institute for Materials Science (NIMS), Japan, 2023 #
#                   All rights reserved. Version 2023.07                     #
#                                                                            #
#   This copy of Pearson's Crystal Data is licensed to:                      #
#   Hunter College - City University of New York                             #
#                                                                            #
##############################################################################

data_1000299
_audit_creation_date                     2024-02-25
_audit_creation_method
;
Pearson's Crystal Data browser
;
#_database_code_PCD                      1000299
_database_code_PDF                       04-006-8381

# Entry summary

_chemical_formula_structural             'Tb Pt~2~ Si'
_chemical_formula_sum                    'Pt2 Si Tb'
_chemical_name_mineral                   ?
_chemical_compound_source                ?
_chemical_name_structure_type            YPd~2~Si,oP16,62
_chemical_formula_weight                 577.2

# Bibliographic data

_publ_section_title
'Structure of YPd~2~Si, an ordered Fe~3~C type'                               
_journal_coden_ASTM                      ACBCAR
_journal_name_full                       'Acta Crystallogr. B'
_journal_year                            1982
_journal_volume                          38
_journal_page_first                      2446
_journal_page_last                       2448
_journal_language                        English
loop_
 _publ_author_name
 _publ_author_address
'Moreau J.M.'
;
Savoie University
Laboratoire de Structure de la Matiere (LSM)
Annecy
France
;
'Le Roy J.'
;
Savoie University
Laboratoire de Structure de la Matiere (LSM)
Annecy
France
;
'Paccard D.'
;
Savoie University
Laboratoire de Structure de la Matiere (LSM)
Annecy
France
;

# Standardized crystallographic data

_cell_length_a                           7.325
_cell_length_b                           6.913
_cell_length_c                           5.486
_cell_angle_alpha                        90
_cell_angle_beta                         90
_cell_angle_gamma                        90
_cell_volume                             277.8
_cell_formula_units_Z                    4
_space_group_IT_number                   62
_space_group_name_H-M_alt                'P n m a'
loop_
 _space_group_symop_id
 _space_group_symop_operation_xyz
 1 'x, y, z'
 2 '1/2-x, -y, 1/2+z'
 3 '1/2-x, 1/2+y, 1/2+z'
 4 '-x, -y, -z'
 5 '-x, 1/2+y, -z'
 6 '1/2+x, 1/2-y, 1/2-z'
 7 '1/2+x, y, 1/2-z'
 8 'x, 1/2-y, z'

# Atomic positions taken from type-defining entry

loop_
 _atom_type_symbol
 Pt
 Tb
 Si
loop_
 _atom_site_label
 _atom_site_type_symbol
 _atom_site_symmetry_multiplicity
 _atom_site_Wyckoff_symbol
 _atom_site_fract_x
 _atom_site_fract_y
 _atom_site_fract_z
 _atom_site_occupancy
 Pt1 Pt 8 d 0.1767 0.0517 0.0928 1
 Tb1 Tb 4 c 0.0303 0.25 0.644 1
 Si1 Si 4 c 0.362 0.25 0.353 1


_exptl_crystal_colour                    ?
_exptl_crystal_density_meas              ?
_exptl_crystal_density_diffrn            13.80
_cell_measurement_temperature            ?
_cell_measurement_radiation              'X-rays, Cu Ka'
_cell_measurement_wavelength             1.5418
_pd_proc_wavelength                      1.5418
_cell_measurement_reflns_used            25
_diffrn_ambient_temperature              ?
_diffrn_measurement_device               'Guinier film'
_diffrn_measurement_device_type          ?
_diffrn_radiation_type                   ?
_diffrn_reflns_number                    ?
_exptl_absorpt_coefficient_mu            ?
_exptl_absorpt_correction_type           ?
_computing_structure_solution            ?
_refine_ls_number_parameters             ?
_refine_ls_number_reflns                 ?
_refine_ls_R_factor_gt                   ?
_refine_ls_wR_factor_gt                  ?

# End of data set 1000299

File: R-M-X_CIFs2/1000300.cif
##############################################################################
#                                                                            #
# Dy-Pt-Si         # DyPt2Si                                       # 1000300 #
#                                                                            #
##############################################################################
#                                                                            #
#                           Pearson's Crystal Data                           #
#      Crystal Structure Database for Inorganic Compounds (on DVD)           #
#                              Release 2023/24                               #
#                  Editors: Pierre Villars and Karin Cenzual                 #
#                                                                            #
#   Copyright (c) ASM International & Material Phases Data System (MPDS),    #
# Switzerland & National Institute for Materials Science (NIMS), Japan, 2023 #
#                   All rights reserved. Version 2023.07                     #
#                                                                            #
#   This copy of Pearson's Crystal Data is licensed to:                      #
#   Hunter College - City University of New York                             #
#                                                                            #
##############################################################################

data_1000300
_audit_creation_date                     2024-02-24
_audit_creation_method
;
Pearson's Crystal Data browser
;
#_database_code_PCD                      1000300
_database_code_PDF                       04-006-8382

# Entry summary

_chemical_formula_structural             'Dy Pt~2~ Si'
_chemical_formula_sum                    'Dy Pt2 Si'
_chemical_name_mineral                   ?
_chemical_compound_source                ?
_chemical_name_structure_type            YPd~2~Si,oP16,62
_chemical_formula_weight                 580.8

# Bibliographic data

_publ_section_title
'Structure of YPd~2~Si, an ordered Fe~3~C type'                               
_journal_coden_ASTM                      ACBCAR
_journal_name_full                       'Acta Crystallogr. B'
_journal_year                            1982
_journal_volume                          38
_journal_page_first                      2446
_journal_page_last                       2448
_journal_language                        English
loop_
 _publ_author_name
 _publ_author_address
'Moreau J.M.'
;
Savoie University
Laboratoire de Structure de la Matiere (LSM)
Annecy
France
;
'Le Roy J.'
;
Savoie University
Laboratoire de Structure de la Matiere (LSM)
Annecy
France
;
'Paccard D.'
;
Savoie University
Laboratoire de Structure de la Matiere (LSM)
Annecy
France
;

# Standardized crystallographic data

_cell_length_a                           7.288
_cell_length_b                           6.909
_cell_length_c                           5.469
_cell_angle_alpha                        90
_cell_angle_beta                         90
_cell_angle_gamma                        90
_cell_volume                             275.4
_cell_formula_units_Z                    4
_space_group_IT_number                   62
_space_group_name_H-M_alt                'P n m a'
loop_
 _space_group_symop_id
 _space_group_symop_operation_xyz
 1 'x, y, z'
 2 '1/2-x, -y, 1/2+z'
 3 '1/2-x, 1/2+y, 1/2+z'
 4 '-x, -y, -z'
 5 '-x, 1/2+y, -z'
 6 '1/2+x, 1/2-y, 1/2-z'
 7 '1/2+x, y, 1/2-z'
 8 'x, 1/2-y, z'

# Atomic positions taken from type-defining entry

loop_
 _atom_type_symbol
 Pt
 Dy
 Si
loop_
 _atom_site_label
 _atom_site_type_symbol
 _atom_site_symmetry_multiplicity
 _atom_site_Wyckoff_symbol
 _atom_site_fract_x
 _atom_site_fract_y
 _atom_site_fract_z
 _atom_site_occupancy
 Pt1 Pt 8 d 0.1767 0.0517 0.0928 1
 Dy1 Dy 4 c 0.0303 0.25 0.644 1
 Si1 Si 4 c 0.362 0.25 0.353 1


_exptl_crystal_colour                    ?
_exptl_crystal_density_meas              ?
_exptl_crystal_density_diffrn            14.01
_cell_measurement_temperature            ?
_cell_measurement_radiation              'X-rays, Cu Ka'
_cell_measurement_wavelength             1.5418
_pd_proc_wavelength                      1.5418
_cell_measurement_reflns_used            25
_diffrn_ambient_temperature              ?
_diffrn_measurement_device               'Guinier film'
_diffrn_measurement_device_type          ?
_diffrn_radiation_type                   ?
_diffrn_reflns_number                    ?
_exptl_absorpt_coefficient_mu            ?
_exptl_absorpt_correction_type           ?
_computing_structure_solution            ?
_refine_ls_number_parameters             ?
_refine_ls_number_reflns                 ?
_refine_ls_R_factor_gt                   ?
_refine_ls_wR_factor_gt                  ?

# End of data set 1000300
