Repository: bobleesj/cif-filter-copy

## Overview
This Python toolkit provides a set of tools for processing Crystallographic Information File (CIF) files. It allows for moving files based on unsupported formats, unreasonable distances, and specific tags, copying files based on atomic occupancy and mixing, retrieving file information, and checking CIF folder content against an Excel file.

When you run `python main.py`, a prompt below will appear. 
```
Welcome! Please choose an option to proceed:
[1] Move files based on unsupported CIF format
[2] Move files based on unreasonable distance
[3] Move files based on tags
[4] Move files based on supercell atom count
[5] Copy files based on atomic occupancy and mixing

File: R-M-X_CIFs2/1000301.cif
##############################################################################
#                                                                            #
# Ho-Pt-Si         # HoPt2Si                                       # 1000301 #
#                                                                            #
##############################################################################
#                                                                            #
#                           Pearson's Crystal Data                           #
#      Crystal Structure Database for Inorganic Compounds (on DVD)           #
#                              Release 2023/24                               #
#                  Editors: Pierre Villars and Karin Cenzual                 #
#                                                                            #
#   Copyright (c) ASM International & Material Phases Data System (MPDS),    #
# Switzerland & National Institute for Materials Science (NIMS), Japan, 2023 #
#                   All rights reserved. Version 2023.07                     #
#                                                                            #
#   This copy of Pearson's Crystal Data is licensed to:                      #
#   Hunter College - City University of New York                             #
#                                                                            #
##############################################################################

data_1000301
_audit_creation_date                     2024-02-25
_audit_creation_method
;
Pearson's Crystal Data browser
;
#_database_code_PCD                      1000301
_database_code_PDF                       04-006-8383

# Entry summary

_chemical_formula_structural             'Ho Pt~2~ Si'
_chemical_formula_sum                    'Ho Pt2 Si'
_chemical_name_mineral                   ?
_chemical_compound_source                ?
_chemical_name_structure_type            YPd~2~Si,oP16,62
_chemical_formula_weight                 583.2

# Bibliographic data

_publ_section_title
'Structure of YPd~2~Si, an ordered Fe~3~C type'                               
_journal_coden_ASTM                      ACBCAR
_journal_name_full                       'Acta Crystallogr. B'
_journal_year                            1982
_journal_volume                          38
_journal_page_first                      2446
_journal_page_last                       2448
_journal_language                        English
loop_
 _publ_author_name
 _publ_author_address
'Moreau J.M.'
;
Savoie University
Laboratoire de Structure de la Matiere (LSM)
Annecy
France
;
'Le Roy J.'
;
Savoie University
Laboratoire de Structure de la Matiere (LSM)
Annecy
France
;
'Paccard D.'
;
Savoie University
Laboratoire de Structure de la Matiere (LSM)
Annecy
France
;

# Standardized crystallographic data

_cell_length_a                           7.269
_cell_length_b                           6.909
_cell_length_c                           5.449
_cell_angle_alpha                        90
_cell_angle_beta                         90
_cell_angle_gamma                        90
_cell_volume                             273.7
_cell_formula_units_Z                    4
_space_group_IT_number                   62
_space_group_name_H-M_alt                'P n m a'
loop_
 _space_group_symop_id
 _space_group_symop_operation_xyz
 1 'x, y, z'
 2 '1/2-x, -y, 1/2+z'
 3 '1/2-x, 1/2+y, 1/2+z'
 4 '-x, -y, -z'
 5 '-x, 1/2+y, -z'
 6 '1/2+x, 1/2-y, 1/2-z'
 7 '1/2+x, y, 1/2-z'
 8 'x, 1/2-y, z'

# Atomic positions taken from type-defining entry

loop_
 _atom_type_symbol
 Pt
 Ho
 Si
loop_
 _atom_site_label
 _atom_site_type_symbol
 _atom_site_symmetry_multiplicity
 _atom_site_Wyckoff_symbol
 _atom_site_fract_x
 _atom_site_fract_y
 _atom_site_fract_z
 _atom_site_occupancy
 Pt1 Pt 8 d 0.1767 0.0517 0.0928 1
 Ho1 Ho 4 c 0.0303 0.25 0.644 1
 Si1 Si 4 c 0.362 0.25 0.353 1


_exptl_crystal_colour                    ?
_exptl_crystal_density_meas              ?
_exptl_crystal_density_diffrn            14.16
_cell_measurement_temperature            ?
_cell_measurement_radiation              'X-rays, Cu Ka'
_cell_measurement_wavelength             1.5418
_pd_proc_wavelength                      1.5418
_cell_measurement_reflns_used            25
_diffrn_ambient_temperature              ?
_diffrn_measurement_device               'Guinier film'
_diffrn_measurement_device_type          ?
_diffrn_radiation_type                   ?
_diffrn_reflns_number                    ?
_exptl_absorpt_coefficient_mu            ?
_exptl_absorpt_correction_type           ?
_computing_structure_solution            ?
_refine_ls_number_parameters             ?
_refine_ls_number_reflns                 ?
_refine_ls_R_factor_gt                   ?
_refine_ls_wR_factor_gt                  ?

# End of data set 1000301

File: R-M-X_CIFs2/1000302.cif
##############################################################################
#                                                                            #
# Er-Pt-Si         # ErPt2Si                                       # 1000302 #
#                                                                            #
##############################################################################
#                                                                            #
#                           Pearson's Crystal Data                           #
#      Crystal Structure Database for Inorganic Compounds (on DVD)           #
#                              Release 2023/24                               #
#                  Editors: Pierre Villars and Karin Cenzual                 #
#                                                                            #
#   Copyright (c) ASM International & Material Phases Data System (MPDS),    #
# Switzerland & National Institute for Materials Science (NIMS), Japan, 2023 #
#                   All rights reserved. Version 2023.07                     #
#                                                                            #
#   This copy of Pearson's Crystal Data is licensed to:                      #
#   Hunter College - City University of New York                             #
#                                                                            #
##############################################################################

data_1000302
_audit_creation_date                     2024-02-24
_audit_creation_method
;
Pearson's Crystal Data browser
;
#_database_code_PCD                      1000302
_database_code_PDF                       04-006-8384

# Entry summary

_chemical_formula_structural             'Er Pt~2~ Si'
_chemical_formula_sum                    'Er Pt2 Si'
_chemical_name_mineral                   ?
_chemical_compound_source                ?
_chemical_name_structure_type            YPd~2~Si,oP16,62
_chemical_formula_weight                 585.5

# Bibliographic data

_publ_section_title
'Structure of YPd~2~Si, an ordered Fe~3~C type'                               
_journal_coden_ASTM                      ACBCAR
_journal_name_full                       'Acta Crystallogr. B'
_journal_year                            1982
_journal_volume                          38
_journal_page_first                      2446
_journal_page_last                       2448
_journal_language                        English
loop_
 _publ_author_name
 _publ_author_address
'Moreau J.M.'
;
Savoie University
Laboratoire de Structure de la Matiere (LSM)
Annecy
France
;
'Le Roy J.'
;
Savoie University
Laboratoire de Structure de la Matiere (LSM)
Annecy
France
;
'Paccard D.'
;
Savoie University
Laboratoire de Structure de la Matiere (LSM)
Annecy
France
;

# Standardized crystallographic data

_cell_length_a                           7.234
_cell_length_b                           6.909
_cell_length_c                           5.431
_cell_angle_alpha                        90
_cell_angle_beta                         90
_cell_angle_gamma                        90
_cell_volume                             271.4
_cell_formula_units_Z                    4
_space_group_IT_number                   62
_space_group_name_H-M_alt                'P n m a'
loop_
 _space_group_symop_id
 _space_group_symop_operation_xyz
 1 'x, y, z'
 2 '1/2-x, -y, 1/2+z'
 3 '1/2-x, 1/2+y, 1/2+z'
 4 '-x, -y, -z'
 5 '-x, 1/2+y, -z'
 6 '1/2+x, 1/2-y, 1/2-z'
 7 '1/2+x, y, 1/2-z'
 8 'x, 1/2-y, z'

# Atomic positions taken from type-defining entry

loop_
 _atom_type_symbol
 Pt
 Er
 Si
loop_
 _atom_site_label
 _atom_site_type_symbol
 _atom_site_symmetry_multiplicity
 _atom_site_Wyckoff_symbol
 _atom_site_fract_x
 _atom_site_fract_y
 _atom_site_fract_z
 _atom_site_occupancy
 Pt1 Pt 8 d 0.1767 0.0517 0.0928 1
 Er1 Er 4 c 0.0303 0.25 0.644 1
 Si1 Si 4 c 0.362 0.25 0.353 1


_exptl_crystal_colour                    ?
_exptl_crystal_density_meas              ?
_exptl_crystal_density_diffrn            14.33
_cell_measurement_temperature            ?
_cell_measurement_radiation              'X-rays, Cu Ka'
_cell_measurement_wavelength             1.5418
_pd_proc_wavelength                      1.5418
_cell_measurement_reflns_used            25
_diffrn_ambient_temperature              ?
_diffrn_measurement_device               'Guinier film'
_diffrn_measurement_device_type          ?
_diffrn_radiation_type                   ?
_diffrn_reflns_number                    ?
_exptl_absorpt_coefficient_mu            ?
_exptl_absorpt_correction_type           ?
_computing_structure_solution            ?
_refine_ls_number_parameters             ?
_refine_ls_number_reflns                 ?
_refine_ls_R_factor_gt                   ?
_refine_ls_wR_factor_gt                  ?

# End of data set 1000302

File: R-M-X_CIFs2/1000303.cif
##############################################################################
#                                                                            #
# Pt-Si-Tm         # TmPt2Si                                       # 1000303 #
#                                                                            #
##############################################################################
#                                                                            #
#                           Pearson's Crystal Data                           #
#      Crystal Structure Database for Inorganic Compounds (on DVD)           #
#                              Release 2023/24                               #
#                  Editors: Pierre Villars and Karin Cenzual                 #
#                                                                            #
#   Copyright (c) ASM International & Material Phases Data System (MPDS),    #
# Switzerland & National Institute for Materials Science (NIMS), Japan, 2023 #
#                   All rights reserved. Version 2023.07                     #
#                                                                            #
#   This copy of Pearson's Crystal Data is licensed to:                      #
#   Hunter College - City University of New York                             #
#                                                                            #
##############################################################################

data_1000303
_audit_creation_date                     2024-02-25
_audit_creation_method
;
Pearson's Crystal Data browser
;
#_database_code_PCD                      1000303
_database_code_PDF                       04-006-8385

# Entry summary

_chemical_formula_structural             'Tm Pt~2~ Si'
_chemical_formula_sum                    'Pt2 Si Tm'
_chemical_name_mineral                   ?
_chemical_compound_source                ?
_chemical_name_structure_type            YPd~2~Si,oP16,62
_chemical_formula_weight                 587.2

# Bibliographic data

_publ_section_title
'Structure of YPd~2~Si, an ordered Fe~3~C type'                               
_journal_coden_ASTM                      ACBCAR
_journal_name_full                       'Acta Crystallogr. B'
_journal_year                            1982
_journal_volume                          38
_journal_page_first                      2446
_journal_page_last                       2448
_journal_language                        English
loop_
 _publ_author_name
 _publ_author_address
'Moreau J.M.'
;
Savoie University
Laboratoire de Structure de la Matiere (LSM)
Annecy
France
;
'Le Roy J.'
;
Savoie University
Laboratoire de Structure de la Matiere (LSM)
Annecy
France
;
'Paccard D.'
;
Savoie University
Laboratoire de Structure de la Matiere (LSM)
Annecy
France
;

# Standardized crystallographic data

_cell_length_a                           7.212
_cell_length_b                           6.916
_cell_length_c                           5.422
_cell_angle_alpha                        90
_cell_angle_beta                         90
_cell_angle_gamma                        90
_cell_volume                             270.4
_cell_formula_units_Z                    4
_space_group_IT_number                   62
_space_group_name_H-M_alt                'P n m a'
loop_
 _space_group_symop_id
 _space_group_symop_operation_xyz
 1 'x, y, z'
 2 '1/2-x, -y, 1/2+z'
 3 '1/2-x, 1/2+y, 1/2+z'
 4 '-x, -y, -z'
 5 '-x, 1/2+y, -z'
 6 '1/2+x, 1/2-y, 1/2-z'
 7 '1/2+x, y, 1/2-z'
 8 'x, 1/2-y, z'

# Atomic positions taken from type-defining entry

loop_
 _atom_type_symbol
 Pt
 Tm
 Si
loop_
 _atom_site_label
 _atom_site_type_symbol
 _atom_site_symmetry_multiplicity
 _atom_site_Wyckoff_symbol
 _atom_site_fract_x
 _atom_site_fract_y
 _atom_site_fract_z
 _atom_site_occupancy
 Pt1 Pt 8 d 0.1767 0.0517 0.0928 1
 Tm1 Tm 4 c 0.0303 0.25 0.644 1
 Si1 Si 4 c 0.362 0.25 0.353 1


_exptl_crystal_colour                    ?
_exptl_crystal_density_meas              ?
_exptl_crystal_density_diffrn            14.42
_cell_measurement_temperature            ?
_cell_measurement_radiation              'X-rays, Cu Ka'
_cell_measurement_wavelength             1.5418
_pd_proc_wavelength                      1.5418
_cell_measurement_reflns_used            25
_diffrn_ambient_temperature              ?
_diffrn_measurement_device               'Guinier film'
_diffrn_measurement_device_type          ?
_diffrn_radiation_type                   ?
_diffrn_reflns_number                    ?
_exptl_absorpt_coefficient_mu            ?
_exptl_absorpt_correction_type           ?
_computing_structure_solution            ?
_refine_ls_number_parameters             ?
_refine_ls_number_reflns                 ?
_refine_ls_R_factor_gt                   ?
_refine_ls_wR_factor_gt                  ?

# End of data set 1000303

File: R-M-X_CIFs2/1000304.cif
##############################################################################
#                                                                            #
# Lu-Pt-Si         # LuPt2Si                                       # 1000304 #
#                                                                            #
##############################################################################
#                                                                            #
#                           Pearson's Crystal Data                           #
#      Crystal Structure Database for Inorganic Compounds (on DVD)           #
#                              Release 2023/24                               #
#                  Editors: Pierre Villars and Karin Cenzual                 #
#                                                                            #
#   Copyright (c) ASM International & Material Phases Data System (MPDS),    #
# Switzerland & National Institute for Materials Science (NIMS), Japan, 2023 #
#                   All rights reserved. Version 2023.07                     #
#                                                                            #
#   This copy of Pearson's Crystal Data is licensed to:                      #
#   Hunter College - City University of New York                             #
#                                                                            #
##############################################################################

data_1000304
_audit_creation_date                     2024-02-25
_audit_creation_method
;
Pearson's Crystal Data browser
;
#_database_code_PCD                      1000304
_database_code_PDF                       04-006-8386

# Entry summary

_chemical_formula_structural             'Lu Pt~2~ Si'
_chemical_formula_sum                    'Lu Pt2 Si'
_chemical_name_mineral                   ?
_chemical_compound_source                ?
_chemical_name_structure_type            YPd~2~Si,oP16,62
_chemical_formula_weight                 593.2

# Bibliographic data

_publ_section_title
'Structure of YPd~2~Si, an ordered Fe~3~C type'                               
_journal_coden_ASTM                      ACBCAR
_journal_name_full                       'Acta Crystallogr. B'
_journal_year                            1982
_journal_volume                          38
_journal_page_first                      2446
_journal_page_last                       2448
_journal_language                        English
loop_
 _publ_author_name
 _publ_author_address
'Moreau J.M.'
;
Savoie University
Laboratoire de Structure de la Matiere (LSM)
Annecy
France
;
'Le Roy J.'
;
Savoie University
Laboratoire de Structure de la Matiere (LSM)
Annecy
France
;
'Paccard D.'
;
Savoie University
Laboratoire de Structure de la Matiere (LSM)
Annecy
France
;

# Standardized crystallographic data

_cell_length_a                           7.17
_cell_length_b                           6.917
_cell_length_c                           5.398
_cell_angle_alpha                        90
_cell_angle_beta                         90
_cell_angle_gamma                        90
_cell_volume                             267.7
_cell_formula_units_Z                    4
_space_group_IT_number                   62
_space_group_name_H-M_alt                'P n m a'
loop_
 _space_group_symop_id
 _space_group_symop_operation_xyz
 1 'x, y, z'
 2 '1/2-x, -y, 1/2+z'
 3 '1/2-x, 1/2+y, 1/2+z'
 4 '-x, -y, -z'
 5 '-x, 1/2+y, -z'
 6 '1/2+x, 1/2-y, 1/2-z'
 7 '1/2+x, y, 1/2-z'
 8 'x, 1/2-y, z'

# Atomic positions taken from type-defining entry

loop_
 _atom_type_symbol
 Pt
 Lu
 Si
loop_
 _atom_site_label
 _atom_site_type_symbol
 _atom_site_symmetry_multiplicity
 _atom_site_Wyckoff_symbol
 _atom_site_fract_x
 _atom_site_fract_y
 _atom_site_fract_z
 _atom_site_occupancy
 Pt1 Pt 8 d 0.1767 0.0517 0.0928 1
 Lu1 Lu 4 c 0.0303 0.25 0.644 1
 Si1 Si 4 c 0.362 0.25 0.353 1


_exptl_crystal_colour                    ?
_exptl_crystal_density_meas              ?
_exptl_crystal_density_diffrn            14.72
_cell_measurement_temperature            ?
_cell_measurement_radiation              'X-rays, Cu Ka'
_cell_measurement_wavelength             1.5418
_pd_proc_wavelength                      1.5418
_cell_measurement_reflns_used            25
_diffrn_ambient_temperature              ?
_diffrn_measurement_device               'Guinier film'
_diffrn_measurement_device_type          ?
_diffrn_radiation_type                   ?
_diffrn_reflns_number                    ?
_exptl_absorpt_coefficient_mu            ?
_exptl_absorpt_correction_type           ?
_computing_structure_solution            ?
_refine_ls_number_parameters             ?
_refine_ls_number_reflns                 ?
_refine_ls_R_factor_gt                   ?
_refine_ls_wR_factor_gt                  ?

# End of data set 1000304

File: R-M-X_CIFs2/1000305.cif
##############################################################################
#                                                                            #
# Pt-Si-Y          # YPt2Si                                        # 1000305 #
#                                                                            #
##############################################################################
#                                                                            #
#                           Pearson's Crystal Data                           #
#      Crystal Structure Database for Inorganic Compounds (on DVD)           #
#                              Release 2023/24                               #
#                  Editors: Pierre Villars and Karin Cenzual                 #
#                                                                            #
#   Copyright (c) ASM International & Material Phases Data System (MPDS),    #
# Switzerland & National Institute for Materials Science (NIMS), Japan, 2023 #
#                   All rights reserved. Version 2023.07                     #
#                                                                            #
#   This copy of Pearson's Crystal Data is licensed to:                      #
#   Hunter College - City University of New York                             #
#                                                                            #
##############################################################################

data_1000305
_audit_creation_date                     2024-02-25
_audit_creation_method
;
Pearson's Crystal Data browser
;
#_database_code_PCD                      1000305
_database_code_PDF                       04-006-8387

# Entry summary

_chemical_formula_structural             'Y Pt~2~ Si'
_chemical_formula_sum                    'Pt2 Si Y'
_chemical_name_mineral                   ?
_chemical_compound_source                ?
_chemical_name_structure_type            YPd~2~Si,oP16,62
_chemical_formula_weight                 507.2

# Bibliographic data

_publ_section_title
'Structure of YPd~2~Si, an ordered Fe~3~C type'                               
_journal_coden_ASTM                      ACBCAR
_journal_name_full                       'Acta Crystallogr. B'
_journal_year                            1982
_journal_volume                          38
_journal_page_first                      2446
_journal_page_last                       2448
_journal_language                        English
loop_
 _publ_author_name
 _publ_author_address
'Moreau J.M.'
;
Savoie University
Laboratoire de Structure de la Matiere (LSM)
Annecy
France
;
'Le Roy J.'
;
Savoie University
Laboratoire de Structure de la Matiere (LSM)
Annecy
France
;
'Paccard D.'
;
Savoie University
Laboratoire de Structure de la Matiere (LSM)
Annecy
France
;

# Standardized crystallographic data

_cell_length_a                           7.282
_cell_length_b                           6.912
_cell_length_c                           5.461
_cell_angle_alpha                        90
_cell_angle_beta                         90
_cell_angle_gamma                        90
_cell_volume                             274.9
_cell_formula_units_Z                    4
_space_group_IT_number                   62
_space_group_name_H-M_alt                'P n m a'
loop_
 _space_group_symop_id
 _space_group_symop_operation_xyz
 1 'x, y, z'
 2 '1/2-x, -y, 1/2+z'
 3 '1/2-x, 1/2+y, 1/2+z'
 4 '-x, -y, -z'
 5 '-x, 1/2+y, -z'
 6 '1/2+x, 1/2-y, 1/2-z'
 7 '1/2+x, y, 1/2-z'
 8 'x, 1/2-y, z'

# Atomic positions taken from type-defining entry

loop_
 _atom_type_symbol
 Pt
 Y
 Si
loop_
 _atom_site_label
 _atom_site_type_symbol
 _atom_site_symmetry_multiplicity
 _atom_site_Wyckoff_symbol
 _atom_site_fract_x
 _atom_site_fract_y
 _atom_site_fract_z
 _atom_site_occupancy
 Pt1 Pt 8 d 0.1767 0.0517 0.0928 1
 Y1 Y 4 c 0.0303 0.25 0.644 1
 Si1 Si 4 c 0.362 0.25 0.353 1


_exptl_crystal_colour                    ?
_exptl_crystal_density_meas              ?
_exptl_crystal_density_diffrn            12.26
_cell_measurement_temperature            ?
_cell_measurement_radiation              'X-rays, Cu Ka'
_cell_measurement_wavelength             1.5418
_pd_proc_wavelength                      1.5418
_cell_measurement_reflns_used            25
_diffrn_ambient_temperature              ?
_diffrn_measurement_device               'Guinier film'
_diffrn_measurement_device_type          ?
_diffrn_radiation_type                   ?
_diffrn_reflns_number                    ?
_exptl_absorpt_coefficient_mu            ?
_exptl_absorpt_correction_type           ?
_computing_structure_solution            ?
_refine_ls_number_parameters             ?
_refine_ls_number_reflns                 ?
_refine_ls_R_factor_gt                   ?
_refine_ls_wR_factor_gt                  ?

# End of data set 1000305

File: R-M-X_CIFs2/1000306.cif
##############################################################################
#                                                                            #
# La-Pt-Si         # LaPtSi                                        # 1000306 #
#                                                                            #
##############################################################################
#                                                                            #
#                           Pearson's Crystal Data                           #
#      Crystal Structure Database for Inorganic Compounds (on DVD)           #
#                              Release 2023/24                               #
#                  Editors: Pierre Villars and Karin Cenzual                 #
#                                                                            #
#   Copyright (c) ASM International & Material Phases Data System (MPDS),    #
# Switzerland & National Institute for Materials Science (NIMS), Japan, 2023 #
#                   All rights reserved. Version 2023.07                     #
#                                                                            #
#   This copy of Pearson's Crystal Data is licensed to:                      #
#   Hunter College - City University of New York                             #
#                                                                            #
##############################################################################

data_1000306
_audit_creation_date                     2024-02-25
_audit_creation_method
;
Pearson's Crystal Data browser
;
#_database_code_PCD                      1000306
_database_code_PDF                       04-006-8388

# Entry summary

_chemical_formula_structural             'La Pt Si'
_chemical_formula_sum                    'La Pt Si'
_chemical_name_mineral                   ?
_chemical_compound_source                ?
_chemical_name_structure_type            LaPtSi,tI12,109
_chemical_formula_weight                 362.1

# Bibliographic data

_publ_section_title
;
RPtSi phases (R= La, Ce, Pr, Nd, Sm and Gd) with an ordered ThSi~2~ derivative structure
;
_journal_coden_ASTM                      ACBCAR
_journal_name_full                       'Acta Crystallogr. B'
_journal_year                            1982
_journal_volume                          38
_journal_page_first                      1105
_journal_page_last                       1108
_journal_language                        English
loop_
 _publ_author_name
 _publ_author_address
'Klepp K.O.'
;
Geneva University (UNIGE)
Laboratoire de Cristallographie aux Rayons X
Geneva
Switzerland
;
'Parthe E.'
;
Geneva University (UNIGE)
Laboratoire de Cristallographie aux Rayons X
Geneva
Switzerland
;

# Standardized crystallographic data

_cell_length_a                           4.249
_cell_length_b                           4.249
_cell_length_c                           14.539
_cell_angle_alpha                        90
_cell_angle_beta                         90
_cell_angle_gamma                        90
_cell_volume                             262.5
_cell_formula_units_Z                    4
_space_group_IT_number                   109
_space_group_name_H-M_alt                'I 41 m d'
loop_
 _space_group_symop_id
 _space_group_symop_operation_xyz
 1 'x, y, z'
 2 '-x, -y, z'
 3 '-x, y, z'
 4 '-y, 1/2-x, 1/4+z'
 5 '-y, 1/2+x, 1/4+z'
 6 'x, -y, z'
 7 'y, 1/2-x, 1/4+z'
 8 'y, 1/2+x, 1/4+z'
 9 '1/2+x, 1/2+y, 1/2+z'
 10 '1/2-x, 1/2-y, 1/2+z'
 11 '1/2-x, 1/2+y, 1/2+z'
 12 '1/2-y, 1-x, 3/4+z'
 13 '1/2-y, 1+x, 3/4+z'
 14 '1/2+x, 1/2-y, 1/2+z'
 15 '1/2+y, 1-x, 3/4+z'
 16 '1/2+y, 1+x, 3/4+z'
loop_
 _atom_type_symbol
 Si
 Pt
 La
loop_
 _atom_site_label
 _atom_site_type_symbol
 _atom_site_symmetry_multiplicity
 _atom_site_Wyckoff_symbol
 _atom_site_fract_x
 _atom_site_fract_y
 _atom_site_fract_z
 _atom_site_occupancy
 Si Si 4 a 0 0 0.0 1
 Pt Pt 4 a 0 0 0.166 1
 La La 4 a 0 0 0.581 1


_exptl_crystal_colour                    ?
_exptl_crystal_density_meas              ?
_exptl_crystal_density_diffrn            9.16
_cell_measurement_temperature            ?
_cell_measurement_radiation              'X-rays, Cu Ka'
_cell_measurement_wavelength             1.54178
_pd_proc_wavelength                      1.54178
_cell_measurement_reflns_used            ?
_diffrn_ambient_temperature              ?
_diffrn_measurement_device               'automatic diffractometer'
_diffrn_measurement_device_type          'Philips PW1100'
_diffrn_radiation_type                   'X-rays, Mo Ka'
_diffrn_reflns_number                    ?
_diffrn_reflns_theta_min                 3
_diffrn_reflns_theta_max                 27
_exptl_absorpt_coefficient_mu            72.34
_exptl_absorpt_correction_type           spherical
_computing_structure_solution            'starting values from the literature'
_refine_ls_number_parameters             6
_refine_ls_number_reflns                 80
_refine_ls_R_factor_gt                   0.052
_refine_ls_wR_factor_gt                  0.057

# End of data set 1000306

File: R-M-X_CIFs2/1000307.cif
##############################################################################
#                                                                            #
# Ce-Pt-Si         # CePtSi                                        # 1000307 #
#                                                                            #
##############################################################################
#                                                                            #
#                           Pearson's Crystal Data                           #
#      Crystal Structure Database for Inorganic Compounds (on DVD)           #
#                              Release 2023/24                               #
#                  Editors: Pierre Villars and Karin Cenzual                 #
#                                                                            #
#   Copyright (c) ASM International & Material Phases Data System (MPDS),    #
# Switzerland & National Institute for Materials Science (NIMS), Japan, 2023 #
#                   All rights reserved. Version 2023.07                     #
#                                                                            #
#   This copy of Pearson's Crystal Data is licensed to:                      #
#   Hunter College - City University of New York                             #
#                                                                            #
##############################################################################

data_1000307
_audit_creation_date                     2024-02-24
_audit_creation_method
;
Pearson's Crystal Data browser
;
#_database_code_PCD                      1000307
_database_code_PDF                       04-006-8389

# Entry summary

_chemical_formula_structural             'Ce Pt Si'
_chemical_formula_sum                    'Ce Pt Si'
_chemical_name_mineral                   ?
_chemical_compound_source                ?
_chemical_name_structure_type            LaPtSi,tI12,109
_chemical_formula_weight                 363.3

# Bibliographic data

_publ_section_title
;
RPtSi phases (R= La, Ce, Pr, Nd, Sm and Gd) with an ordered ThSi~2~ derivative structure
;
_journal_coden_ASTM                      ACBCAR
_journal_name_full                       'Acta Crystallogr. B'
_journal_year                            1982
_journal_volume                          38
_journal_page_first                      1105
_journal_page_last                       1108
_journal_language                        English
loop_
 _publ_author_name
 _publ_author_address
'Klepp K.O.'
;
Geneva University (UNIGE)
Laboratoire de Cristallographie aux Rayons X
Geneva
Switzerland
;
'Parthe E.'
;
Geneva University (UNIGE)
Laboratoire de Cristallographie aux Rayons X
Geneva
Switzerland
;

# Standardized crystallographic data

_cell_length_a                           4.1982
_cell_length_b                           4.1982
_cell_length_c                           14.488
_cell_angle_alpha                        90
_cell_angle_beta                         90
_cell_angle_gamma                        90
_cell_volume                             255.3
_cell_formula_units_Z                    4
_space_group_IT_number                   109
_space_group_name_H-M_alt                'I 41 m d'
loop_
 _space_group_symop_id
 _space_group_symop_operation_xyz
 1 'x, y, z'
 2 '-x, -y, z'
 3 '-x, y, z'
 4 '-y, 1/2-x, 1/4+z'
 5 '-y, 1/2+x, 1/4+z'
 6 'x, -y, z'
 7 'y, 1/2-x, 1/4+z'
 8 'y, 1/2+x, 1/4+z'
 9 '1/2+x, 1/2+y, 1/2+z'
 10 '1/2-x, 1/2-y, 1/2+z'
 11 '1/2-x, 1/2+y, 1/2+z'
 12 '1/2-y, 1-x, 3/4+z'
 13 '1/2-y, 1+x, 3/4+z'
 14 '1/2+x, 1/2-y, 1/2+z'
 15 '1/2+y, 1-x, 3/4+z'
 16 '1/2+y, 1+x, 3/4+z'

# Atomic positions taken from type-defining entry

loop_
 _atom_type_symbol
 Si
 Pt
 Ce
loop_
 _atom_site_label
 _atom_site_type_symbol
 _atom_site_symmetry_multiplicity
 _atom_site_Wyckoff_symbol
 _atom_site_fract_x
 _atom_site_fract_y
 _atom_site_fract_z
 _atom_site_occupancy
 Si1 Si 4 a 0 0 0.0 1
 Pt1 Pt 4 a 0 0 0.166 1
 Ce1 Ce 4 a 0 0 0.581 1


_exptl_crystal_colour                    ?
_exptl_crystal_density_meas              ?
_exptl_crystal_density_diffrn            9.45
_cell_measurement_temperature            ?
_cell_measurement_radiation              'X-rays, Cu Ka'
_cell_measurement_wavelength             1.54178
_pd_proc_wavelength                      1.54178
_cell_measurement_reflns_used            ?
_diffrn_ambient_temperature              ?
_diffrn_measurement_device               'Guinier-de Wolff film'
_diffrn_measurement_device_type          ?
_diffrn_radiation_type                   ?
_diffrn_reflns_number                    ?
_exptl_absorpt_coefficient_mu            ?
_exptl_absorpt_correction_type           ?
_computing_structure_solution            ?
_refine_ls_number_parameters             ?
_refine_ls_number_reflns                 ?
_refine_ls_R_factor_gt                   ?
_refine_ls_wR_factor_gt                  ?

# End of data set 1000307

File: R-M-X_CIFs2/1000308.cif
##############################################################################
#                                                                            #
# Pr-Pt-Si         # PrPtSi                                        # 1000308 #
#                                                                            #
##############################################################################
#                                                                            #
#                           Pearson's Crystal Data                           #
#      Crystal Structure Database for Inorganic Compounds (on DVD)           #
#                              Release 2023/24                               #
#                  Editors: Pierre Villars and Karin Cenzual                 #
#                                                                            #
#   Copyright (c) ASM International & Material Phases Data System (MPDS),    #
# Switzerland & National Institute for Materials Science (NIMS), Japan, 2023 #
#                   All rights reserved. Version 2023.07                     #
#                                                                            #
#   This copy of Pearson's Crystal Data is licensed to:                      #
#   Hunter College - City University of New York                             #
#                                                                            #
##############################################################################

data_1000308
_audit_creation_date                     2024-02-25
_audit_creation_method
;
Pearson's Crystal Data browser
;
#_database_code_PCD                      1000308
_database_code_PDF                       04-006-8390

# Entry summary

_chemical_formula_structural             'Pr Pt Si'
_chemical_formula_sum                    'Pr Pt Si'
_chemical_name_mineral                   ?
_chemical_compound_source                ?
_chemical_name_structure_type            LaPtSi,tI12,109
_chemical_formula_weight                 364.1

# Bibliographic data

_publ_section_title
;
RPtSi phases (R= La, Ce, Pr, Nd, Sm and Gd) with an ordered ThSi~2~ derivative structure
;
_journal_coden_ASTM                      ACBCAR
_journal_name_full                       'Acta Crystallogr. B'
_journal_year                            1982
_journal_volume                          38
_journal_page_first                      1105
_journal_page_last                       1108
_journal_language                        English
loop_
 _publ_author_name
 _publ_author_address
'Klepp K.O.'
;
Geneva University (UNIGE)
Laboratoire de Cristallographie aux Rayons X
Geneva
Switzerland
;
'Parthe E.'
;
Geneva University (UNIGE)
Laboratoire de Cristallographie aux Rayons X
Geneva
Switzerland
;

# Standardized crystallographic data

_cell_length_a                           4.1797
_cell_length_b                           4.1797
_cell_length_c                           14.458
_cell_angle_alpha                        90
_cell_angle_beta                         90
_cell_angle_gamma                        90
_cell_volume                             252.6
_cell_formula_units_Z                    4
_space_group_IT_number                   109
_space_group_name_H-M_alt                'I 41 m d'
loop_
 _space_group_symop_id
 _space_group_symop_operation_xyz
 1 'x, y, z'
 2 '-x, -y, z'
 3 '-x, y, z'
 4 '-y, 1/2-x, 1/4+z'
 5 '-y, 1/2+x, 1/4+z'
 6 'x, -y, z'
 7 'y, 1/2-x, 1/4+z'
 8 'y, 1/2+x, 1/4+z'
 9 '1/2+x, 1/2+y, 1/2+z'
 10 '1/2-x, 1/2-y, 1/2+z'
 11 '1/2-x, 1/2+y, 1/2+z'
 12 '1/2-y, 1-x, 3/4+z'
 13 '1/2-y, 1+x, 3/4+z'
 14 '1/2+x, 1/2-y, 1/2+z'
 15 '1/2+y, 1-x, 3/4+z'
 16 '1/2+y, 1+x, 3/4+z'

# Atomic positions taken from type-defining entry

loop_
 _atom_type_symbol
 Si
 Pt
 Pr
loop_
 _atom_site_label
 _atom_site_type_symbol
 _atom_site_symmetry_multiplicity
 _atom_site_Wyckoff_symbol
 _atom_site_fract_x
 _atom_site_fract_y
 _atom_site_fract_z
 _atom_site_occupancy
 Si1 Si 4 a 0 0 0.0 1
 Pt1 Pt 4 a 0 0 0.166 1
 Pr1 Pr 4 a 0 0 0.581 1


_exptl_crystal_colour                    ?
_exptl_crystal_density_meas              ?
_exptl_crystal_density_diffrn            9.57
_cell_measurement_temperature            ?
_cell_measurement_radiation              'X-rays, Cu Ka'
_cell_measurement_wavelength             1.54178
_pd_proc_wavelength                      1.54178
_cell_measurement_reflns_used            ?
_diffrn_ambient_temperature              ?
_diffrn_measurement_device               'Guinier-de Wolff film'
_diffrn_measurement_device_type          ?
_diffrn_radiation_type                   ?
_diffrn_reflns_number                    ?
_exptl_absorpt_coefficient_mu            ?
_exptl_absorpt_correction_type           ?
_computing_structure_solution            ?
_refine_ls_number_parameters             ?
_refine_ls_number_reflns                 ?
_refine_ls_R_factor_gt                   ?
_refine_ls_wR_factor_gt                  ?

# End of data set 1000308

File: R-M-X_CIFs2/1000309.cif
##############################################################################
#                                                                            #
# Nd-Pt-Si         # NdPtSi                                        # 1000309 #
#                                                                            #
##############################################################################
#                                                                            #
#                           Pearson's Crystal Data                           #
#      Crystal Structure Database for Inorganic Compounds (on DVD)           #
#                              Release 2023/24                               #
#                  Editors: Pierre Villars and Karin Cenzual                 #
#                                                                            #
#   Copyright (c) ASM International & Material Phases Data System (MPDS),    #
# Switzerland & National Institute for Materials Science (NIMS), Japan, 2023 #
#                   All rights reserved. Version 2023.07                     #
#                                                                            #
#   This copy of Pearson's Crystal Data is licensed to:                      #
#   Hunter College - City University of New York                             #
#                                                                            #
##############################################################################

data_1000309
_audit_creation_date                     2024-02-25
_audit_creation_method
;
Pearson's Crystal Data browser
;
#_database_code_PCD                      1000309
_database_code_PDF                       04-006-8391

# Entry summary

_chemical_formula_structural             'Nd Pt Si'
_chemical_formula_sum                    'Nd Pt Si'
_chemical_name_mineral                   ?
_chemical_compound_source                ?
_chemical_name_structure_type            LaPtSi,tI12,109
_chemical_formula_weight                 367.4

# Bibliographic data

_publ_section_title
;
RPtSi phases (R= La, Ce, Pr, Nd, Sm and Gd) with an ordered ThSi~2~ derivative structure
;
_journal_coden_ASTM                      ACBCAR
_journal_name_full                       'Acta Crystallogr. B'
_journal_year                            1982
_journal_volume                          38
_journal_page_first                      1105
_journal_page_last                       1108
_journal_language                        English
loop_
 _publ_author_name
 _publ_author_address
'Klepp K.O.'
;
Geneva University (UNIGE)
Laboratoire de Cristallographie aux Rayons X
Geneva
Switzerland
;
'Parthe E.'
;
Geneva University (UNIGE)
Laboratoire de Cristallographie aux Rayons X
Geneva
Switzerland
;

# Standardized crystallographic data

_cell_length_a                           4.163
_cell_length_b                           4.163
_cell_length_c                           14.415
_cell_angle_alpha                        90
_cell_angle_beta                         90
_cell_angle_gamma                        90
_cell_volume                             249.8
_cell_formula_units_Z                    4
_space_group_IT_number                   109
_space_group_name_H-M_alt                'I 41 m d'
loop_
 _space_group_symop_id
 _space_group_symop_operation_xyz
 1 'x, y, z'
 2 '-x, -y, z'
 3 '-x, y, z'
 4 '-y, 1/2-x, 1/4+z'
 5 '-y, 1/2+x, 1/4+z'
 6 'x, -y, z'
 7 'y, 1/2-x, 1/4+z'
 8 'y, 1/2+x, 1/4+z'
 9 '1/2+x, 1/2+y, 1/2+z'
 10 '1/2-x, 1/2-y, 1/2+z'
 11 '1/2-x, 1/2+y, 1/2+z'
 12 '1/2-y, 1-x, 3/4+z'
 13 '1/2-y, 1+x, 3/4+z'
 14 '1/2+x, 1/2-y, 1/2+z'
 15 '1/2+y, 1-x, 3/4+z'
 16 '1/2+y, 1+x, 3/4+z'

# Atomic positions taken from type-defining entry

loop_
 _atom_type_symbol
 Si
 Pt
 Nd
loop_
 _atom_site_label
 _atom_site_type_symbol
 _atom_site_symmetry_multiplicity
 _atom_site_Wyckoff_symbol
 _atom_site_fract_x
 _atom_site_fract_y
 _atom_site_fract_z
 _atom_site_occupancy
 Si1 Si 4 a 0 0 0.0 1
 Pt1 Pt 4 a 0 0 0.166 1
 Nd1 Nd 4 a 0 0 0.581 1


_exptl_crystal_colour                    ?
_exptl_crystal_density_meas              ?
_exptl_crystal_density_diffrn            9.77
_cell_measurement_temperature            ?
_cell_measurement_radiation              'X-rays, Cu Ka'
_cell_measurement_wavelength             1.54178
_pd_proc_wavelength                      1.54178
_cell_measurement_reflns_used            ?
_diffrn_ambient_temperature              ?
_diffrn_measurement_device               'Guinier-de Wolff film'
_diffrn_measurement_device_type          ?
_diffrn_radiation_type                   ?
_diffrn_reflns_number                    ?
_exptl_absorpt_coefficient_mu            ?
_exptl_absorpt_correction_type           ?
_computing_structure_solution            ?
_refine_ls_number_parameters             ?
_refine_ls_number_reflns                 ?
_refine_ls_R_factor_gt                   ?
_refine_ls_wR_factor_gt                  ?

# End of data set 1000309
