Repository: bobleesj/cif-filter-copy

## Overview
This Python toolkit provides a set of tools for processing Crystallographic Information File (CIF) files. It allows for moving files based on unsupported formats, unreasonable distances, and specific tags, copying files based on atomic occupancy and mixing, retrieving file information, and checking CIF folder content against an Excel file.

When you run `python main.py`, a prompt below will appear. 
```
Welcome! Please choose an option to proceed:
[1] Move files based on unsupported CIF format
[2] Move files based on unreasonable distance
[3] Move files based on tags
[4] Move files based on supercell atom count
[5] Copy files based on atomic occupancy and mixing

File: R-M-X_CIFs2/1000310.cif
##############################################################################
#                                                                            #
# Pt-Si-Sm         # SmPtSi                                        # 1000310 #
#                                                                            #
##############################################################################
#                                                                            #
#                           Pearson's Crystal Data                           #
#      Crystal Structure Database for Inorganic Compounds (on DVD)           #
#                              Release 2023/24                               #
#                  Editors: Pierre Villars and Karin Cenzual                 #
#                                                                            #
#   Copyright (c) ASM International & Material Phases Data System (MPDS),    #
# Switzerland & National Institute for Materials Science (NIMS), Japan, 2023 #
#                   All rights reserved. Version 2023.07                     #
#                                                                            #
#   This copy of Pearson's Crystal Data is licensed to:                      #
#   Hunter College - City University of New York                             #
#                                                                            #
##############################################################################

data_1000310
_audit_creation_date                     2024-02-25
_audit_creation_method
;
Pearson's Crystal Data browser
;
#_database_code_PCD                      1000310
_database_code_PDF                       04-006-8392

# Entry summary

_chemical_formula_structural             'Sm Pt Si'
_chemical_formula_sum                    'Pt Si Sm'
_chemical_name_mineral                   ?
_chemical_compound_source                ?
_chemical_name_structure_type            LaPtSi,tI12,109
_chemical_formula_weight                 373.6

# Bibliographic data

_publ_section_title
;
RPtSi phases (R= La, Ce, Pr, Nd, Sm and Gd) with an ordered ThSi~2~ derivative structure
;
_journal_coden_ASTM                      ACBCAR
_journal_name_full                       'Acta Crystallogr. B'
_journal_year                            1982
_journal_volume                          38
_journal_page_first                      1105
_journal_page_last                       1108
_journal_language                        English
loop_
 _publ_author_name
 _publ_author_address
'Klepp K.O.'
;
Geneva University (UNIGE)
Laboratoire de Cristallographie aux Rayons X
Geneva
Switzerland
;
'Parthe E.'
;
Geneva University (UNIGE)
Laboratoire de Cristallographie aux Rayons X
Geneva
Switzerland
;

# Standardized crystallographic data

_cell_length_a                           4.13
_cell_length_b                           4.13
_cell_length_c                           14.376
_cell_angle_alpha                        90
_cell_angle_beta                         90
_cell_angle_gamma                        90
_cell_volume                             245.2
_cell_formula_units_Z                    4
_space_group_IT_number                   109
_space_group_name_H-M_alt                'I 41 m d'
loop_
 _space_group_symop_id
 _space_group_symop_operation_xyz
 1 'x, y, z'
 2 '-x, -y, z'
 3 '-x, y, z'
 4 '-y, 1/2-x, 1/4+z'
 5 '-y, 1/2+x, 1/4+z'
 6 'x, -y, z'
 7 'y, 1/2-x, 1/4+z'
 8 'y, 1/2+x, 1/4+z'
 9 '1/2+x, 1/2+y, 1/2+z'
 10 '1/2-x, 1/2-y, 1/2+z'
 11 '1/2-x, 1/2+y, 1/2+z'
 12 '1/2-y, 1-x, 3/4+z'
 13 '1/2-y, 1+x, 3/4+z'
 14 '1/2+x, 1/2-y, 1/2+z'
 15 '1/2+y, 1-x, 3/4+z'
 16 '1/2+y, 1+x, 3/4+z'

# Atomic positions taken from type-defining entry

loop_
 _atom_type_symbol
 Si
 Pt
 Sm
loop_
 _atom_site_label
 _atom_site_type_symbol
 _atom_site_symmetry_multiplicity
 _atom_site_Wyckoff_symbol
 _atom_site_fract_x
 _atom_site_fract_y
 _atom_site_fract_z
 _atom_site_occupancy
 Si1 Si 4 a 0 0 0.0 1
 Pt1 Pt 4 a 0 0 0.166 1
 Sm1 Sm 4 a 0 0 0.581 1


_exptl_crystal_colour                    ?
_exptl_crystal_density_meas              ?
_exptl_crystal_density_diffrn            10.12
_cell_measurement_temperature            ?
_cell_measurement_radiation              'X-rays, Cu Ka'
_cell_measurement_wavelength             1.54178
_pd_proc_wavelength                      1.54178
_cell_measurement_reflns_used            ?
_diffrn_ambient_temperature              ?
_diffrn_measurement_device               'Guinier-de Wolff film'
_diffrn_measurement_device_type          ?
_diffrn_radiation_type                   ?
_diffrn_reflns_number                    ?
_exptl_absorpt_coefficient_mu            ?
_exptl_absorpt_correction_type           ?
_computing_structure_solution            ?
_refine_ls_number_parameters             ?
_refine_ls_number_reflns                 ?
_refine_ls_R_factor_gt                   ?
_refine_ls_wR_factor_gt                  ?

# End of data set 1000310

File: R-M-X_CIFs2/1000311.cif
##############################################################################
#                                                                            #
# Gd-Pt-Si         # GdPtSi                                        # 1000311 #
#                                                                            #
##############################################################################
#                                                                            #
#                           Pearson's Crystal Data                           #
#      Crystal Structure Database for Inorganic Compounds (on DVD)           #
#                              Release 2023/24                               #
#                  Editors: Pierre Villars and Karin Cenzual                 #
#                                                                            #
#   Copyright (c) ASM International & Material Phases Data System (MPDS),    #
# Switzerland & National Institute for Materials Science (NIMS), Japan, 2023 #
#                   All rights reserved. Version 2023.07                     #
#                                                                            #
#   This copy of Pearson's Crystal Data is licensed to:                      #
#   Hunter College - City University of New York                             #
#                                                                            #
##############################################################################

data_1000311
_audit_creation_date                     2024-02-24
_audit_creation_method
;
Pearson's Crystal Data browser
;
#_database_code_PCD                      1000311
_database_code_PDF                       04-006-8393

# Entry summary

_chemical_formula_structural             'Gd Pt Si'
_chemical_formula_sum                    'Gd Pt Si'
_chemical_name_mineral                   ?
_chemical_compound_source                ?
_chemical_name_structure_type            LaPtSi,tI12,109
_chemical_formula_weight                 380.4

# Bibliographic data

_publ_section_title
;
RPtSi phases (R= La, Ce, Pr, Nd, Sm and Gd) with an ordered ThSi~2~ derivative structure
;
_journal_coden_ASTM                      ACBCAR
_journal_name_full                       'Acta Crystallogr. B'
_journal_year                            1982
_journal_volume                          38
_journal_page_first                      1105
_journal_page_last                       1108
_journal_language                        English
loop_
 _publ_author_name
 _publ_author_address
'Klepp K.O.'
;
Geneva University (UNIGE)
Laboratoire de Cristallographie aux Rayons X
Geneva
Switzerland
;
'Parthe E.'
;
Geneva University (UNIGE)
Laboratoire de Cristallographie aux Rayons X
Geneva
Switzerland
;

# Standardized crystallographic data

_cell_length_a                           4.0996
_cell_length_b                           4.0996
_cell_length_c                           14.329
_cell_angle_alpha                        90
_cell_angle_beta                         90
_cell_angle_gamma                        90
_cell_volume                             240.8
_cell_formula_units_Z                    4
_space_group_IT_number                   109
_space_group_name_H-M_alt                'I 41 m d'
loop_
 _space_group_symop_id
 _space_group_symop_operation_xyz
 1 'x, y, z'
 2 '-x, -y, z'
 3 '-x, y, z'
 4 '-y, 1/2-x, 1/4+z'
 5 '-y, 1/2+x, 1/4+z'
 6 'x, -y, z'
 7 'y, 1/2-x, 1/4+z'
 8 'y, 1/2+x, 1/4+z'
 9 '1/2+x, 1/2+y, 1/2+z'
 10 '1/2-x, 1/2-y, 1/2+z'
 11 '1/2-x, 1/2+y, 1/2+z'
 12 '1/2-y, 1-x, 3/4+z'
 13 '1/2-y, 1+x, 3/4+z'
 14 '1/2+x, 1/2-y, 1/2+z'
 15 '1/2+y, 1-x, 3/4+z'
 16 '1/2+y, 1+x, 3/4+z'

# Atomic positions taken from type-defining entry

loop_
 _atom_type_symbol
 Si
 Pt
 Gd
loop_
 _atom_site_label
 _atom_site_type_symbol
 _atom_site_symmetry_multiplicity
 _atom_site_Wyckoff_symbol
 _atom_site_fract_x
 _atom_site_fract_y
 _atom_site_fract_z
 _atom_site_occupancy
 Si1 Si 4 a 0 0 0.0 1
 Pt1 Pt 4 a 0 0 0.166 1
 Gd1 Gd 4 a 0 0 0.581 1


_exptl_crystal_colour                    ?
_exptl_crystal_density_meas              ?
_exptl_crystal_density_diffrn            10.49
_cell_measurement_temperature            ?
_cell_measurement_radiation              'X-rays, Cu Ka'
_cell_measurement_wavelength             1.54178
_pd_proc_wavelength                      1.54178
_cell_measurement_reflns_used            ?
_diffrn_ambient_temperature              ?
_diffrn_measurement_device               'Guinier-de Wolff film'
_diffrn_measurement_device_type          ?
_diffrn_radiation_type                   ?
_diffrn_reflns_number                    ?
_exptl_absorpt_coefficient_mu            ?
_exptl_absorpt_correction_type           ?
_computing_structure_solution            ?
_refine_ls_number_parameters             ?
_refine_ls_number_reflns                 ?
_refine_ls_R_factor_gt                   ?
_refine_ls_wR_factor_gt                  ?

# End of data set 1000311

File: R-M-X_CIFs2/1000444.cif
##############################################################################
#                                                                            #
# Co-Ga-Pr         # PrCo2Ga                                       # 1000444 #
#                                                                            #
##############################################################################
#                                                                            #
#                           Pearson's Crystal Data                           #
#      Crystal Structure Database for Inorganic Compounds (on DVD)           #
#                              Release 2023/24                               #
#                  Editors: Pierre Villars and Karin Cenzual                 #
#                                                                            #
#   Copyright (c) ASM International & Material Phases Data System (MPDS),    #
# Switzerland & National Institute for Materials Science (NIMS), Japan, 2023 #
#                   All rights reserved. Version 2023.07                     #
#                                                                            #
#   This copy of Pearson's Crystal Data is licensed to:                      #
#   Hunter College - City University of New York                             #
#                                                                            #
##############################################################################

data_1000444
_audit_creation_date                     2024-02-24
_audit_creation_method
;
Pearson's Crystal Data browser
;
#_database_code_PCD                      1000444
_database_code_PDF                       04-009-1474

# Entry summary

_chemical_formula_structural             'Pr Co~2~ Ga'
_chemical_formula_sum                    'Co2 Ga Pr'
_chemical_name_mineral                   ?
_chemical_compound_source                ?
_chemical_name_structure_type            PrCo~2~Ga,oP8,51
_chemical_formula_weight                 328.5

# Bibliographic data

_publ_section_title
'Crystal structure of the compounds PrCo~2~Ga and LaCo~2~Ga'                  
_journal_coden_ASTM                      DNUNDU
_journal_name_full                       'Dopov. Akad. Nauk Ukr. RSR, Ser. A'
_journal_year                            1976
_journal_volume                          ?
_journal_page_first                      86
_journal_page_last                       88
_journal_language                        Ukrainian
loop_
 _publ_author_name
 _publ_author_address
'Yarmolyuk Y.P.'
;
Lviv Ivan Franko State University
Lviv
Ukraine
;
'Krypyakevych P.I.'
;
Lviv Ivan Franko State University
Department of Inorganic Chemistry
Lviv
Ukraine
;

# Standardized crystallographic data

_cell_length_a                           5.021
_cell_length_b                           4.043
_cell_length_c                           6.86
_cell_angle_alpha                        90
_cell_angle_beta                         90
_cell_angle_gamma                        90
_cell_volume                             139.3
_cell_formula_units_Z                    2
_space_group_IT_number                   51
_space_group_name_H-M_alt                'P m m a'
loop_
 _space_group_symop_id
 _space_group_symop_operation_xyz
 1 'x, y, z'
 2 '1/2-x, -y, z'
 3 '1/2-x, y, z'
 4 '-x, -y, -z'
 5 '-x, y, -z'
 6 '1/2+x, -y, -z'
 7 '1/2+x, y, -z'
 8 'x, -y, z'
loop_
 _atom_type_symbol
 Ga
 Pr
 Co
loop_
 _atom_site_label
 _atom_site_type_symbol
 _atom_site_symmetry_multiplicity
 _atom_site_Wyckoff_symbol
 _atom_site_fract_x
 _atom_site_fract_y
 _atom_site_fract_z
 _atom_site_occupancy
 Ga Ga 2 f 0.25 0.5 0.108 1
 Pr Pr 2 f 0.25 0.5 0.683 1
 Co1 Co 2 e 0.25 0 0.315 1
 Co2 Co 2 a 0 0 0 1


_exptl_crystal_colour                    ?
_exptl_crystal_density_meas              7.68
_exptl_crystal_density_diffrn            7.83
_cell_measurement_temperature            ?
_cell_measurement_radiation              'X-rays, Cr K'
_cell_measurement_reflns_used            ?
_diffrn_ambient_temperature              ?
_diffrn_measurement_device               'rotation photographs'
_diffrn_measurement_device_type          ?
_diffrn_radiation_type                   'X-rays, Cr K'
_diffrn_reflns_number                    ?
_exptl_absorpt_coefficient_mu            ?
_exptl_absorpt_correction_type           no
_computing_structure_solution
'starting values from the literature, Fourier synthesis'                      
_refine_ls_number_parameters             ?
_refine_ls_number_reflns                 48
_refine_ls_R_factor_gt                   0.082
_refine_ls_wR_factor_gt                  ?

# End of data set 1000444

File: R-M-X_CIFs2/1000445.cif
##############################################################################
#                                                                            #
# Co-Ga-La         # LaCo2Ga                                       # 1000445 #
#                                                                            #
##############################################################################
#                                                                            #
#                           Pearson's Crystal Data                           #
#      Crystal Structure Database for Inorganic Compounds (on DVD)           #
#                              Release 2023/24                               #
#                  Editors: Pierre Villars and Karin Cenzual                 #
#                                                                            #
#   Copyright (c) ASM International & Material Phases Data System (MPDS),    #
# Switzerland & National Institute for Materials Science (NIMS), Japan, 2023 #
#                   All rights reserved. Version 2023.07                     #
#                                                                            #
#   This copy of Pearson's Crystal Data is licensed to:                      #
#   Hunter College - City University of New York                             #
#                                                                            #
##############################################################################

data_1000445
_audit_creation_date                     2024-02-24
_audit_creation_method
;
Pearson's Crystal Data browser
;
#_database_code_PCD                      1000445
_database_code_PDF                       04-009-1475

# Entry summary

_chemical_formula_structural             'La Co~2~ Ga'
_chemical_formula_sum                    'Co2 Ga La'
_chemical_name_mineral                   ?
_chemical_compound_source                ?
_chemical_name_structure_type            PrCo~2~Ga,oP8,51
_chemical_formula_weight                 326.5

# Bibliographic data

_publ_section_title
'Crystal structure of the compounds PrCo~2~Ga and LaCo~2~Ga'                  
_journal_coden_ASTM                      DNUNDU
_journal_name_full                       'Dopov. Akad. Nauk Ukr. RSR, Ser. A'
_journal_year                            1976
_journal_volume                          ?
_journal_page_first                      86
_journal_page_last                       88
_journal_language                        Ukrainian
loop_
 _publ_author_name
 _publ_author_address
'Yarmolyuk Y.P.'
;
Lviv Ivan Franko State University
Lviv
Ukraine
;
'Krypyakevych P.I.'
;
Lviv Ivan Franko State University
Department of Inorganic Chemistry
Lviv
Ukraine
;

# Standardized crystallographic data

_cell_length_a                           5.09
_cell_length_b                           4.071
_cell_length_c                           6.978
_cell_angle_alpha                        90
_cell_angle_beta                         90
_cell_angle_gamma                        90
_cell_volume                             144.6
_cell_formula_units_Z                    2
_space_group_IT_number                   51
_space_group_name_H-M_alt                'P m m a'
loop_
 _space_group_symop_id
 _space_group_symop_operation_xyz
 1 'x, y, z'
 2 '1/2-x, -y, z'
 3 '1/2-x, y, z'
 4 '-x, -y, -z'
 5 '-x, y, -z'
 6 '1/2+x, -y, -z'
 7 '1/2+x, y, -z'
 8 'x, -y, z'

# Atomic positions taken from type-defining entry

loop_
 _atom_type_symbol
 Ga
 La
 Co
loop_
 _atom_site_label
 _atom_site_type_symbol
 _atom_site_symmetry_multiplicity
 _atom_site_Wyckoff_symbol
 _atom_site_fract_x
 _atom_site_fract_y
 _atom_site_fract_z
 _atom_site_occupancy
 Ga1 Ga 2 f 0.25 0.5 0.108 1
 La1 La 2 f 0.25 0.5 0.683 1
 Co1 Co 2 e 0.25 0 0.315 1
 Co2 Co 2 a 0 0 0 1


_exptl_crystal_colour                    ?
_exptl_crystal_density_meas              ?
_exptl_crystal_density_diffrn            7.50
_cell_measurement_temperature            ?
_cell_measurement_radiation              'X-rays, Cr K'
_cell_measurement_reflns_used            ?
_diffrn_ambient_temperature              ?
_diffrn_measurement_device               film
_diffrn_measurement_device_type          ?
_diffrn_radiation_type                   ?
_diffrn_reflns_number                    ?
_exptl_absorpt_coefficient_mu            ?
_exptl_absorpt_correction_type           ?
_computing_structure_solution            ?
_refine_ls_number_parameters             ?
_refine_ls_number_reflns                 ?
_refine_ls_R_factor_gt                   ?
_refine_ls_wR_factor_gt                  ?

# End of data set 1000445

File: R-M-X_CIFs2/1000481.cif
##############################################################################
#                                                                            #
# Ce-Ga-Ni         # CeNiGa rt                                     # 1000481 #
#                                                                            #
##############################################################################
#                                                                            #
#                           Pearson's Crystal Data                           #
#      Crystal Structure Database for Inorganic Compounds (on DVD)           #
#                              Release 2023/24                               #
#                  Editors: Pierre Villars and Karin Cenzual                 #
#                                                                            #
#   Copyright (c) ASM International & Material Phases Data System (MPDS),    #
# Switzerland & National Institute for Materials Science (NIMS), Japan, 2023 #
#                   All rights reserved. Version 2023.07                     #
#                                                                            #
#   This copy of Pearson's Crystal Data is licensed to:                      #
#   Hunter College - City University of New York                             #
#                                                                            #
##############################################################################

data_1000481
_audit_creation_date                     2024-02-24
_audit_creation_method
;
Pearson's Crystal Data browser
;
#_database_code_PCD                      1000481
_database_code_PDF                       04-006-8474

# Entry summary

_chemical_formula_structural             'Ce Ni Ga'
_chemical_formula_sum                    'Ce Ga Ni'
_chemical_name_mineral                   ?
_chemical_compound_source                ?
_chemical_name_structure_type            ZrNiAl,hP9,189
_chemical_formula_weight                 268.5

# Bibliographic data

_publ_section_title
;
The crystal structure of RGaNi compounds (R= Ce, Pr, Nd, Sm, Gd, Tb, Dy, Ho, Er, Tm, Yb, Lu, Y)
;
_journal_coden_ASTM                      DNUNDU
_journal_name_full                       'Dopov. Akad. Nauk Ukr. RSR, Ser. A'
_journal_year                            1979
_journal_volume                          ?
_journal_page_first                      771
_journal_page_last                       775
_journal_language                        Ukrainian
loop_
 _publ_author_name
 _publ_author_address
'Yarmolyuk Y.P.'
;
Lviv Ivan Franko State University
Department of Inorganic Chemistry
Lviv
Ukraine
;
'Grin Y.'
;
Lviv Ivan Franko State University
Lviv
Ukraine
;
'Gladyshevskii E.I.'
;
Lviv Ivan Franko State University
Department of Inorganic Chemistry
Lviv
Ukraine
;

# Standardized crystallographic data

_cell_length_a                           6.946
_cell_length_b                           6.946
_cell_length_c                           3.987
_cell_angle_alpha                        90
_cell_angle_beta                         90
_cell_angle_gamma                        120
_cell_volume                             166.6
_cell_formula_units_Z                    3
_space_group_IT_number                   189
_space_group_name_H-M_alt                'P -6 2 m'
loop_
 _space_group_symop_id
 _space_group_symop_operation_xyz
 1 'x, y, z'
 2 '-x+y, -x, -z'
 3 '-x+y, -x, z'
 4 '-x, -x+y, -z'
 5 '-x, -x+y, z'
 6 '-y, x-y, -z'
 7 '-y, x-y, z'
 8 'x, y, -z'
 9 'x-y, -y, -z'
 10 'x-y, -y, z'
 11 'y, x, -z'
 12 'y, x, z'
loop_
 _atom_type_symbol
 Ga
 Ce
 Ni
loop_
 _atom_site_label
 _atom_site_type_symbol
 _atom_site_symmetry_multiplicity
 _atom_site_Wyckoff_symbol
 _atom_site_fract_x
 _atom_site_fract_y
 _atom_site_fract_z
 _atom_site_occupancy
 Ga Ga 3 g 0.216 0 0.5 1
 Ce Ce 3 f 0.576 0 0 1
 Ni1 Ni 2 d 0.333333 0.666667 0.5 1
 Ni2 Ni 1 a 0 0 0 1


_exptl_crystal_colour                    ?
_exptl_crystal_density_meas              ?
_exptl_crystal_density_diffrn            8.03
_cell_measurement_temperature            ?
_cell_measurement_radiation              'X-rays, Cu Ka'
_cell_measurement_reflns_used            32
_diffrn_ambient_temperature              ?
_diffrn_measurement_device               diffractometer
_diffrn_measurement_device_type          DRON-2
_diffrn_radiation_type                   'X-rays, Cu Ka'
_diffrn_reflns_number                    ?
_exptl_absorpt_coefficient_mu            ?
_exptl_absorpt_correction_type           ?
_computing_structure_solution            'starting values from the literature'
_refine_ls_number_parameters             ?
_refine_ls_number_reflns                 32
_refine_ls_R_factor_gt                   0.114
_refine_ls_wR_factor_gt                  ?
_pd_proc_ls_proof_R_factor               ?
_pd_proc_ls_proof_wR_factor              ?
_refine_ls_R_I_factor                    ?

# End of data set 1000481

File: R-M-X_CIFs2/1000482.cif
##############################################################################
#                                                                            #
# Ga-Ho-Ni         # HoNiGa                                        # 1000482 #
#                                                                            #
##############################################################################
#                                                                            #
#                           Pearson's Crystal Data                           #
#      Crystal Structure Database for Inorganic Compounds (on DVD)           #
#                              Release 2023/24                               #
#                  Editors: Pierre Villars and Karin Cenzual                 #
#                                                                            #
#   Copyright (c) ASM International & Material Phases Data System (MPDS),    #
# Switzerland & National Institute for Materials Science (NIMS), Japan, 2023 #
#                   All rights reserved. Version 2023.07                     #
#                                                                            #
#   This copy of Pearson's Crystal Data is licensed to:                      #
#   Hunter College - City University of New York                             #
#                                                                            #
##############################################################################

data_1000482
_audit_creation_date                     2024-02-24
_audit_creation_method
;
Pearson's Crystal Data browser
;
#_database_code_PCD                      1000482
_database_code_PDF                       04-006-8475

# Entry summary

_chemical_formula_structural             'Ho Ni Ga'
_chemical_formula_sum                    'Ga Ho Ni'
_chemical_name_mineral                   ?
_chemical_compound_source                ?
_chemical_name_structure_type            HoNiGa,oP12,62
_chemical_formula_weight                 293.4

# Bibliographic data

_publ_section_title
;
The crystal structure of RGaNi compounds (R= Ce, Pr, Nd, Sm, Gd, Tb, Dy, Ho, Er, Tm, Yb, Lu, Y)
;
_journal_coden_ASTM                      DNUNDU
_journal_name_full                       'Dopov. Akad. Nauk Ukr. RSR, Ser. A'
_journal_year                            1979
_journal_volume                          ?
_journal_page_first                      771
_journal_page_last                       775
_journal_language                        Ukrainian
loop_
 _publ_author_name
 _publ_author_address
'Yarmolyuk Y.P.'
;
Lviv Ivan Franko State University
Department of Inorganic Chemistry
Lviv
Ukraine
;
'Grin Y.'
;
Lviv Ivan Franko State University
Lviv
Ukraine
;
'Gladyshevskii E.I.'
;
Lviv Ivan Franko State University
Department of Inorganic Chemistry
Lviv
Ukraine
;

# Standardized crystallographic data

_cell_length_a                           6.811
_cell_length_b                           4.274
_cell_length_c                           7.318
_cell_angle_alpha                        90
_cell_angle_beta                         90
_cell_angle_gamma                        90
_cell_volume                             213
_cell_formula_units_Z                    4
_space_group_IT_number                   62
_space_group_name_H-M_alt                'P n m a'
loop_
 _space_group_symop_id
 _space_group_symop_operation_xyz
 1 'x, y, z'
 2 '1/2-x, -y, 1/2+z'
 3 '1/2-x, 1/2+y, 1/2+z'
 4 '-x, -y, -z'
 5 '-x, 1/2+y, -z'
 6 '1/2+x, 1/2-y, 1/2-z'
 7 '1/2+x, y, 1/2-z'
 8 'x, 1/2-y, z'
loop_
 _atom_type_symbol
 Ho
 Ga
 Ni
loop_
 _atom_site_label
 _atom_site_type_symbol
 _atom_site_symmetry_multiplicity
 _atom_site_Wyckoff_symbol
 _atom_site_fract_x
 _atom_site_fract_y
 _atom_site_fract_z
 _atom_site_occupancy
 Ho Ho 4 c 0.023 0.25 0.695 1
 Ga Ga 4 c 0.19 0.25 0.073 1
 Ni Ni 4 c 0.298 0.25 0.411 1


_exptl_crystal_colour                    ?
_exptl_crystal_density_meas              ?
_exptl_crystal_density_diffrn            9.15
_cell_measurement_temperature            ?
_cell_measurement_radiation              'X-rays, Cu Ka'
_cell_measurement_reflns_used            89
_diffrn_ambient_temperature              ?
_diffrn_measurement_device               diffractometer
_diffrn_measurement_device_type          DRON-2
_diffrn_radiation_type                   'X-rays, Cu Ka'
_diffrn_reflns_number                    ?
_exptl_absorpt_coefficient_mu            ?
_exptl_absorpt_correction_type           ?
_computing_structure_solution            'starting values from the literature'
_refine_ls_number_parameters             ?
_refine_ls_number_reflns                 89
_refine_ls_R_factor_gt                   0.112
_refine_ls_wR_factor_gt                  ?
_pd_proc_ls_proof_R_factor               ?
_pd_proc_ls_proof_wR_factor              ?
_refine_ls_R_I_factor                    ?

# End of data set 1000482

File: R-M-X_CIFs2/1000483.cif
##############################################################################
#                                                                            #
# Ga-Ni-Pr         # PrNiGa                                        # 1000483 #
#                                                                            #
##############################################################################
#                                                                            #
#                           Pearson's Crystal Data                           #
#      Crystal Structure Database for Inorganic Compounds (on DVD)           #
#                              Release 2023/24                               #
#                  Editors: Pierre Villars and Karin Cenzual                 #
#                                                                            #
#   Copyright (c) ASM International & Material Phases Data System (MPDS),    #
# Switzerland & National Institute for Materials Science (NIMS), Japan, 2023 #
#                   All rights reserved. Version 2023.07                     #
#                                                                            #
#   This copy of Pearson's Crystal Data is licensed to:                      #
#   Hunter College - City University of New York                             #
#                                                                            #
##############################################################################

data_1000483
_audit_creation_date                     2024-02-24
_audit_creation_method
;
Pearson's Crystal Data browser
;
#_database_code_PCD                      1000483
_database_code_PDF                       04-006-8476

# Entry summary

_chemical_formula_structural             'Pr Ni Ga'
_chemical_formula_sum                    'Ga Ni Pr'
_chemical_name_mineral                   ?
_chemical_compound_source                ?
_chemical_name_structure_type            HoNiGa,oP12,62
_chemical_formula_weight                 269.3

# Bibliographic data

_publ_section_title
;
The crystal structure of RGaNi compounds (R= Ce, Pr, Nd, Sm, Gd, Tb, Dy, Ho, Er, Tm, Yb, Lu, Y)
;
_journal_coden_ASTM                      DNUNDU
_journal_name_full                       'Dopov. Akad. Nauk Ukr. RSR, Ser. A'
_journal_year                            1979
_journal_volume                          ?
_journal_page_first                      771
_journal_page_last                       775
_journal_language                        Ukrainian
loop_
 _publ_author_name
 _publ_author_address
'Yarmolyuk Y.P.'
;
Lviv Ivan Franko State University
Department of Inorganic Chemistry
Lviv
Ukraine
;
'Grin Y.'
;
Lviv Ivan Franko State University
Lviv
Ukraine
;
'Gladyshevskii E.I.'
;
Lviv Ivan Franko State University
Department of Inorganic Chemistry
Lviv
Ukraine
;

# Standardized crystallographic data

_cell_length_a                           7.404
_cell_length_b                           4.518
_cell_length_c                           6.914
_cell_angle_alpha                        90
_cell_angle_beta                         90
_cell_angle_gamma                        90
_cell_volume                             231.3
_cell_formula_units_Z                    4
_space_group_IT_number                   62
_space_group_name_H-M_alt                'P n m a'
loop_
 _space_group_symop_id
 _space_group_symop_operation_xyz
 1 'x, y, z'
 2 '1/2-x, -y, 1/2+z'
 3 '1/2-x, 1/2+y, 1/2+z'
 4 '-x, -y, -z'
 5 '-x, 1/2+y, -z'
 6 '1/2+x, 1/2-y, 1/2-z'
 7 '1/2+x, y, 1/2-z'
 8 'x, 1/2-y, z'

# Atomic positions taken from type-defining entry

loop_
 _atom_type_symbol
 Pr
 Ga
 Ni
loop_
 _atom_site_label
 _atom_site_type_symbol
 _atom_site_symmetry_multiplicity
 _atom_site_Wyckoff_symbol
 _atom_site_fract_x
 _atom_site_fract_y
 _atom_site_fract_z
 _atom_site_occupancy
 Pr1 Pr 4 c 0.023 0.25 0.695 1
 Ga1 Ga 4 c 0.19 0.25 0.073 1
 Ni1 Ni 4 c 0.298 0.25 0.411 1


_exptl_crystal_colour                    ?
_exptl_crystal_density_meas              ?
_exptl_crystal_density_diffrn            7.74
_cell_measurement_temperature            ?
_cell_measurement_radiation              'X-rays, Cu Ka'
_cell_measurement_reflns_used            ?
_diffrn_ambient_temperature              ?
_diffrn_measurement_device               diffractometer
_diffrn_measurement_device_type          ?
_diffrn_radiation_type                   ?
_diffrn_reflns_number                    ?
_exptl_absorpt_coefficient_mu            ?
_exptl_absorpt_correction_type           ?
_computing_structure_solution            ?
_refine_ls_number_parameters             ?
_refine_ls_number_reflns                 ?
_refine_ls_R_factor_gt                   ?
_refine_ls_wR_factor_gt                  ?

# End of data set 1000483

File: R-M-X_CIFs2/1000484.cif
##############################################################################
#                                                                            #
# Ga-Nd-Ni         # NdNiGa                                        # 1000484 #
#                                                                            #
##############################################################################
#                                                                            #
#                           Pearson's Crystal Data                           #
#      Crystal Structure Database for Inorganic Compounds (on DVD)           #
#                              Release 2023/24                               #
#                  Editors: Pierre Villars and Karin Cenzual                 #
#                                                                            #
#   Copyright (c) ASM International & Material Phases Data System (MPDS),    #
# Switzerland & National Institute for Materials Science (NIMS), Japan, 2023 #
#                   All rights reserved. Version 2023.07                     #
#                                                                            #
#   This copy of Pearson's Crystal Data is licensed to:                      #
#   Hunter College - City University of New York                             #
#                                                                            #
##############################################################################

data_1000484
_audit_creation_date                     2024-02-24
_audit_creation_method
;
Pearson's Crystal Data browser
;
#_database_code_PCD                      1000484
_database_code_PDF                       04-006-8477

# Entry summary

_chemical_formula_structural             'Nd Ni Ga'
_chemical_formula_sum                    'Ga Nd Ni'
_chemical_name_mineral                   ?
_chemical_compound_source                ?
_chemical_name_structure_type            HoNiGa,oP12,62
_chemical_formula_weight                 272.7

# Bibliographic data

_publ_section_title
;
The crystal structure of RGaNi compounds (R= Ce, Pr, Nd, Sm, Gd, Tb, Dy, Ho, Er, Tm, Yb, Lu, Y)
;
_journal_coden_ASTM                      DNUNDU
_journal_name_full                       'Dopov. Akad. Nauk Ukr. RSR, Ser. A'
_journal_year                            1979
_journal_volume                          ?
_journal_page_first                      771
_journal_page_last                       775
_journal_language                        Ukrainian
loop_
 _publ_author_name
 _publ_author_address
'Yarmolyuk Y.P.'
;
Lviv Ivan Franko State University
Department of Inorganic Chemistry
Lviv
Ukraine
;
'Grin Y.'
;
Lviv Ivan Franko State University
Lviv
Ukraine
;
'Gladyshevskii E.I.'
;
Lviv Ivan Franko State University
Department of Inorganic Chemistry
Lviv
Ukraine
;

# Standardized crystallographic data

_cell_length_a                           7.043
_cell_length_b                           4.399
_cell_length_c                           7.382
_cell_angle_alpha                        90
_cell_angle_beta                         90
_cell_angle_gamma                        90
_cell_volume                             228.7
_cell_formula_units_Z                    4
_space_group_IT_number                   62
_space_group_name_H-M_alt                'P n m a'
loop_
 _space_group_symop_id
 _space_group_symop_operation_xyz
 1 'x, y, z'
 2 '1/2-x, -y, 1/2+z'
 3 '1/2-x, 1/2+y, 1/2+z'
 4 '-x, -y, -z'
 5 '-x, 1/2+y, -z'
 6 '1/2+x, 1/2-y, 1/2-z'
 7 '1/2+x, y, 1/2-z'
 8 'x, 1/2-y, z'

# Atomic positions taken from type-defining entry

loop_
 _atom_type_symbol
 Nd
 Ga
 Ni
loop_
 _atom_site_label
 _atom_site_type_symbol
 _atom_site_symmetry_multiplicity
 _atom_site_Wyckoff_symbol
 _atom_site_fract_x
 _atom_site_fract_y
 _atom_site_fract_z
 _atom_site_occupancy
 Nd1 Nd 4 c 0.023 0.25 0.695 1
 Ga1 Ga 4 c 0.19 0.25 0.073 1
 Ni1 Ni 4 c 0.298 0.25 0.411 1


_exptl_crystal_colour                    ?
_exptl_crystal_density_meas              ?
_exptl_crystal_density_diffrn            7.92
_cell_measurement_temperature            ?
_cell_measurement_radiation              'X-rays, Cu Ka'
_cell_measurement_reflns_used            ?
_diffrn_ambient_temperature              ?
_diffrn_measurement_device               diffractometer
_diffrn_measurement_device_type          ?
_diffrn_radiation_type                   ?
_diffrn_reflns_number                    ?
_exptl_absorpt_coefficient_mu            ?
_exptl_absorpt_correction_type           ?
_computing_structure_solution            ?
_refine_ls_number_parameters             ?
_refine_ls_number_reflns                 ?
_refine_ls_R_factor_gt                   ?
_refine_ls_wR_factor_gt                  ?

# End of data set 1000484
