Repository: bobleesj/cif-filter-copy

## Overview
This Python toolkit provides a set of tools for processing Crystallographic Information File (CIF) files. It allows for moving files based on unsupported formats, unreasonable distances, and specific tags, copying files based on atomic occupancy and mixing, retrieving file information, and checking CIF folder content against an Excel file.

When you run `python main.py`, a prompt below will appear. 
```
Welcome! Please choose an option to proceed:
[1] Move files based on unsupported CIF format
[2] Move files based on unreasonable distance
[3] Move files based on tags
[4] Move files based on supercell atom count
[5] Copy files based on atomic occupancy and mixing

File: R-M-X_CIFs2/1000485.cif
##############################################################################
#                                                                            #
# Ga-Ni-Sm         # SmNiGa                                        # 1000485 #
#                                                                            #
##############################################################################
#                                                                            #
#                           Pearson's Crystal Data                           #
#      Crystal Structure Database for Inorganic Compounds (on DVD)           #
#                              Release 2023/24                               #
#                  Editors: Pierre Villars and Karin Cenzual                 #
#                                                                            #
#   Copyright (c) ASM International & Material Phases Data System (MPDS),    #
# Switzerland & National Institute for Materials Science (NIMS), Japan, 2023 #
#                   All rights reserved. Version 2023.07                     #
#                                                                            #
#   This copy of Pearson's Crystal Data is licensed to:                      #
#   Hunter College - City University of New York                             #
#                                                                            #
##############################################################################

data_1000485
_audit_creation_date                     2024-02-24
_audit_creation_method
;
Pearson's Crystal Data browser
;
#_database_code_PCD                      1000485
_database_code_PDF                       04-006-8478

# Entry summary

_chemical_formula_structural             'Sm Ni Ga'
_chemical_formula_sum                    'Ga Ni Sm'
_chemical_name_mineral                   ?
_chemical_compound_source                ?
_chemical_name_structure_type            HoNiGa,oP12,62
_chemical_formula_weight                 278.8

# Bibliographic data

_publ_section_title
;
The crystal structure of RGaNi compounds (R= Ce, Pr, Nd, Sm, Gd, Tb, Dy, Ho, Er, Tm, Yb, Lu, Y)
;
_journal_coden_ASTM                      DNUNDU
_journal_name_full                       'Dopov. Akad. Nauk Ukr. RSR, Ser. A'
_journal_year                            1979
_journal_volume                          ?
_journal_page_first                      771
_journal_page_last                       775
_journal_language                        Ukrainian
loop_
 _publ_author_name
 _publ_author_address
'Yarmolyuk Y.P.'
;
Lviv Ivan Franko State University
Department of Inorganic Chemistry
Lviv
Ukraine
;
'Grin Y.'
;
Lviv Ivan Franko State University
Lviv
Ukraine
;
'Gladyshevskii E.I.'
;
Lviv Ivan Franko State University
Department of Inorganic Chemistry
Lviv
Ukraine
;

# Standardized crystallographic data

_cell_length_a                           6.958
_cell_length_b                           4.335
_cell_length_c                           7.384
_cell_angle_alpha                        90
_cell_angle_beta                         90
_cell_angle_gamma                        90
_cell_volume                             222.7
_cell_formula_units_Z                    4
_space_group_IT_number                   62
_space_group_name_H-M_alt                'P n m a'
loop_
 _space_group_symop_id
 _space_group_symop_operation_xyz
 1 'x, y, z'
 2 '1/2-x, -y, 1/2+z'
 3 '1/2-x, 1/2+y, 1/2+z'
 4 '-x, -y, -z'
 5 '-x, 1/2+y, -z'
 6 '1/2+x, 1/2-y, 1/2-z'
 7 '1/2+x, y, 1/2-z'
 8 'x, 1/2-y, z'

# Atomic positions taken from type-defining entry

loop_
 _atom_type_symbol
 Sm
 Ga
 Ni
loop_
 _atom_site_label
 _atom_site_type_symbol
 _atom_site_symmetry_multiplicity
 _atom_site_Wyckoff_symbol
 _atom_site_fract_x
 _atom_site_fract_y
 _atom_site_fract_z
 _atom_site_occupancy
 Sm1 Sm 4 c 0.023 0.25 0.695 1
 Ga1 Ga 4 c 0.19 0.25 0.073 1
 Ni1 Ni 4 c 0.298 0.25 0.411 1


_exptl_crystal_colour                    ?
_exptl_crystal_density_meas              ?
_exptl_crystal_density_diffrn            8.32
_cell_measurement_temperature            ?
_cell_measurement_radiation              'X-rays, Cu Ka'
_cell_measurement_reflns_used            ?
_diffrn_ambient_temperature              ?
_diffrn_measurement_device               diffractometer
_diffrn_measurement_device_type          ?
_diffrn_radiation_type                   ?
_diffrn_reflns_number                    ?
_exptl_absorpt_coefficient_mu            ?
_exptl_absorpt_correction_type           ?
_computing_structure_solution            ?
_refine_ls_number_parameters             ?
_refine_ls_number_reflns                 ?
_refine_ls_R_factor_gt                   ?
_refine_ls_wR_factor_gt                  ?

# End of data set 1000485

File: R-M-X_CIFs2/1000486.cif
##############################################################################
#                                                                            #
# Ga-Gd-Ni         # GdNiGa                                        # 1000486 #
#                                                                            #
##############################################################################
#                                                                            #
#                           Pearson's Crystal Data                           #
#      Crystal Structure Database for Inorganic Compounds (on DVD)           #
#                              Release 2023/24                               #
#                  Editors: Pierre Villars and Karin Cenzual                 #
#                                                                            #
#   Copyright (c) ASM International & Material Phases Data System (MPDS),    #
# Switzerland & National Institute for Materials Science (NIMS), Japan, 2023 #
#                   All rights reserved. Version 2023.07                     #
#                                                                            #
#   This copy of Pearson's Crystal Data is licensed to:                      #
#   Hunter College - City University of New York                             #
#                                                                            #
##############################################################################

data_1000486
_audit_creation_date                     2024-02-24
_audit_creation_method
;
Pearson's Crystal Data browser
;
#_database_code_PCD                      1000486
_database_code_PDF                       04-006-8479

# Entry summary

_chemical_formula_structural             'Gd Ni Ga'
_chemical_formula_sum                    'Ga Gd Ni'
_chemical_name_mineral                   ?
_chemical_compound_source                ?
_chemical_name_structure_type            HoNiGa,oP12,62
_chemical_formula_weight                 285.7

# Bibliographic data

_publ_section_title
;
The crystal structure of RGaNi compounds (R= Ce, Pr, Nd, Sm, Gd, Tb, Dy, Ho, Er, Tm, Yb, Lu, Y)
;
_journal_coden_ASTM                      DNUNDU
_journal_name_full                       'Dopov. Akad. Nauk Ukr. RSR, Ser. A'
_journal_year                            1979
_journal_volume                          ?
_journal_page_first                      771
_journal_page_last                       775
_journal_language                        Ukrainian
loop_
 _publ_author_name
 _publ_author_address
'Yarmolyuk Y.P.'
;
Lviv Ivan Franko State University
Department of Inorganic Chemistry
Lviv
Ukraine
;
'Grin Y.'
;
Lviv Ivan Franko State University
Lviv
Ukraine
;
'Gladyshevskii E.I.'
;
Lviv Ivan Franko State University
Department of Inorganic Chemistry
Lviv
Ukraine
;

# Standardized crystallographic data

_cell_length_a                           6.932
_cell_length_b                           4.32
_cell_length_c                           7.335
_cell_angle_alpha                        90
_cell_angle_beta                         90
_cell_angle_gamma                        90
_cell_volume                             219.7
_cell_formula_units_Z                    4
_space_group_IT_number                   62
_space_group_name_H-M_alt                'P n m a'
loop_
 _space_group_symop_id
 _space_group_symop_operation_xyz
 1 'x, y, z'
 2 '1/2-x, -y, 1/2+z'
 3 '1/2-x, 1/2+y, 1/2+z'
 4 '-x, -y, -z'
 5 '-x, 1/2+y, -z'
 6 '1/2+x, 1/2-y, 1/2-z'
 7 '1/2+x, y, 1/2-z'
 8 'x, 1/2-y, z'

# Atomic positions taken from type-defining entry

loop_
 _atom_type_symbol
 Gd
 Ga
 Ni
loop_
 _atom_site_label
 _atom_site_type_symbol
 _atom_site_symmetry_multiplicity
 _atom_site_Wyckoff_symbol
 _atom_site_fract_x
 _atom_site_fract_y
 _atom_site_fract_z
 _atom_site_occupancy
 Gd1 Gd 4 c 0.023 0.25 0.695 1
 Ga1 Ga 4 c 0.19 0.25 0.073 1
 Ni1 Ni 4 c 0.298 0.25 0.411 1


_exptl_crystal_colour                    ?
_exptl_crystal_density_meas              ?
_exptl_crystal_density_diffrn            8.64
_cell_measurement_temperature            ?
_cell_measurement_radiation              'X-rays, Cu Ka'
_cell_measurement_reflns_used            ?
_diffrn_ambient_temperature              ?
_diffrn_measurement_device               diffractometer
_diffrn_measurement_device_type          ?
_diffrn_radiation_type                   ?
_diffrn_reflns_number                    ?
_exptl_absorpt_coefficient_mu            ?
_exptl_absorpt_correction_type           ?
_computing_structure_solution            ?
_refine_ls_number_parameters             ?
_refine_ls_number_reflns                 ?
_refine_ls_R_factor_gt                   ?
_refine_ls_wR_factor_gt                  ?

# End of data set 1000486

File: R-M-X_CIFs2/1000487.cif
##############################################################################
#                                                                            #
# Ga-Ni-Tb         # TbNiGa orth2                                  # 1000487 #
#                                                                            #
##############################################################################
#                                                                            #
#                           Pearson's Crystal Data                           #
#      Crystal Structure Database for Inorganic Compounds (on DVD)           #
#                              Release 2023/24                               #
#                  Editors: Pierre Villars and Karin Cenzual                 #
#                                                                            #
#   Copyright (c) ASM International & Material Phases Data System (MPDS),    #
# Switzerland & National Institute for Materials Science (NIMS), Japan, 2023 #
#                   All rights reserved. Version 2023.07                     #
#                                                                            #
#   This copy of Pearson's Crystal Data is licensed to:                      #
#   Hunter College - City University of New York                             #
#                                                                            #
##############################################################################

data_1000487
_audit_creation_date                     2024-02-24
_audit_creation_method
;
Pearson's Crystal Data browser
;
#_database_code_PCD                      1000487
_database_code_PDF                       04-006-8480

# Entry summary

_chemical_formula_structural             'Tb Ni Ga'
_chemical_formula_sum                    'Ga Ni Tb'
_chemical_name_mineral                   ?
_chemical_compound_source                ?
_chemical_name_structure_type            HoNiGa,oP12,62
_chemical_formula_weight                 287.3

# Bibliographic data

_publ_section_title
;
The crystal structure of RGaNi compounds (R= Ce, Pr, Nd, Sm, Gd, Tb, Dy, Ho, Er, Tm, Yb, Lu, Y)
;
_journal_coden_ASTM                      DNUNDU
_journal_name_full                       'Dopov. Akad. Nauk Ukr. RSR, Ser. A'
_journal_year                            1979
_journal_volume                          ?
_journal_page_first                      771
_journal_page_last                       775
_journal_language                        Ukrainian
loop_
 _publ_author_name
 _publ_author_address
'Yarmolyuk Y.P.'
;
Lviv Ivan Franko State University
Department of Inorganic Chemistry
Lviv
Ukraine
;
'Grin Y.'
;
Lviv Ivan Franko State University
Lviv
Ukraine
;
'Gladyshevskii E.I.'
;
Lviv Ivan Franko State University
Department of Inorganic Chemistry
Lviv
Ukraine
;

# Standardized crystallographic data

_cell_length_a                           6.858
_cell_length_b                           4.297
_cell_length_c                           7.348
_cell_angle_alpha                        90
_cell_angle_beta                         90
_cell_angle_gamma                        90
_cell_volume                             216.5
_cell_formula_units_Z                    4
_space_group_IT_number                   62
_space_group_name_H-M_alt                'P n m a'
loop_
 _space_group_symop_id
 _space_group_symop_operation_xyz
 1 'x, y, z'
 2 '1/2-x, -y, 1/2+z'
 3 '1/2-x, 1/2+y, 1/2+z'
 4 '-x, -y, -z'
 5 '-x, 1/2+y, -z'
 6 '1/2+x, 1/2-y, 1/2-z'
 7 '1/2+x, y, 1/2-z'
 8 'x, 1/2-y, z'

# Atomic positions taken from type-defining entry

loop_
 _atom_type_symbol
 Tb
 Ga
 Ni
loop_
 _atom_site_label
 _atom_site_type_symbol
 _atom_site_symmetry_multiplicity
 _atom_site_Wyckoff_symbol
 _atom_site_fract_x
 _atom_site_fract_y
 _atom_site_fract_z
 _atom_site_occupancy
 Tb1 Tb 4 c 0.023 0.25 0.695 1
 Ga1 Ga 4 c 0.19 0.25 0.073 1
 Ni1 Ni 4 c 0.298 0.25 0.411 1


_exptl_crystal_colour                    ?
_exptl_crystal_density_meas              ?
_exptl_crystal_density_diffrn            8.81
_cell_measurement_temperature            ?
_cell_measurement_radiation              'X-rays, Cu Ka'
_cell_measurement_reflns_used            ?
_diffrn_ambient_temperature              ?
_diffrn_measurement_device               diffractometer
_diffrn_measurement_device_type          ?
_diffrn_radiation_type                   ?
_diffrn_reflns_number                    ?
_exptl_absorpt_coefficient_mu            ?
_exptl_absorpt_correction_type           ?
_computing_structure_solution            ?
_refine_ls_number_parameters             ?
_refine_ls_number_reflns                 ?
_refine_ls_R_factor_gt                   ?
_refine_ls_wR_factor_gt                  ?

# End of data set 1000487

File: R-M-X_CIFs2/1000488.cif
##############################################################################
#                                                                            #
# Dy-Ga-Ni         # DyNiGa                                        # 1000488 #
#                                                                            #
##############################################################################
#                                                                            #
#                           Pearson's Crystal Data                           #
#      Crystal Structure Database for Inorganic Compounds (on DVD)           #
#                              Release 2023/24                               #
#                  Editors: Pierre Villars and Karin Cenzual                 #
#                                                                            #
#   Copyright (c) ASM International & Material Phases Data System (MPDS),    #
# Switzerland & National Institute for Materials Science (NIMS), Japan, 2023 #
#                   All rights reserved. Version 2023.07                     #
#                                                                            #
#   This copy of Pearson's Crystal Data is licensed to:                      #
#   Hunter College - City University of New York                             #
#                                                                            #
##############################################################################

data_1000488
_audit_creation_date                     2024-02-24
_audit_creation_method
;
Pearson's Crystal Data browser
;
#_database_code_PCD                      1000488
_database_code_PDF                       04-006-8481

# Entry summary

_chemical_formula_structural             'Dy Ni Ga'
_chemical_formula_sum                    'Dy Ga Ni'
_chemical_name_mineral                   ?
_chemical_compound_source                ?
_chemical_name_structure_type            HoNiGa,oP12,62
_chemical_formula_weight                 290.9

# Bibliographic data

_publ_section_title
;
The crystal structure of RGaNi compounds (R= Ce, Pr, Nd, Sm, Gd, Tb, Dy, Ho, Er, Tm, Yb, Lu, Y)
;
_journal_coden_ASTM                      DNUNDU
_journal_name_full                       'Dopov. Akad. Nauk Ukr. RSR, Ser. A'
_journal_year                            1979
_journal_volume                          ?
_journal_page_first                      771
_journal_page_last                       775
_journal_language                        Ukrainian
loop_
 _publ_author_name
 _publ_author_address
'Yarmolyuk Y.P.'
;
Lviv Ivan Franko State University
Department of Inorganic Chemistry
Lviv
Ukraine
;
'Grin Y.'
;
Lviv Ivan Franko State University
Lviv
Ukraine
;
'Gladyshevskii E.I.'
;
Lviv Ivan Franko State University
Department of Inorganic Chemistry
Lviv
Ukraine
;

# Standardized crystallographic data

_cell_length_a                           6.832
_cell_length_b                           4.285
_cell_length_c                           7.323
_cell_angle_alpha                        90
_cell_angle_beta                         90
_cell_angle_gamma                        90
_cell_volume                             214.4
_cell_formula_units_Z                    4
_space_group_IT_number                   62
_space_group_name_H-M_alt                'P n m a'
loop_
 _space_group_symop_id
 _space_group_symop_operation_xyz
 1 'x, y, z'
 2 '1/2-x, -y, 1/2+z'
 3 '1/2-x, 1/2+y, 1/2+z'
 4 '-x, -y, -z'
 5 '-x, 1/2+y, -z'
 6 '1/2+x, 1/2-y, 1/2-z'
 7 '1/2+x, y, 1/2-z'
 8 'x, 1/2-y, z'

# Atomic positions taken from type-defining entry

loop_
 _atom_type_symbol
 Dy
 Ga
 Ni
loop_
 _atom_site_label
 _atom_site_type_symbol
 _atom_site_symmetry_multiplicity
 _atom_site_Wyckoff_symbol
 _atom_site_fract_x
 _atom_site_fract_y
 _atom_site_fract_z
 _atom_site_occupancy
 Dy1 Dy 4 c 0.023 0.25 0.695 1
 Ga1 Ga 4 c 0.19 0.25 0.073 1
 Ni1 Ni 4 c 0.298 0.25 0.411 1


_exptl_crystal_colour                    ?
_exptl_crystal_density_meas              ?
_exptl_crystal_density_diffrn            9.01
_cell_measurement_temperature            ?
_cell_measurement_radiation              'X-rays, Cu Ka'
_cell_measurement_reflns_used            ?
_diffrn_ambient_temperature              ?
_diffrn_measurement_device               diffractometer
_diffrn_measurement_device_type          ?
_diffrn_radiation_type                   ?
_diffrn_reflns_number                    ?
_exptl_absorpt_coefficient_mu            ?
_exptl_absorpt_correction_type           ?
_computing_structure_solution            ?
_refine_ls_number_parameters             ?
_refine_ls_number_reflns                 ?
_refine_ls_R_factor_gt                   ?
_refine_ls_wR_factor_gt                  ?

# End of data set 1000488

File: R-M-X_CIFs2/1000489.cif
##############################################################################
#                                                                            #
# Er-Ga-Ni         # ErNiGa orth1                                  # 1000489 #
#                                                                            #
##############################################################################
#                                                                            #
#                           Pearson's Crystal Data                           #
#      Crystal Structure Database for Inorganic Compounds (on DVD)           #
#                              Release 2023/24                               #
#                  Editors: Pierre Villars and Karin Cenzual                 #
#                                                                            #
#   Copyright (c) ASM International & Material Phases Data System (MPDS),    #
# Switzerland & National Institute for Materials Science (NIMS), Japan, 2023 #
#                   All rights reserved. Version 2023.07                     #
#                                                                            #
#   This copy of Pearson's Crystal Data is licensed to:                      #
#   Hunter College - City University of New York                             #
#                                                                            #
##############################################################################

data_1000489
_audit_creation_date                     2024-02-24
_audit_creation_method
;
Pearson's Crystal Data browser
;
#_database_code_PCD                      1000489
_database_code_PDF                       04-006-8482

# Entry summary

_chemical_formula_structural             'Er Ni Ga'
_chemical_formula_sum                    'Er Ga Ni'
_chemical_name_mineral                   ?
_chemical_compound_source                ?
_chemical_name_structure_type            HoNiGa,oP12,62
_chemical_formula_weight                 295.7

# Bibliographic data

_publ_section_title
;
The crystal structure of RGaNi compounds (R= Ce, Pr, Nd, Sm, Gd, Tb, Dy, Ho, Er, Tm, Yb, Lu, Y)
;
_journal_coden_ASTM                      DNUNDU
_journal_name_full                       'Dopov. Akad. Nauk Ukr. RSR, Ser. A'
_journal_year                            1979
_journal_volume                          ?
_journal_page_first                      771
_journal_page_last                       775
_journal_language                        Ukrainian
loop_
 _publ_author_name
 _publ_author_address
'Yarmolyuk Y.P.'
;
Lviv Ivan Franko State University
Department of Inorganic Chemistry
Lviv
Ukraine
;
'Grin Y.'
;
Lviv Ivan Franko State University
Lviv
Ukraine
;
'Gladyshevskii E.I.'
;
Lviv Ivan Franko State University
Department of Inorganic Chemistry
Lviv
Ukraine
;

# Standardized crystallographic data

_cell_length_a                           6.771
_cell_length_b                           4.254
_cell_length_c                           7.307
_cell_angle_alpha                        90
_cell_angle_beta                         90
_cell_angle_gamma                        90
_cell_volume                             210.5
_cell_formula_units_Z                    4
_space_group_IT_number                   62
_space_group_name_H-M_alt                'P n m a'
loop_
 _space_group_symop_id
 _space_group_symop_operation_xyz
 1 'x, y, z'
 2 '1/2-x, -y, 1/2+z'
 3 '1/2-x, 1/2+y, 1/2+z'
 4 '-x, -y, -z'
 5 '-x, 1/2+y, -z'
 6 '1/2+x, 1/2-y, 1/2-z'
 7 '1/2+x, y, 1/2-z'
 8 'x, 1/2-y, z'

# Atomic positions taken from type-defining entry

loop_
 _atom_type_symbol
 Er
 Ga
 Ni
loop_
 _atom_site_label
 _atom_site_type_symbol
 _atom_site_symmetry_multiplicity
 _atom_site_Wyckoff_symbol
 _atom_site_fract_x
 _atom_site_fract_y
 _atom_site_fract_z
 _atom_site_occupancy
 Er1 Er 4 c 0.023 0.25 0.695 1
 Ga1 Ga 4 c 0.19 0.25 0.073 1
 Ni1 Ni 4 c 0.298 0.25 0.411 1


_exptl_crystal_colour                    ?
_exptl_crystal_density_meas              ?
_exptl_crystal_density_diffrn            9.33
_cell_measurement_temperature            ?
_cell_measurement_radiation              'X-rays, Cu Ka'
_cell_measurement_reflns_used            ?
_diffrn_ambient_temperature              ?
_diffrn_measurement_device               diffractometer
_diffrn_measurement_device_type          ?
_diffrn_radiation_type                   ?
_diffrn_reflns_number                    ?
_exptl_absorpt_coefficient_mu            ?
_exptl_absorpt_correction_type           ?
_computing_structure_solution            ?
_refine_ls_number_parameters             ?
_refine_ls_number_reflns                 ?
_refine_ls_R_factor_gt                   ?
_refine_ls_wR_factor_gt                  ?

# End of data set 1000489

File: R-M-X_CIFs2/1000490.cif
##############################################################################
#                                                                            #
# Ga-Ni-Tm         # TmNiGa                                        # 1000490 #
#                                                                            #
##############################################################################
#                                                                            #
#                           Pearson's Crystal Data                           #
#      Crystal Structure Database for Inorganic Compounds (on DVD)           #
#                              Release 2023/24                               #
#                  Editors: Pierre Villars and Karin Cenzual                 #
#                                                                            #
#   Copyright (c) ASM International & Material Phases Data System (MPDS),    #
# Switzerland & National Institute for Materials Science (NIMS), Japan, 2023 #
#                   All rights reserved. Version 2023.07                     #
#                                                                            #
#   This copy of Pearson's Crystal Data is licensed to:                      #
#   Hunter College - City University of New York                             #
#                                                                            #
##############################################################################

data_1000490
_audit_creation_date                     2024-02-24
_audit_creation_method
;
Pearson's Crystal Data browser
;
#_database_code_PCD                      1000490
_database_code_PDF                       04-006-8483

# Entry summary

_chemical_formula_structural             'Tm Ni Ga'
_chemical_formula_sum                    'Ga Ni Tm'
_chemical_name_mineral                   ?
_chemical_compound_source                ?
_chemical_name_structure_type            HoNiGa,oP12,62
_chemical_formula_weight                 297.4

# Bibliographic data

_publ_section_title
;
The crystal structure of RGaNi compounds (R= Ce, Pr, Nd, Sm, Gd, Tb, Dy, Ho, Er, Tm, Yb, Lu, Y)
;
_journal_coden_ASTM                      DNUNDU
_journal_name_full                       'Dopov. Akad. Nauk Ukr. RSR, Ser. A'
_journal_year                            1979
_journal_volume                          ?
_journal_page_first                      771
_journal_page_last                       775
_journal_language                        Ukrainian
loop_
 _publ_author_name
 _publ_author_address
'Yarmolyuk Y.P.'
;
Lviv Ivan Franko State University
Department of Inorganic Chemistry
Lviv
Ukraine
;
'Grin Y.'
;
Lviv Ivan Franko State University
Lviv
Ukraine
;
'Gladyshevskii E.I.'
;
Lviv Ivan Franko State University
Department of Inorganic Chemistry
Lviv
Ukraine
;

# Standardized crystallographic data

_cell_length_a                           6.749
_cell_length_b                           4.248
_cell_length_c                           7.279
_cell_angle_alpha                        90
_cell_angle_beta                         90
_cell_angle_gamma                        90
_cell_volume                             208.7
_cell_formula_units_Z                    4
_space_group_IT_number                   62
_space_group_name_H-M_alt                'P n m a'
loop_
 _space_group_symop_id
 _space_group_symop_operation_xyz
 1 'x, y, z'
 2 '1/2-x, -y, 1/2+z'
 3 '1/2-x, 1/2+y, 1/2+z'
 4 '-x, -y, -z'
 5 '-x, 1/2+y, -z'
 6 '1/2+x, 1/2-y, 1/2-z'
 7 '1/2+x, y, 1/2-z'
 8 'x, 1/2-y, z'

# Atomic positions taken from type-defining entry

loop_
 _atom_type_symbol
 Tm
 Ga
 Ni
loop_
 _atom_site_label
 _atom_site_type_symbol
 _atom_site_symmetry_multiplicity
 _atom_site_Wyckoff_symbol
 _atom_site_fract_x
 _atom_site_fract_y
 _atom_site_fract_z
 _atom_site_occupancy
 Tm1 Tm 4 c 0.023 0.25 0.695 1
 Ga1 Ga 4 c 0.19 0.25 0.073 1
 Ni1 Ni 4 c 0.298 0.25 0.411 1


_exptl_crystal_colour                    ?
_exptl_crystal_density_meas              ?
_exptl_crystal_density_diffrn            9.46
_cell_measurement_temperature            ?
_cell_measurement_radiation              'X-rays, Cu Ka'
_cell_measurement_reflns_used            ?
_diffrn_ambient_temperature              ?
_diffrn_measurement_device               diffractometer
_diffrn_measurement_device_type          ?
_diffrn_radiation_type                   ?
_diffrn_reflns_number                    ?
_exptl_absorpt_coefficient_mu            ?
_exptl_absorpt_correction_type           ?
_computing_structure_solution            ?
_refine_ls_number_parameters             ?
_refine_ls_number_reflns                 ?
_refine_ls_R_factor_gt                   ?
_refine_ls_wR_factor_gt                  ?

# End of data set 1000490

File: R-M-X_CIFs2/1000491.cif
##############################################################################
#                                                                            #
# Ga-Ni-Yb         # YbNiGa                                        # 1000491 #
#                                                                            #
##############################################################################
#                                                                            #
#                           Pearson's Crystal Data                           #
#      Crystal Structure Database for Inorganic Compounds (on DVD)           #
#                              Release 2023/24                               #
#                  Editors: Pierre Villars and Karin Cenzual                 #
#                                                                            #
#   Copyright (c) ASM International & Material Phases Data System (MPDS),    #
# Switzerland & National Institute for Materials Science (NIMS), Japan, 2023 #
#                   All rights reserved. Version 2023.07                     #
#                                                                            #
#   This copy of Pearson's Crystal Data is licensed to:                      #
#   Hunter College - City University of New York                             #
#                                                                            #
##############################################################################

data_1000491
_audit_creation_date                     2024-02-24
_audit_creation_method
;
Pearson's Crystal Data browser
;
#_database_code_PCD                      1000491
_database_code_PDF                       04-006-8484

# Entry summary

_chemical_formula_structural             'Yb Ni Ga'
_chemical_formula_sum                    'Ga Ni Yb'
_chemical_name_mineral                   ?
_chemical_compound_source                ?
_chemical_name_structure_type            HoNiGa,oP12,62
_chemical_formula_weight                 301.5

# Bibliographic data

_publ_section_title
;
The crystal structure of RGaNi compounds (R= Ce, Pr, Nd, Sm, Gd, Tb, Dy, Ho, Er, Tm, Yb, Lu, Y)
;
_journal_coden_ASTM                      DNUNDU
_journal_name_full                       'Dopov. Akad. Nauk Ukr. RSR, Ser. A'
_journal_year                            1979
_journal_volume                          ?
_journal_page_first                      771
_journal_page_last                       775
_journal_language                        Ukrainian
loop_
 _publ_author_name
 _publ_author_address
'Yarmolyuk Y.P.'
;
Lviv Ivan Franko State University
Department of Inorganic Chemistry
Lviv
Ukraine
;
'Grin Y.'
;
Lviv Ivan Franko State University
Lviv
Ukraine
;
'Gladyshevskii E.I.'
;
Lviv Ivan Franko State University
Department of Inorganic Chemistry
Lviv
Ukraine
;

# Standardized crystallographic data

_cell_length_a                           6.719
_cell_length_b                           4.228
_cell_length_c                           7.278
_cell_angle_alpha                        90
_cell_angle_beta                         90
_cell_angle_gamma                        90
_cell_volume                             206.8
_cell_formula_units_Z                    4
_space_group_IT_number                   62
_space_group_name_H-M_alt                'P n m a'
loop_
 _space_group_symop_id
 _space_group_symop_operation_xyz
 1 'x, y, z'
 2 '1/2-x, -y, 1/2+z'
 3 '1/2-x, 1/2+y, 1/2+z'
 4 '-x, -y, -z'
 5 '-x, 1/2+y, -z'
 6 '1/2+x, 1/2-y, 1/2-z'
 7 '1/2+x, y, 1/2-z'
 8 'x, 1/2-y, z'

# Atomic positions taken from type-defining entry

loop_
 _atom_type_symbol
 Yb
 Ga
 Ni
loop_
 _atom_site_label
 _atom_site_type_symbol
 _atom_site_symmetry_multiplicity
 _atom_site_Wyckoff_symbol
 _atom_site_fract_x
 _atom_site_fract_y
 _atom_site_fract_z
 _atom_site_occupancy
 Yb1 Yb 4 c 0.023 0.25 0.695 1
 Ga1 Ga 4 c 0.19 0.25 0.073 1
 Ni1 Ni 4 c 0.298 0.25 0.411 1


_exptl_crystal_colour                    ?
_exptl_crystal_density_meas              ?
_exptl_crystal_density_diffrn            9.69
_cell_measurement_temperature            ?
_cell_measurement_radiation              'X-rays, Cu Ka'
_cell_measurement_reflns_used            ?
_diffrn_ambient_temperature              ?
_diffrn_measurement_device               diffractometer
_diffrn_measurement_device_type          ?
_diffrn_radiation_type                   ?
_diffrn_reflns_number                    ?
_exptl_absorpt_coefficient_mu            ?
_exptl_absorpt_correction_type           ?
_computing_structure_solution            ?
_refine_ls_number_parameters             ?
_refine_ls_number_reflns                 ?
_refine_ls_R_factor_gt                   ?
_refine_ls_wR_factor_gt                  ?

# End of data set 1000491

File: R-M-X_CIFs2/1000492.cif
##############################################################################
#                                                                            #
# Ga-Lu-Ni         # LuNiGa                                        # 1000492 #
#                                                                            #
##############################################################################
#                                                                            #
#                           Pearson's Crystal Data                           #
#      Crystal Structure Database for Inorganic Compounds (on DVD)           #
#                              Release 2023/24                               #
#                  Editors: Pierre Villars and Karin Cenzual                 #
#                                                                            #
#   Copyright (c) ASM International & Material Phases Data System (MPDS),    #
# Switzerland & National Institute for Materials Science (NIMS), Japan, 2023 #
#                   All rights reserved. Version 2023.07                     #
#                                                                            #
#   This copy of Pearson's Crystal Data is licensed to:                      #
#   Hunter College - City University of New York                             #
#                                                                            #
##############################################################################

data_1000492
_audit_creation_date                     2024-02-24
_audit_creation_method
;
Pearson's Crystal Data browser
;
#_database_code_PCD                      1000492
_database_code_PDF                       04-006-8485

# Entry summary

_chemical_formula_structural             'Lu Ni Ga'
_chemical_formula_sum                    'Ga Lu Ni'
_chemical_name_mineral                   ?
_chemical_compound_source                ?
_chemical_name_structure_type            HoNiGa,oP12,62
_chemical_formula_weight                 303.4

# Bibliographic data

_publ_section_title
;
The crystal structure of RGaNi compounds (R= Ce, Pr, Nd, Sm, Gd, Tb, Dy, Ho, Er, Tm, Yb, Lu, Y)
;
_journal_coden_ASTM                      DNUNDU
_journal_name_full                       'Dopov. Akad. Nauk Ukr. RSR, Ser. A'
_journal_year                            1979
_journal_volume                          ?
_journal_page_first                      771
_journal_page_last                       775
_journal_language                        Ukrainian
loop_
 _publ_author_name
 _publ_author_address
'Yarmolyuk Y.P.'
;
Lviv Ivan Franko State University
Department of Inorganic Chemistry
Lviv
Ukraine
;
'Grin Y.'
;
Lviv Ivan Franko State University
Lviv
Ukraine
;
'Gladyshevskii E.I.'
;
Lviv Ivan Franko State University
Department of Inorganic Chemistry
Lviv
Ukraine
;

# Standardized crystallographic data

_cell_length_a                           6.728
_cell_length_b                           4.189
_cell_length_c                           7.173
_cell_angle_alpha                        90
_cell_angle_beta                         90
_cell_angle_gamma                        90
_cell_volume                             202.2
_cell_formula_units_Z                    4
_space_group_IT_number                   62
_space_group_name_H-M_alt                'P n m a'
loop_
 _space_group_symop_id
 _space_group_symop_operation_xyz
 1 'x, y, z'
 2 '1/2-x, -y, 1/2+z'
 3 '1/2-x, 1/2+y, 1/2+z'
 4 '-x, -y, -z'
 5 '-x, 1/2+y, -z'
 6 '1/2+x, 1/2-y, 1/2-z'
 7 '1/2+x, y, 1/2-z'
 8 'x, 1/2-y, z'

# Atomic positions taken from type-defining entry

loop_
 _atom_type_symbol
 Lu
 Ga
 Ni
loop_
 _atom_site_label
 _atom_site_type_symbol
 _atom_site_symmetry_multiplicity
 _atom_site_Wyckoff_symbol
 _atom_site_fract_x
 _atom_site_fract_y
 _atom_site_fract_z
 _atom_site_occupancy
 Lu1 Lu 4 c 0.023 0.25 0.695 1
 Ga1 Ga 4 c 0.19 0.25 0.073 1
 Ni1 Ni 4 c 0.298 0.25 0.411 1


_exptl_crystal_colour                    ?
_exptl_crystal_density_meas              ?
_exptl_crystal_density_diffrn            9.97
_cell_measurement_temperature            ?
_cell_measurement_radiation              'X-rays, Cu Ka'
_cell_measurement_reflns_used            ?
_diffrn_ambient_temperature              ?
_diffrn_measurement_device               diffractometer
_diffrn_measurement_device_type          ?
_diffrn_radiation_type                   ?
_diffrn_reflns_number                    ?
_exptl_absorpt_coefficient_mu            ?
_exptl_absorpt_correction_type           ?
_computing_structure_solution            ?
_refine_ls_number_parameters             ?
_refine_ls_number_reflns                 ?
_refine_ls_R_factor_gt                   ?
_refine_ls_wR_factor_gt                  ?

# End of data set 1000492
