Repository: bobleesj/cif-filter-copy

## Overview
This Python toolkit provides a set of tools for processing Crystallographic Information File (CIF) files. It allows for moving files based on unsupported formats, unreasonable distances, and specific tags, copying files based on atomic occupancy and mixing, retrieving file information, and checking CIF folder content against an Excel file.

When you run `python main.py`, a prompt below will appear. 
```
Welcome! Please choose an option to proceed:
[1] Move files based on unsupported CIF format
[2] Move files based on unreasonable distance
[3] Move files based on tags
[4] Move files based on supercell atom count
[5] Copy files based on atomic occupancy and mixing

File: R-M-X_CIFs2/1000493.cif
##############################################################################
#                                                                            #
# Ga-Ni-Y          # YNiGa                                         # 1000493 #
#                                                                            #
##############################################################################
#                                                                            #
#                           Pearson's Crystal Data                           #
#      Crystal Structure Database for Inorganic Compounds (on DVD)           #
#                              Release 2023/24                               #
#                  Editors: Pierre Villars and Karin Cenzual                 #
#                                                                            #
#   Copyright (c) ASM International & Material Phases Data System (MPDS),    #
# Switzerland & National Institute for Materials Science (NIMS), Japan, 2023 #
#                   All rights reserved. Version 2023.07                     #
#                                                                            #
#   This copy of Pearson's Crystal Data is licensed to:                      #
#   Hunter College - City University of New York                             #
#                                                                            #
##############################################################################

data_1000493
_audit_creation_date                     2024-02-24
_audit_creation_method
;
Pearson's Crystal Data browser
;
#_database_code_PCD                      1000493
_database_code_PDF                       04-006-8486

# Entry summary

_chemical_formula_structural             'Y Ni Ga'
_chemical_formula_sum                    'Ga Ni Y'
_chemical_name_mineral                   ?
_chemical_compound_source                ?
_chemical_name_structure_type            HoNiGa,oP12,62
_chemical_formula_weight                 217.3

# Bibliographic data

_publ_section_title
;
The crystal structure of RGaNi compounds (R= Ce, Pr, Nd, Sm, Gd, Tb, Dy, Ho, Er, Tm, Yb, Lu, Y)
;
_journal_coden_ASTM                      DNUNDU
_journal_name_full                       'Dopov. Akad. Nauk Ukr. RSR, Ser. A'
_journal_year                            1979
_journal_volume                          ?
_journal_page_first                      771
_journal_page_last                       775
_journal_language                        Ukrainian
loop_
 _publ_author_name
 _publ_author_address
'Yarmolyuk Y.P.'
;
Lviv Ivan Franko State University
Department of Inorganic Chemistry
Lviv
Ukraine
;
'Grin Y.'
;
Lviv Ivan Franko State University
Lviv
Ukraine
;
'Gladyshevskii E.I.'
;
Lviv Ivan Franko State University
Department of Inorganic Chemistry
Lviv
Ukraine
;

# Standardized crystallographic data

_cell_length_a                           6.891
_cell_length_b                           4.297
_cell_length_c                           7.307
_cell_angle_alpha                        90
_cell_angle_beta                         90
_cell_angle_gamma                        90
_cell_volume                             216.4
_cell_formula_units_Z                    4
_space_group_IT_number                   62
_space_group_name_H-M_alt                'P n m a'
loop_
 _space_group_symop_id
 _space_group_symop_operation_xyz
 1 'x, y, z'
 2 '1/2-x, -y, 1/2+z'
 3 '1/2-x, 1/2+y, 1/2+z'
 4 '-x, -y, -z'
 5 '-x, 1/2+y, -z'
 6 '1/2+x, 1/2-y, 1/2-z'
 7 '1/2+x, y, 1/2-z'
 8 'x, 1/2-y, z'

# Atomic positions taken from type-defining entry

loop_
 _atom_type_symbol
 Y
 Ga
 Ni
loop_
 _atom_site_label
 _atom_site_type_symbol
 _atom_site_symmetry_multiplicity
 _atom_site_Wyckoff_symbol
 _atom_site_fract_x
 _atom_site_fract_y
 _atom_site_fract_z
 _atom_site_occupancy
 Y1 Y 4 c 0.023 0.25 0.695 1
 Ga1 Ga 4 c 0.19 0.25 0.073 1
 Ni1 Ni 4 c 0.298 0.25 0.411 1


_exptl_crystal_colour                    ?
_exptl_crystal_density_meas              ?
_exptl_crystal_density_diffrn            6.67
_cell_measurement_temperature            ?
_cell_measurement_radiation              'X-rays, Cu Ka'
_cell_measurement_reflns_used            ?
_diffrn_ambient_temperature              ?
_diffrn_measurement_device               diffractometer
_diffrn_measurement_device_type          ?
_diffrn_radiation_type                   ?
_diffrn_reflns_number                    ?
_exptl_absorpt_coefficient_mu            ?
_exptl_absorpt_correction_type           ?
_computing_structure_solution            ?
_refine_ls_number_parameters             ?
_refine_ls_number_reflns                 ?
_refine_ls_R_factor_gt                   ?
_refine_ls_wR_factor_gt                  ?

# End of data set 1000493

File: R-M-X_CIFs2/1000498.cif
##############################################################################
#                                                                            #
# Ga-Nd-Ni         # NdNiGa2                                       # 1000498 #
#                                                                            #
##############################################################################
#                                                                            #
#                           Pearson's Crystal Data                           #
#      Crystal Structure Database for Inorganic Compounds (on DVD)           #
#                              Release 2023/24                               #
#                  Editors: Pierre Villars and Karin Cenzual                 #
#                                                                            #
#   Copyright (c) ASM International & Material Phases Data System (MPDS),    #
# Switzerland & National Institute for Materials Science (NIMS), Japan, 2023 #
#                   All rights reserved. Version 2023.07                     #
#                                                                            #
#   This copy of Pearson's Crystal Data is licensed to:                      #
#   Hunter College - City University of New York                             #
#                                                                            #
##############################################################################

data_1000498
_audit_creation_date                     2024-02-24
_audit_creation_method
;
Pearson's Crystal Data browser
;
#_database_code_PCD                      1000498
_database_code_PDF                       04-006-8490

# Entry summary

_chemical_formula_structural             'Nd Ni Ga~2~'
_chemical_formula_sum                    'Ga2 Nd Ni'
_chemical_name_mineral                   ?
_chemical_compound_source                ?
_chemical_name_structure_type            NdNiGa~2~,oS16,65
_chemical_formula_weight                 342.4

# Bibliographic data

_publ_section_title
'Crystal structure of the RGa~2~Ni compounds (R= La, Ce, Pr, Nd, Sm, Gd)'     
_journal_coden_ASTM                      DNUNDU
_journal_name_full                       'Dopov. Akad. Nauk Ukr. RSR, Ser. A'
_journal_year                            1982
_journal_volume                          ?
_journal_issue                           3
_journal_page_first                      69
_journal_page_last                       72
_journal_language                        Ukrainian
loop_
 _publ_author_name
 _publ_author_address
'Grin Y.'
;
Lviv Ivan Franko State University
Lviv
Ukraine
;
'Yarmolyuk Y.P.'
;
Lviv Ivan Franko State University
Department of Inorganic Chemistry
Lviv
Ukraine
;

# Standardized crystallographic data

_cell_length_a                           4.192
_cell_length_b                           17.564
_cell_length_c                           4.133
_cell_angle_alpha                        90
_cell_angle_beta                         90
_cell_angle_gamma                        90
_cell_volume                             304.3
_cell_formula_units_Z                    4
_space_group_IT_number                   65
_space_group_name_H-M_alt                'C m m m'
loop_
 _space_group_symop_id
 _space_group_symop_operation_xyz
 1 'x, y, z'
 2 '-x, -y, -z'
 3 '-x, -y, z'
 4 '-x, y, -z'
 5 '-x, y, z'
 6 'x, -y, -z'
 7 'x, -y, z'
 8 'x, y, -z'
 9 '1/2+x, 1/2+y, z'
 10 '1/2-x, 1/2-y, -z'
 11 '1/2-x, 1/2-y, z'
 12 '1/2-x, 1/2+y, -z'
 13 '1/2-x, 1/2+y, z'
 14 '1/2+x, 1/2-y, -z'
 15 '1/2+x, 1/2-y, z'
 16 '1/2+x, 1/2+y, -z'
loop_
 _atom_type_symbol
 Nd
 Ni
 Ga
loop_
 _atom_site_label
 _atom_site_type_symbol
 _atom_site_symmetry_multiplicity
 _atom_site_Wyckoff_symbol
 _atom_site_fract_x
 _atom_site_fract_y
 _atom_site_fract_z
 _atom_site_occupancy
 Nd Nd 4 j 0 0.365 0.5 1
 Ni Ni 4 i 0 0.084 0 1
 Ga1 Ga 4 i 0 0.212 0 1
 Ga2 Ga 2 d 0 0 0.5 1
 Ga3 Ga 2 b 0.5 0 0 1


_exptl_crystal_colour                    ?
_exptl_crystal_density_meas              ?
_exptl_crystal_density_diffrn            7.47
_cell_measurement_temperature            ?
_cell_measurement_radiation              'X-rays, Fe Ka'
_cell_measurement_reflns_used            ?
_diffrn_ambient_temperature              ?
_diffrn_measurement_device               diffractometer
_diffrn_measurement_device_type          DRON-2
_diffrn_radiation_type                   'X-rays, Fe Ka'
_diffrn_reflns_number                    ?
_exptl_absorpt_coefficient_mu            ?
_exptl_absorpt_correction_type           ?
_computing_structure_solution            'crystal chemical considerations'
_refine_ls_number_parameters             ?
_refine_ls_number_reflns                 ?
_refine_ls_R_factor_gt                   0.131
_refine_ls_wR_factor_gt                  ?
_pd_proc_ls_proof_R_factor               ?
_pd_proc_ls_proof_wR_factor              ?
_refine_ls_R_I_factor                    ?

# Published diffraction lines

loop_
 _refln_index_h
 _refln_index_k
 _refln_index_l
 _refln_d_spacing
 _refln_intensity_meas
 0 2 0 8.874 83
 1 3 0 3.396 140
 0 4 1 3.006 398
 0 6 0 2.926 508
 1 3 1 2.631 2028
 0 6 1 2.388 172
 1 5 1 2.259 215
 0 8 0 2.196 170
 1 7 0 2.154 573
 2 0 0 2.097 991
 0 0 2 2.068 991
 0 8 1 1.939 200
 2 4 1 1.721 121
 0 10 1 1.616 111
 2 6 1 1.575 100
 1 11 0 1.49 387
 2 0 2 1.472 305
 2 8 1 1.424 112
 1 11 1 1.403 288
 3 3 1 1.29 168
 2 10 1 1.278 270

# End of data set 1000498

File: R-M-X_CIFs2/1000499.cif
##############################################################################
#                                                                            #
# Ga-La-Ni         # LaNiGa2                                       # 1000499 #
#                                                                            #
##############################################################################
#                                                                            #
#                           Pearson's Crystal Data                           #
#      Crystal Structure Database for Inorganic Compounds (on DVD)           #
#                              Release 2023/24                               #
#                  Editors: Pierre Villars and Karin Cenzual                 #
#                                                                            #
#   Copyright (c) ASM International & Material Phases Data System (MPDS),    #
# Switzerland & National Institute for Materials Science (NIMS), Japan, 2023 #
#                   All rights reserved. Version 2023.07                     #
#                                                                            #
#   This copy of Pearson's Crystal Data is licensed to:                      #
#   Hunter College - City University of New York                             #
#                                                                            #
##############################################################################

data_1000499
_audit_creation_date                     2024-02-24
_audit_creation_method
;
Pearson's Crystal Data browser
;
#_database_code_PCD                      1000499
_database_code_PDF                       04-006-8491

# Entry summary

_chemical_formula_structural             'La Ni Ga~2~'
_chemical_formula_sum                    'Ga2 La Ni'
_chemical_name_mineral                   ?
_chemical_compound_source                ?
_chemical_name_structure_type            NdNiGa~2~,oS16,65
_chemical_formula_weight                 337.0

# Bibliographic data

_publ_section_title
'Crystal structure of the RGa~2~Ni compounds (R= La, Ce, Pr, Nd, Sm, Gd)'     
_journal_coden_ASTM                      DNUNDU
_journal_name_full                       'Dopov. Akad. Nauk Ukr. RSR, Ser. A'
_journal_year                            1982
_journal_volume                          ?
_journal_issue                           3
_journal_page_first                      69
_journal_page_last                       72
_journal_language                        Ukrainian
loop_
 _publ_author_name
 _publ_author_address
'Grin Y.'
;
Lviv Ivan Franko State University
Lviv
Ukraine
;
'Yarmolyuk Y.P.'
;
Lviv Ivan Franko State University
Department of Inorganic Chemistry
Lviv
Ukraine
;

# Standardized crystallographic data

_cell_length_a                           4.29
_cell_length_b                           17.83
_cell_length_c                           4.273
_cell_angle_alpha                        90
_cell_angle_beta                         90
_cell_angle_gamma                        90
_cell_volume                             326.8
_cell_formula_units_Z                    4
_space_group_IT_number                   65
_space_group_name_H-M_alt                'C m m m'
loop_
 _space_group_symop_id
 _space_group_symop_operation_xyz
 1 'x, y, z'
 2 '-x, -y, -z'
 3 '-x, -y, z'
 4 '-x, y, -z'
 5 '-x, y, z'
 6 'x, -y, -z'
 7 'x, -y, z'
 8 'x, y, -z'
 9 '1/2+x, 1/2+y, z'
 10 '1/2-x, 1/2-y, -z'
 11 '1/2-x, 1/2-y, z'
 12 '1/2-x, 1/2+y, -z'
 13 '1/2-x, 1/2+y, z'
 14 '1/2+x, 1/2-y, -z'
 15 '1/2+x, 1/2-y, z'
 16 '1/2+x, 1/2+y, -z'

# Atomic positions taken from type-defining entry

loop_
 _atom_type_symbol
 La
 Ni
 Ga
loop_
 _atom_site_label
 _atom_site_type_symbol
 _atom_site_symmetry_multiplicity
 _atom_site_Wyckoff_symbol
 _atom_site_fract_x
 _atom_site_fract_y
 _atom_site_fract_z
 _atom_site_occupancy
 La1 La 4 j 0 0.365 0.5 1
 Ni1 Ni 4 i 0 0.084 0 1
 Ga1 Ga 4 i 0 0.212 0 1
 Ga2 Ga 2 d 0 0 0.5 1
 Ga3 Ga 2 b 0.5 0 0 1


_exptl_crystal_colour                    ?
_exptl_crystal_density_meas              ?
_exptl_crystal_density_diffrn            6.85
_cell_measurement_temperature            ?
_cell_measurement_radiation              'X-rays, Fe Ka'
_cell_measurement_reflns_used            ?
_diffrn_ambient_temperature              ?
_diffrn_measurement_device               diffractometer
_diffrn_measurement_device_type          ?
_diffrn_radiation_type                   ?
_diffrn_reflns_number                    ?
_exptl_absorpt_coefficient_mu            ?
_exptl_absorpt_correction_type           ?
_computing_structure_solution            ?
_refine_ls_number_parameters             ?
_refine_ls_number_reflns                 ?
_refine_ls_R_factor_gt                   ?
_refine_ls_wR_factor_gt                  ?

# End of data set 1000499

File: R-M-X_CIFs2/1000500.cif
##############################################################################
#                                                                            #
# Ce-Ga-Ni         # CeNiGa2                                       # 1000500 #
#                                                                            #
##############################################################################
#                                                                            #
#                           Pearson's Crystal Data                           #
#      Crystal Structure Database for Inorganic Compounds (on DVD)           #
#                              Release 2023/24                               #
#                  Editors: Pierre Villars and Karin Cenzual                 #
#                                                                            #
#   Copyright (c) ASM International & Material Phases Data System (MPDS),    #
# Switzerland & National Institute for Materials Science (NIMS), Japan, 2023 #
#                   All rights reserved. Version 2023.07                     #
#                                                                            #
#   This copy of Pearson's Crystal Data is licensed to:                      #
#   Hunter College - City University of New York                             #
#                                                                            #
##############################################################################

data_1000500
_audit_creation_date                     2024-02-24
_audit_creation_method
;
Pearson's Crystal Data browser
;
#_database_code_PCD                      1000500
_database_code_PDF                       04-006-8492

# Entry summary

_chemical_formula_structural             'Ce Ni Ga~2~'
_chemical_formula_sum                    'Ce Ga2 Ni'
_chemical_name_mineral                   ?
_chemical_compound_source                ?
_chemical_name_structure_type            NdNiGa~2~,oS16,65
_chemical_formula_weight                 338.3

# Bibliographic data

_publ_section_title
'Crystal structure of the RGa~2~Ni compounds (R= La, Ce, Pr, Nd, Sm, Gd)'     
_journal_coden_ASTM                      DNUNDU
_journal_name_full                       'Dopov. Akad. Nauk Ukr. RSR, Ser. A'
_journal_year                            1982
_journal_volume                          ?
_journal_issue                           3
_journal_page_first                      69
_journal_page_last                       72
_journal_language                        Ukrainian
loop_
 _publ_author_name
 _publ_author_address
'Grin Y.'
;
Lviv Ivan Franko State University
Lviv
Ukraine
;
'Yarmolyuk Y.P.'
;
Lviv Ivan Franko State University
Department of Inorganic Chemistry
Lviv
Ukraine
;

# Standardized crystallographic data

_cell_length_a                           4.24
_cell_length_b                           17.59
_cell_length_c                           4.17
_cell_angle_alpha                        90
_cell_angle_beta                         90
_cell_angle_gamma                        90
_cell_volume                             311
_cell_formula_units_Z                    4
_space_group_IT_number                   65
_space_group_name_H-M_alt                'C m m m'
loop_
 _space_group_symop_id
 _space_group_symop_operation_xyz
 1 'x, y, z'
 2 '-x, -y, -z'
 3 '-x, -y, z'
 4 '-x, y, -z'
 5 '-x, y, z'
 6 'x, -y, -z'
 7 'x, -y, z'
 8 'x, y, -z'
 9 '1/2+x, 1/2+y, z'
 10 '1/2-x, 1/2-y, -z'
 11 '1/2-x, 1/2-y, z'
 12 '1/2-x, 1/2+y, -z'
 13 '1/2-x, 1/2+y, z'
 14 '1/2+x, 1/2-y, -z'
 15 '1/2+x, 1/2-y, z'
 16 '1/2+x, 1/2+y, -z'

# Atomic positions taken from type-defining entry

loop_
 _atom_type_symbol
 Ce
 Ni
 Ga
loop_
 _atom_site_label
 _atom_site_type_symbol
 _atom_site_symmetry_multiplicity
 _atom_site_Wyckoff_symbol
 _atom_site_fract_x
 _atom_site_fract_y
 _atom_site_fract_z
 _atom_site_occupancy
 Ce1 Ce 4 j 0 0.365 0.5 1
 Ni1 Ni 4 i 0 0.084 0 1
 Ga1 Ga 4 i 0 0.212 0 1
 Ga2 Ga 2 d 0 0 0.5 1
 Ga3 Ga 2 b 0.5 0 0 1


_exptl_crystal_colour                    ?
_exptl_crystal_density_meas              ?
_exptl_crystal_density_diffrn            7.22
_cell_measurement_temperature            ?
_cell_measurement_radiation              'X-rays, Fe Ka'
_cell_measurement_reflns_used            ?
_diffrn_ambient_temperature              ?
_diffrn_measurement_device               diffractometer
_diffrn_measurement_device_type          ?
_diffrn_radiation_type                   ?
_diffrn_reflns_number                    ?
_exptl_absorpt_coefficient_mu            ?
_exptl_absorpt_correction_type           ?
_computing_structure_solution            ?
_refine_ls_number_parameters             ?
_refine_ls_number_reflns                 ?
_refine_ls_R_factor_gt                   ?
_refine_ls_wR_factor_gt                  ?

# End of data set 1000500

File: R-M-X_CIFs2/1000501.cif
##############################################################################
#                                                                            #
# Ga-Ni-Pr         # PrNiGa2                                       # 1000501 #
#                                                                            #
##############################################################################
#                                                                            #
#                           Pearson's Crystal Data                           #
#      Crystal Structure Database for Inorganic Compounds (on DVD)           #
#                              Release 2023/24                               #
#                  Editors: Pierre Villars and Karin Cenzual                 #
#                                                                            #
#   Copyright (c) ASM International & Material Phases Data System (MPDS),    #
# Switzerland & National Institute for Materials Science (NIMS), Japan, 2023 #
#                   All rights reserved. Version 2023.07                     #
#                                                                            #
#   This copy of Pearson's Crystal Data is licensed to:                      #
#   Hunter College - City University of New York                             #
#                                                                            #
##############################################################################

data_1000501
_audit_creation_date                     2024-02-24
_audit_creation_method
;
Pearson's Crystal Data browser
;
#_database_code_PCD                      1000501
_database_code_PDF                       04-006-8493

# Entry summary

_chemical_formula_structural             'Pr Ni Ga~2~'
_chemical_formula_sum                    'Ga2 Ni Pr'
_chemical_name_mineral                   ?
_chemical_compound_source                ?
_chemical_name_structure_type            NdNiGa~2~,oS16,65
_chemical_formula_weight                 339.0

# Bibliographic data

_publ_section_title
'Crystal structure of the RGa~2~Ni compounds (R= La, Ce, Pr, Nd, Sm, Gd)'     
_journal_coden_ASTM                      DNUNDU
_journal_name_full                       'Dopov. Akad. Nauk Ukr. RSR, Ser. A'
_journal_year                            1982
_journal_volume                          ?
_journal_issue                           3
_journal_page_first                      69
_journal_page_last                       72
_journal_language                        Ukrainian
loop_
 _publ_author_name
 _publ_author_address
'Grin Y.'
;
Lviv Ivan Franko State University
Lviv
Ukraine
;
'Yarmolyuk Y.P.'
;
Lviv Ivan Franko State University
Department of Inorganic Chemistry
Lviv
Ukraine
;

# Standardized crystallographic data

_cell_length_a                           4.2
_cell_length_b                           17.59
_cell_length_c                           4.15
_cell_angle_alpha                        90
_cell_angle_beta                         90
_cell_angle_gamma                        90
_cell_volume                             306.6
_cell_formula_units_Z                    4
_space_group_IT_number                   65
_space_group_name_H-M_alt                'C m m m'
loop_
 _space_group_symop_id
 _space_group_symop_operation_xyz
 1 'x, y, z'
 2 '-x, -y, -z'
 3 '-x, -y, z'
 4 '-x, y, -z'
 5 '-x, y, z'
 6 'x, -y, -z'
 7 'x, -y, z'
 8 'x, y, -z'
 9 '1/2+x, 1/2+y, z'
 10 '1/2-x, 1/2-y, -z'
 11 '1/2-x, 1/2-y, z'
 12 '1/2-x, 1/2+y, -z'
 13 '1/2-x, 1/2+y, z'
 14 '1/2+x, 1/2-y, -z'
 15 '1/2+x, 1/2-y, z'
 16 '1/2+x, 1/2+y, -z'

# Atomic positions taken from type-defining entry

loop_
 _atom_type_symbol
 Pr
 Ni
 Ga
loop_
 _atom_site_label
 _atom_site_type_symbol
 _atom_site_symmetry_multiplicity
 _atom_site_Wyckoff_symbol
 _atom_site_fract_x
 _atom_site_fract_y
 _atom_site_fract_z
 _atom_site_occupancy
 Pr1 Pr 4 j 0 0.365 0.5 1
 Ni1 Ni 4 i 0 0.084 0 1
 Ga1 Ga 4 i 0 0.212 0 1
 Ga2 Ga 2 d 0 0 0.5 1
 Ga3 Ga 2 b 0.5 0 0 1


_exptl_crystal_colour                    ?
_exptl_crystal_density_meas              ?
_exptl_crystal_density_diffrn            7.35
_cell_measurement_temperature            ?
_cell_measurement_radiation              'X-rays, Fe Ka'
_cell_measurement_reflns_used            ?
_diffrn_ambient_temperature              ?
_diffrn_measurement_device               diffractometer
_diffrn_measurement_device_type          ?
_diffrn_radiation_type                   ?
_diffrn_reflns_number                    ?
_exptl_absorpt_coefficient_mu            ?
_exptl_absorpt_correction_type           ?
_computing_structure_solution            ?
_refine_ls_number_parameters             ?
_refine_ls_number_reflns                 ?
_refine_ls_R_factor_gt                   ?
_refine_ls_wR_factor_gt                  ?

# End of data set 1000501

File: R-M-X_CIFs2/1000502.cif
##############################################################################
#                                                                            #
# Ga-Ni-Sm         # SmNiGa2                                       # 1000502 #
#                                                                            #
##############################################################################
#                                                                            #
#                           Pearson's Crystal Data                           #
#      Crystal Structure Database for Inorganic Compounds (on DVD)           #
#                              Release 2023/24                               #
#                  Editors: Pierre Villars and Karin Cenzual                 #
#                                                                            #
#   Copyright (c) ASM International & Material Phases Data System (MPDS),    #
# Switzerland & National Institute for Materials Science (NIMS), Japan, 2023 #
#                   All rights reserved. Version 2023.07                     #
#                                                                            #
#   This copy of Pearson's Crystal Data is licensed to:                      #
#   Hunter College - City University of New York                             #
#                                                                            #
##############################################################################

data_1000502
_audit_creation_date                     2024-02-24
_audit_creation_method
;
Pearson's Crystal Data browser
;
#_database_code_PCD                      1000502
_database_code_PDF                       04-006-8494

# Entry summary

_chemical_formula_structural             'Sm Ni Ga~2~'
_chemical_formula_sum                    'Ga2 Ni Sm'
_chemical_name_mineral                   ?
_chemical_compound_source                ?
_chemical_name_structure_type            NdNiGa~2~,oS16,65
_chemical_formula_weight                 348.5

# Bibliographic data

_publ_section_title
'Crystal structure of the RGa~2~Ni compounds (R= La, Ce, Pr, Nd, Sm, Gd)'     
_journal_coden_ASTM                      DNUNDU
_journal_name_full                       'Dopov. Akad. Nauk Ukr. RSR, Ser. A'
_journal_year                            1982
_journal_volume                          ?
_journal_issue                           3
_journal_page_first                      69
_journal_page_last                       72
_journal_language                        Ukrainian
loop_
 _publ_author_name
 _publ_author_address
'Grin Y.'
;
Lviv Ivan Franko State University
Lviv
Ukraine
;
'Yarmolyuk Y.P.'
;
Lviv Ivan Franko State University
Department of Inorganic Chemistry
Lviv
Ukraine
;

# Standardized crystallographic data

_cell_length_a                           4.156
_cell_length_b                           17.53
_cell_length_c                           4.093
_cell_angle_alpha                        90
_cell_angle_beta                         90
_cell_angle_gamma                        90
_cell_volume                             298.2
_cell_formula_units_Z                    4
_space_group_IT_number                   65
_space_group_name_H-M_alt                'C m m m'
loop_
 _space_group_symop_id
 _space_group_symop_operation_xyz
 1 'x, y, z'
 2 '-x, -y, -z'
 3 '-x, -y, z'
 4 '-x, y, -z'
 5 '-x, y, z'
 6 'x, -y, -z'
 7 'x, -y, z'
 8 'x, y, -z'
 9 '1/2+x, 1/2+y, z'
 10 '1/2-x, 1/2-y, -z'
 11 '1/2-x, 1/2-y, z'
 12 '1/2-x, 1/2+y, -z'
 13 '1/2-x, 1/2+y, z'
 14 '1/2+x, 1/2-y, -z'
 15 '1/2+x, 1/2-y, z'
 16 '1/2+x, 1/2+y, -z'

# Atomic positions taken from type-defining entry

loop_
 _atom_type_symbol
 Sm
 Ni
 Ga
loop_
 _atom_site_label
 _atom_site_type_symbol
 _atom_site_symmetry_multiplicity
 _atom_site_Wyckoff_symbol
 _atom_site_fract_x
 _atom_site_fract_y
 _atom_site_fract_z
 _atom_site_occupancy
 Sm1 Sm 4 j 0 0.365 0.5 1
 Ni1 Ni 4 i 0 0.084 0 1
 Ga1 Ga 4 i 0 0.212 0 1
 Ga2 Ga 2 d 0 0 0.5 1
 Ga3 Ga 2 b 0.5 0 0 1


_exptl_crystal_colour                    ?
_exptl_crystal_density_meas              ?
_exptl_crystal_density_diffrn            7.76
_cell_measurement_temperature            ?
_cell_measurement_radiation              'X-rays, Fe Ka'
_cell_measurement_reflns_used            ?
_diffrn_ambient_temperature              ?
_diffrn_measurement_device               diffractometer
_diffrn_measurement_device_type          ?
_diffrn_radiation_type                   ?
_diffrn_reflns_number                    ?
_exptl_absorpt_coefficient_mu            ?
_exptl_absorpt_correction_type           ?
_computing_structure_solution            ?
_refine_ls_number_parameters             ?
_refine_ls_number_reflns                 ?
_refine_ls_R_factor_gt                   ?
_refine_ls_wR_factor_gt                  ?

# End of data set 1000502

File: R-M-X_CIFs2/1000503.cif
##############################################################################
#                                                                            #
# Ga-Gd-Ni         # GdNiGa2                                       # 1000503 #
#                                                                            #
##############################################################################
#                                                                            #
#                           Pearson's Crystal Data                           #
#      Crystal Structure Database for Inorganic Compounds (on DVD)           #
#                              Release 2023/24                               #
#                  Editors: Pierre Villars and Karin Cenzual                 #
#                                                                            #
#   Copyright (c) ASM International & Material Phases Data System (MPDS),    #
# Switzerland & National Institute for Materials Science (NIMS), Japan, 2023 #
#                   All rights reserved. Version 2023.07                     #
#                                                                            #
#   This copy of Pearson's Crystal Data is licensed to:                      #
#   Hunter College - City University of New York                             #
#                                                                            #
##############################################################################

data_1000503
_audit_creation_date                     2024-02-24
_audit_creation_method
;
Pearson's Crystal Data browser
;
#_database_code_PCD                      1000503
_database_code_PDF                       04-006-8495

# Entry summary

_chemical_formula_structural             'Gd Ni Ga~2~'
_chemical_formula_sum                    'Ga2 Gd Ni'
_chemical_name_mineral                   ?
_chemical_compound_source                ?
_chemical_name_structure_type            NdNiGa~2~,oS16,65
_chemical_formula_weight                 355.4

# Bibliographic data

_publ_section_title
'Crystal structure of the RGa~2~Ni compounds (R= La, Ce, Pr, Nd, Sm, Gd)'     
_journal_coden_ASTM                      DNUNDU
_journal_name_full                       'Dopov. Akad. Nauk Ukr. RSR, Ser. A'
_journal_year                            1982
_journal_volume                          ?
_journal_issue                           3
_journal_page_first                      69
_journal_page_last                       72
_journal_language                        Ukrainian
loop_
 _publ_author_name
 _publ_author_address
'Grin Y.'
;
Lviv Ivan Franko State University
Lviv
Ukraine
;
'Yarmolyuk Y.P.'
;
Lviv Ivan Franko State University
Department of Inorganic Chemistry
Lviv
Ukraine
;

# Standardized crystallographic data

_cell_length_a                           4.12
_cell_length_b                           17.54
_cell_length_c                           4.082
_cell_angle_alpha                        90
_cell_angle_beta                         90
_cell_angle_gamma                        90
_cell_volume                             295
_cell_formula_units_Z                    4
_space_group_IT_number                   65
_space_group_name_H-M_alt                'C m m m'
loop_
 _space_group_symop_id
 _space_group_symop_operation_xyz
 1 'x, y, z'
 2 '-x, -y, -z'
 3 '-x, -y, z'
 4 '-x, y, -z'
 5 '-x, y, z'
 6 'x, -y, -z'
 7 'x, -y, z'
 8 'x, y, -z'
 9 '1/2+x, 1/2+y, z'
 10 '1/2-x, 1/2-y, -z'
 11 '1/2-x, 1/2-y, z'
 12 '1/2-x, 1/2+y, -z'
 13 '1/2-x, 1/2+y, z'
 14 '1/2+x, 1/2-y, -z'
 15 '1/2+x, 1/2-y, z'
 16 '1/2+x, 1/2+y, -z'

# Atomic positions taken from type-defining entry

loop_
 _atom_type_symbol
 Gd
 Ni
 Ga
loop_
 _atom_site_label
 _atom_site_type_symbol
 _atom_site_symmetry_multiplicity
 _atom_site_Wyckoff_symbol
 _atom_site_fract_x
 _atom_site_fract_y
 _atom_site_fract_z
 _atom_site_occupancy
 Gd1 Gd 4 j 0 0.365 0.5 1
 Ni1 Ni 4 i 0 0.084 0 1
 Ga1 Ga 4 i 0 0.212 0 1
 Ga2 Ga 2 d 0 0 0.5 1
 Ga3 Ga 2 b 0.5 0 0 1


_exptl_crystal_colour                    ?
_exptl_crystal_density_meas              ?
_exptl_crystal_density_diffrn            8.00
_cell_measurement_temperature            ?
_cell_measurement_radiation              'X-rays, Fe Ka'
_cell_measurement_reflns_used            ?
_diffrn_ambient_temperature              ?
_diffrn_measurement_device               diffractometer
_diffrn_measurement_device_type          ?
_diffrn_radiation_type                   ?
_diffrn_reflns_number                    ?
_exptl_absorpt_coefficient_mu            ?
_exptl_absorpt_correction_type           ?
_computing_structure_solution            ?
_refine_ls_number_parameters             ?
_refine_ls_number_reflns                 ?
_refine_ls_R_factor_gt                   ?
_refine_ls_wR_factor_gt                  ?

# End of data set 1000503

File: R-M-X_CIFs2/1000562.cif
##############################################################################
#                                                                            #
# Ge-Pt-Y          # Y3Pt4Ge6                                      # 1000562 #
#                                                                            #
##############################################################################
#                                                                            #
#                           Pearson's Crystal Data                           #
#      Crystal Structure Database for Inorganic Compounds (on DVD)           #
#                              Release 2023/24                               #
#                  Editors: Pierre Villars and Karin Cenzual                 #
#                                                                            #
#   Copyright (c) ASM International & Material Phases Data System (MPDS),    #
# Switzerland & National Institute for Materials Science (NIMS), Japan, 2023 #
#                   All rights reserved. Version 2023.07                     #
#                                                                            #
#   This copy of Pearson's Crystal Data is licensed to:                      #
#   Hunter College - City University of New York                             #
#                                                                            #
##############################################################################

data_1000562
_audit_creation_date                     2024-02-25
_audit_creation_method
;
Pearson's Crystal Data browser
;
#_database_code_PCD                      1000562
_database_code_PDF                       04-009-1507

# Entry summary

_chemical_formula_structural             'Y~3~ Pt~4~ Ge~6~'
_chemical_formula_sum                    'Ge6 Pt4 Y3'
_chemical_name_mineral                   ?
_chemical_compound_source                ?
_chemical_name_structure_type            Y~3~Pt~4~Ge~6~,mP26,11
_chemical_formula_weight                 1482.6

# Bibliographic data

_publ_section_title
;
Crystal structure of Y~3~Pt~4~Ge~6~: An intergrowth of BaAl~4~ and YIrGe~2~ slabs
;
_journal_coden_ASTM                      JCOMAH
_journal_name_full                       'J. Less-Common Met.'
_journal_year                            1990
_journal_volume                          167
_journal_page_first                      45
_journal_page_last                       52
_journal_language                        English
loop_
 _publ_author_name
 _publ_author_address
'Venturini G.'
;
Nancy I Henri Poincare University
Laboratoire de Chimie du Solide Mineral (LCSM)
Vandoeuvre-les-Nancy
France
;
'Malaman B.'
;
Nancy I Henri Poincare University
Laboratoire de Chimie du Solide Mineral (LCSM)
Vandoeuvre-les-Nancy
France
;

# Standardized crystallographic data

_cell_length_a                           8.6922
_cell_length_b                           4.3062
_cell_length_c                           13.1615
_cell_angle_alpha                        90
_cell_angle_beta                         99.45
_cell_angle_gamma                        90
_cell_volume                             486
_cell_formula_units_Z                    2
_space_group_IT_number                   11
_space_group_name_H-M_alt                'P 1 21/m 1'
loop_
 _space_group_symop_id
 _space_group_symop_operation_xyz
 1 'x, y, z'
 2 '-x, -y, -z'
 3 '-x, 1/2+y, -z'
 4 'x, 1/2-y, z'
loop_
 _atom_type_symbol
 Y
 Ge
 Pt
loop_
 _atom_site_label
 _atom_site_type_symbol
 _atom_site_symmetry_multiplicity
 _atom_site_Wyckoff_symbol
 _atom_site_fract_x
 _atom_site_fract_y
 _atom_site_fract_z
 _atom_site_occupancy
 Y2 Y 2 e 0.0673 0.25 0.8128 1
 Ge6 Ge 2 e 0.1191 0.25 0.5685 1
 Pt1 Pt 2 e 0.1496 0.25 0.0883 1
 Ge3 Ge 2 e 0.1945 0.25 0.2782 1
 Ge2 Ge 2 e 0.3777 0.25 0.9999 1
 Ge5 Ge 2 e 0.4145 0.25 0.5691 1
 Pt3 Pt 2 e 0.4672 0.25 0.3751 1
 Y1 Y 2 e 0.5889 0.25 0.8135 1
 Pt2 Pt 2 e 0.6473 0.25 0.1008 1
 Ge4 Ge 2 e 0.6957 0.25 0.2823 1
 Y3 Y 2 e 0.7653 0.25 0.5604 1
 Ge1 Ge 2 e 0.8738 0.25 0.0042 1
 Pt4 Pt 2 e 0.9703 0.25 0.3747 1


_exptl_crystal_colour                    ?
_exptl_crystal_density_meas              ?
_exptl_crystal_density_diffrn            10.13
_cell_measurement_temperature            ?
_cell_measurement_radiation              'X-rays, Ag Ka'
_cell_measurement_reflns_used            25
_diffrn_ambient_temperature              ?
_diffrn_measurement_device               'automatic diffractometer'
_diffrn_measurement_device_type          'Enraf-Nonius CAD4'
_diffrn_radiation_type                   'X-rays, Ag Ka'
_diffrn_reflns_number                    2065
_exptl_absorpt_coefficient_mu            53.0
_exptl_absorpt_correction_type           no
_computing_structure_solution            'crystal chemical considerations'
_refine_ls_number_parameters             40
_refine_ls_number_reflns                 496
_refine_ls_R_factor_gt                   0.047
_refine_ls_wR_factor_gt                  0.049

# End of data set 1000562
