Repository: bobleesj/cif-filter-copy

## Overview
This Python toolkit provides a set of tools for processing Crystallographic Information File (CIF) files. It allows for moving files based on unsupported formats, unreasonable distances, and specific tags, copying files based on atomic occupancy and mixing, retrieving file information, and checking CIF folder content against an Excel file.

When you run `python main.py`, a prompt below will appear. 
```
Welcome! Please choose an option to proceed:
[1] Move files based on unsupported CIF format
[2] Move files based on unreasonable distance
[3] Move files based on tags
[4] Move files based on supercell atom count
[5] Copy files based on atomic occupancy and mixing

File: R-M-X_CIFs2/1000756.cif
##############################################################################
#                                                                            #
# Co-Er-Ge         # ErCo3Ge2                                      # 1000756 #
#                                                                            #
##############################################################################
#                                                                            #
#                           Pearson's Crystal Data                           #
#      Crystal Structure Database for Inorganic Compounds (on DVD)           #
#                              Release 2023/24                               #
#                  Editors: Pierre Villars and Karin Cenzual                 #
#                                                                            #
#   Copyright (c) ASM International & Material Phases Data System (MPDS),    #
# Switzerland & National Institute for Materials Science (NIMS), Japan, 2023 #
#                   All rights reserved. Version 2023.07                     #
#                                                                            #
#   This copy of Pearson's Crystal Data is licensed to:                      #
#   Hunter College - City University of New York                             #
#                                                                            #
##############################################################################

data_1000756
_audit_creation_date                     2024-02-24
_audit_creation_method
;
Pearson's Crystal Data browser
;
#_database_code_PCD                      1000756
_database_code_PDF                       04-009-1595

# Entry summary

_chemical_formula_structural             'Er~1.03~ Co~3~ Ge~2~'
_chemical_formula_sum                    'Co3 Er1.03 Ge2'
_chemical_name_mineral                   ?
_chemical_compound_source                ?
_chemical_name_structure_type            ErCo~3~Ge~2~,hP16,193
_chemical_formula_weight                 494.3

# Bibliographic data

_publ_section_title
;
New ternary germanides Er~6-x~M~6~Ge~4~ (M= Co, Fe), derivatives of structural type CaCu~5~
;
_journal_coden_ASTM                      DANND6
_journal_name_full                       'Dopov. Akad. Nauk Ukr. RSR, Ser. B'
_journal_year                            1990
_journal_volume                          ?
_journal_issue                           2
_journal_page_first                      30
_journal_page_last                       34
_journal_language                        Ukrainian
loop_
 _publ_author_name
 _publ_author_address
'Bodak O.I.'
;
Lviv Ivan Franko State University
Department of Inorganic Chemistry
Lviv
Ukraine
;
'Oleksyn O.Y.'
;
Lviv Ivan Franko State University
Lviv
Ukraine
;
'Pecharskii V.K.'
;
Lviv Ivan Franko State University
Department of Inorganic Chemistry
Lviv
Ukraine
;
'Belskii V.K.'
;
Lviv Ivan Franko State University
Lviv
Ukraine
;
'Zhukov S.G.'
;
Moscow M.V. Lomonosov State University (MSU)
Moscow
Russia
;

# Standardized crystallographic data

_cell_length_a                           5.091
_cell_length_b                           5.091
_cell_length_c                           7.861
_cell_angle_alpha                        90
_cell_angle_beta                         90
_cell_angle_gamma                        120
_cell_volume                             176.4
_cell_formula_units_Z                    2
_space_group_IT_number                   193
_space_group_name_H-M_alt                'P 63/m c m'
loop_
 _space_group_symop_id
 _space_group_symop_operation_xyz
 1 'x, y, z'
 2 '-x+y, -x, 1/2-z'
 3 '-x+y, -x, z'
 4 '-x+y, y, -z'
 5 '-x+y, y, 1/2+z'
 6 '-x, -x+y, 1/2-z'
 7 '-x, -x+y, z'
 8 '-x, -y, -z'
 9 '-x, -y, 1/2+z'
 10 '-y, -x, -z'
 11 '-y, -x, 1/2+z'
 12 '-y, x-y, 1/2-z'
 13 '-y, x-y, z'
 14 'x, x-y, -z'
 15 'x, x-y, 1/2+z'
 16 'x, y, 1/2-z'
 17 'x-y, -y, 1/2-z'
 18 'x-y, -y, z'
 19 'x-y, x, -z'
 20 'x-y, x, 1/2+z'
 21 'y, -x+y, -z'
 22 'y, -x+y, 1/2+z'
 23 'y, x, 1/2-z'
 24 'y, x, z'
loop_
 _atom_type_symbol
 Co
 Er
 Ge
loop_
 _atom_site_label
 _atom_site_type_symbol
 _atom_site_symmetry_multiplicity
 _atom_site_Wyckoff_symbol
 _atom_site_fract_x
 _atom_site_fract_y
 _atom_site_fract_z
 _atom_site_occupancy
 Co Co 6 g 0.4813 0 0.25 1
 Er2 Er 4 e 0 0 0.1533 0.274
 Ge Ge 4 d 0.333333 0.666667 0 1
 Er1 Er 2 b 0 0 0 0.48


_exptl_crystal_colour                    ?
_exptl_crystal_density_meas              ?
_exptl_crystal_density_diffrn            9.30
_cell_measurement_temperature            ?
_cell_measurement_radiation              'X-rays, Mo Ka'
_cell_measurement_reflns_used            ?
_diffrn_ambient_temperature              ?
_diffrn_measurement_device               'automatic diffractometer'
_diffrn_measurement_device_type          'Nicolet R3'
_diffrn_radiation_type                   'X-rays, Mo Ka'
_diffrn_reflns_number                    ?
_exptl_absorpt_coefficient_mu            ?
_exptl_absorpt_correction_type           ?
_computing_structure_solution            'direct methods, Fourier synthesis'
_refine_ls_number_parameters             ?
_refine_ls_number_reflns                 196
_refine_ls_R_factor_gt                   0.036
_refine_ls_wR_factor_gt                  ?

# End of data set 1000756

File: R-M-X_CIFs2/1000757.cif
##############################################################################
#                                                                            #
# Er-Fe-Ge         # Er0.915Fe3Ge2                                 # 1000757 #
#                                                                            #
##############################################################################
#                                                                            #
#                           Pearson's Crystal Data                           #
#      Crystal Structure Database for Inorganic Compounds (on DVD)           #
#                              Release 2023/24                               #
#                  Editors: Pierre Villars and Karin Cenzual                 #
#                                                                            #
#   Copyright (c) ASM International & Material Phases Data System (MPDS),    #
# Switzerland & National Institute for Materials Science (NIMS), Japan, 2023 #
#                   All rights reserved. Version 2023.07                     #
#                                                                            #
#   This copy of Pearson's Crystal Data is licensed to:                      #
#   Hunter College - City University of New York                             #
#                                                                            #
##############################################################################

data_1000757
_audit_creation_date                     2024-02-24
_audit_creation_method
;
Pearson's Crystal Data browser
;
#_database_code_PCD                      1000757
_database_code_PDF                       04-009-1596

# Entry summary

_chemical_formula_structural             'Er~0.915~ Fe~3~ Ge~2~'
_chemical_formula_sum                    'Er0.92 Fe3 Ge2'
_chemical_name_mineral                   ?
_chemical_compound_source                ?
_chemical_name_structure_type            ErCo~3~Ge~2~,hP16,193
_chemical_formula_weight                 465.8

# Bibliographic data

_publ_section_title
;
New ternary germanides Er~6-x~M~6~Ge~4~ (M= Co, Fe), derivatives of structural type CaCu~5~
;
_journal_coden_ASTM                      DANND6
_journal_name_full                       'Dopov. Akad. Nauk Ukr. RSR, Ser. B'
_journal_year                            1990
_journal_volume                          ?
_journal_issue                           2
_journal_page_first                      30
_journal_page_last                       34
_journal_language                        Ukrainian
loop_
 _publ_author_name
 _publ_author_address
'Bodak O.I.'
;
Lviv Ivan Franko State University
Department of Inorganic Chemistry
Lviv
Ukraine
;
'Oleksyn O.Y.'
;
Lviv Ivan Franko State University
Lviv
Ukraine
;
'Pecharskii V.K.'
;
Lviv Ivan Franko State University
Department of Inorganic Chemistry
Lviv
Ukraine
;
'Belskii V.K.'
;
Lviv Ivan Franko State University
Lviv
Ukraine
;
'Zhukov S.G.'
;
Moscow M.V. Lomonosov State University (MSU)
Moscow
Russia
;

# Standardized crystallographic data

_cell_length_a                           5.085
_cell_length_b                           5.085
_cell_length_c                           7.851
_cell_angle_alpha                        90
_cell_angle_beta                         90
_cell_angle_gamma                        120
_cell_volume                             175.8
_cell_formula_units_Z                    2
_space_group_IT_number                   193
_space_group_name_H-M_alt                'P 63/m c m'
loop_
 _space_group_symop_id
 _space_group_symop_operation_xyz
 1 'x, y, z'
 2 '-x+y, -x, 1/2-z'
 3 '-x+y, -x, z'
 4 '-x+y, y, -z'
 5 '-x+y, y, 1/2+z'
 6 '-x, -x+y, 1/2-z'
 7 '-x, -x+y, z'
 8 '-x, -y, -z'
 9 '-x, -y, 1/2+z'
 10 '-y, -x, -z'
 11 '-y, -x, 1/2+z'
 12 '-y, x-y, 1/2-z'
 13 '-y, x-y, z'
 14 'x, x-y, -z'
 15 'x, x-y, 1/2+z'
 16 'x, y, 1/2-z'
 17 'x-y, -y, 1/2-z'
 18 'x-y, -y, z'
 19 'x-y, x, -z'
 20 'x-y, x, 1/2+z'
 21 'y, -x+y, -z'
 22 'y, -x+y, 1/2+z'
 23 'y, x, 1/2-z'
 24 'y, x, z'
loop_
 _atom_type_symbol
 Fe
 Er
 Ge
loop_
 _atom_site_label
 _atom_site_type_symbol
 _atom_site_symmetry_multiplicity
 _atom_site_Wyckoff_symbol
 _atom_site_fract_x
 _atom_site_fract_y
 _atom_site_fract_z
 _atom_site_occupancy
 Fe Fe 6 g 0.481 0 0.25 1
 Er2 Er 4 e 0 0 0.155 0.225
 Ge Ge 4 d 0.333333 0.666667 0 1
 Er1 Er 2 b 0 0 0 0.466


_exptl_crystal_colour                    ?
_exptl_crystal_density_meas              ?
_exptl_crystal_density_diffrn            8.80
_cell_measurement_temperature            ?
_cell_measurement_radiation              'X-rays, Mo Ka'
_cell_measurement_reflns_used            ?
_diffrn_ambient_temperature              ?
_diffrn_measurement_device               'automatic diffractometer'
_diffrn_measurement_device_type          'Nicolet R3'
_diffrn_radiation_type                   'X-rays, Mo Ka'
_diffrn_reflns_number                    ?
_exptl_absorpt_coefficient_mu            ?
_exptl_absorpt_correction_type           ?
_computing_structure_solution            'direct methods, Fourier synthesis'
_refine_ls_number_parameters             ?
_refine_ls_number_reflns                 96
_refine_ls_R_factor_gt                   0.052
_refine_ls_wR_factor_gt                  ?

# End of data set 1000757

File: R-M-X_CIFs2/1000758.cif
##############################################################################
#                                                                            #
# Co-In-Lu         # Lu3Co1.87In4                                  # 1000758 #
#                                                                            #
##############################################################################
#                                                                            #
#                           Pearson's Crystal Data                           #
#      Crystal Structure Database for Inorganic Compounds (on DVD)           #
#                              Release 2023/24                               #
#                  Editors: Pierre Villars and Karin Cenzual                 #
#                                                                            #
#   Copyright (c) ASM International & Material Phases Data System (MPDS),    #
# Switzerland & National Institute for Materials Science (NIMS), Japan, 2023 #
#                   All rights reserved. Version 2023.07                     #
#                                                                            #
#   This copy of Pearson's Crystal Data is licensed to:                      #
#   Hunter College - City University of New York                             #
#                                                                            #
##############################################################################

data_1000758
_audit_creation_date                     2024-02-24
_audit_creation_method
;
Pearson's Crystal Data browser
;
#_database_code_PCD                      1000758
_database_code_PDF                       04-006-8615

# Entry summary

_chemical_formula_structural             'Lu~3~ Co~1.87~ In~4~'
_chemical_formula_sum                    'Co1.87 In4 Lu3'
_chemical_name_mineral                   ?
_chemical_compound_source                ?
_chemical_name_structure_type            Lu~3~Co~2~In~4~,hP9,174
_chemical_formula_weight                 1094.4

# Bibliographic data

_publ_section_title
;
Crystal structure of the Lu~3~Co~2-x~In~4~ (x= 0.13) compound and relative compounds
;
_journal_coden_ASTM                      DANND6
_journal_name_full                       'Dopov. Akad. Nauk Ukr. RSR, Ser. B'
_journal_year                            1989
_journal_volume                          ?
_journal_issue                           2
_journal_page_first                      37
_journal_page_last                       39
_journal_language                        Ukrainian
loop_
 _publ_author_name
 _publ_author_address
'Zaremba V.I.'
;
Lviv Ivan Franko State University
Lviv
Ukraine
;
'Kalychak Y.M.'
;
Lviv Ivan Franko State University
Department of Inorganic Chemistry
Lviv
Ukraine
;
'Zavalii P.Y.'
;
Lviv Ivan Franko State University
Lviv
Ukraine
;
'Sobolev A.N.'
;
Karpov Institute of Physical Chemistry
Moscow
Russia
;

# Standardized crystallographic data

_cell_length_a                           7.814
_cell_length_b                           7.814
_cell_length_c                           3.521
_cell_angle_alpha                        90
_cell_angle_beta                         90
_cell_angle_gamma                        120
_cell_volume                             186.2
_cell_formula_units_Z                    1
_space_group_IT_number                   174
_space_group_name_H-M_alt                'P -6'
loop_
 _space_group_symop_id
 _space_group_symop_operation_xyz
 1 'x, y, z'
 2 '-x+y, -x, -z'
 3 '-x+y, -x, z'
 4 '-y, x-y, -z'
 5 '-y, x-y, z'
 6 'x, y, -z'
loop_
 _atom_type_symbol
 Lu
 In
 Co
loop_
 _atom_site_label
 _atom_site_type_symbol
 _atom_site_symmetry_multiplicity
 _atom_site_Wyckoff_symbol
 _atom_site_fract_x
 _atom_site_fract_y
 _atom_site_fract_z
 _atom_site_occupancy
 Lu Lu 3 k 0.2949 0.2517 0.5 1
 In2 In 3 j 0.0744 0.4094 0 1
 In1 In 1 e 0.666667 0.333333 0 1
 Co2 Co 1 d 0.333333 0.666667 0.5 0.87
 Co1 Co 1 a 0 0 0 1


_exptl_crystal_colour                    ?
_exptl_crystal_density_meas              ?
_exptl_crystal_density_diffrn            9.76
_cell_measurement_temperature            ?
_cell_measurement_radiation              'X-rays, Mo Ka'
_cell_measurement_reflns_used            ?
_diffrn_ambient_temperature              ?
_diffrn_measurement_device               'automatic diffractometer'
_diffrn_measurement_device_type          'Nicolet R3'
_diffrn_radiation_type                   'X-rays, Mo Ka'
_diffrn_reflns_number                    ?
_exptl_absorpt_coefficient_mu            ?
_exptl_absorpt_correction_type           yes
_computing_structure_solution            'direct methods, Fourier synthesis'
_refine_ls_number_parameters             ?
_refine_ls_number_reflns                 281
_refine_ls_R_factor_gt                   0.034
_refine_ls_wR_factor_gt                  ?

# End of data set 1000758

File: R-M-X_CIFs2/1000759.cif
##############################################################################
#                                                                            #
# Co-Dy-In         # Dy3Co2In4                                     # 1000759 #
#                                                                            #
##############################################################################
#                                                                            #
#                           Pearson's Crystal Data                           #
#      Crystal Structure Database for Inorganic Compounds (on DVD)           #
#                              Release 2023/24                               #
#                  Editors: Pierre Villars and Karin Cenzual                 #
#                                                                            #
#   Copyright (c) ASM International & Material Phases Data System (MPDS),    #
# Switzerland & National Institute for Materials Science (NIMS), Japan, 2023 #
#                   All rights reserved. Version 2023.07                     #
#                                                                            #
#   This copy of Pearson's Crystal Data is licensed to:                      #
#   Hunter College - City University of New York                             #
#                                                                            #
##############################################################################

data_1000759
_audit_creation_date                     2024-02-24
_audit_creation_method
;
Pearson's Crystal Data browser
;
#_database_code_PCD                      1000759
_database_code_PDF                       ?

# Entry summary

_chemical_formula_structural             'Dy~3~ Co~2~ In~4~'
_chemical_formula_sum                    'Co2 Dy3 In4'
_chemical_name_mineral                   ?
_chemical_compound_source                ?
_chemical_name_structure_type            Lu~3~Co~2~In~4~,hP9,174
_chemical_formula_weight                 1064.6

# Bibliographic data

_publ_section_title
;
Crystal structure of the Lu~3~Co~2-x~In~4~ (x= 0.13) compound and relative compounds
;
_journal_coden_ASTM                      DANND6
_journal_name_full                       'Dopov. Akad. Nauk Ukr. RSR, Ser. B'
_journal_year                            1989
_journal_volume                          ?
_journal_issue                           2
_journal_page_first                      37
_journal_page_last                       39
_journal_language                        Ukrainian
loop_
 _publ_author_name
 _publ_author_address
'Zaremba V.I.'
;
Lviv Ivan Franko State University
Lviv
Ukraine
;
'Kalychak Y.M.'
;
Lviv Ivan Franko State University
Department of Inorganic Chemistry
Lviv
Ukraine
;
'Zavalii P.Y.'
;
Lviv Ivan Franko State University
Lviv
Ukraine
;
'Sobolev A.N.'
;
Karpov Institute of Physical Chemistry
Moscow
Russia
;

# Standardized crystallographic data

_cell_length_a                           7.867
_cell_length_b                           7.867
_cell_length_c                           3.645
_cell_angle_alpha                        90
_cell_angle_beta                         90
_cell_angle_gamma                        120
_cell_volume                             195.4
_cell_formula_units_Z                    1
_space_group_IT_number                   174
_space_group_name_H-M_alt                'P -6'
loop_
 _space_group_symop_id
 _space_group_symop_operation_xyz
 1 'x, y, z'
 2 '-x+y, -x, -z'
 3 '-x+y, -x, z'
 4 '-y, x-y, -z'
 5 '-y, x-y, z'
 6 'x, y, -z'

# Atomic positions taken from type-defining entry

loop_
 _atom_type_symbol
 Dy
 In
 Co
loop_
 _atom_site_label
 _atom_site_type_symbol
 _atom_site_symmetry_multiplicity
 _atom_site_Wyckoff_symbol
 _atom_site_fract_x
 _atom_site_fract_y
 _atom_site_fract_z
 _atom_site_occupancy
 Dy1 Dy 3 k 0.2949 0.2517 0.5 1
 In1 In 3 j 0.0744 0.4094 0 1
 In2 In 1 e 0.666667 0.333333 0 1
 Co1 Co 1 d 0.333333 0.666667 0.5 1
 Co2 Co 1 a 0 0 0 1


_exptl_crystal_colour                    ?
_exptl_crystal_density_meas              ?
_exptl_crystal_density_diffrn            9.05
_cell_measurement_temperature            ?
_cell_measurement_radiation              ?
_cell_measurement_reflns_used            ?
_diffrn_ambient_temperature              ?
_diffrn_measurement_device               ?
_diffrn_measurement_device_type          ?
_diffrn_radiation_type                   ?
_diffrn_reflns_number                    ?
_exptl_absorpt_coefficient_mu            ?
_exptl_absorpt_correction_type           ?
_computing_structure_solution            ?
_refine_ls_number_parameters             ?
_refine_ls_number_reflns                 ?
_refine_ls_R_factor_gt                   ?
_refine_ls_wR_factor_gt                  ?

# End of data set 1000759

File: R-M-X_CIFs2/1000760.cif
##############################################################################
#                                                                            #
# Co-Ho-In         # Ho3Co2In4                                     # 1000760 #
#                                                                            #
##############################################################################
#                                                                            #
#                           Pearson's Crystal Data                           #
#      Crystal Structure Database for Inorganic Compounds (on DVD)           #
#                              Release 2023/24                               #
#                  Editors: Pierre Villars and Karin Cenzual                 #
#                                                                            #
#   Copyright (c) ASM International & Material Phases Data System (MPDS),    #
# Switzerland & National Institute for Materials Science (NIMS), Japan, 2023 #
#                   All rights reserved. Version 2023.07                     #
#                                                                            #
#   This copy of Pearson's Crystal Data is licensed to:                      #
#   Hunter College - City University of New York                             #
#                                                                            #
##############################################################################

data_1000760
_audit_creation_date                     2024-02-24
_audit_creation_method
;
Pearson's Crystal Data browser
;
#_database_code_PCD                      1000760
_database_code_PDF                       ?

# Entry summary

_chemical_formula_structural             'Ho~3~ Co~2~ In~4~'
_chemical_formula_sum                    'Co2 Ho3 In4'
_chemical_name_mineral                   ?
_chemical_compound_source                ?
_chemical_name_structure_type            Lu~3~Co~2~In~4~,hP9,174
_chemical_formula_weight                 1071.9

# Bibliographic data

_publ_section_title
;
Crystal structure of the Lu~3~Co~2-x~In~4~ (x= 0.13) compound and relative compounds
;
_journal_coden_ASTM                      DANND6
_journal_name_full                       'Dopov. Akad. Nauk Ukr. RSR, Ser. B'
_journal_year                            1989
_journal_volume                          ?
_journal_issue                           2
_journal_page_first                      37
_journal_page_last                       39
_journal_language                        Ukrainian
loop_
 _publ_author_name
 _publ_author_address
'Zaremba V.I.'
;
Lviv Ivan Franko State University
Lviv
Ukraine
;
'Kalychak Y.M.'
;
Lviv Ivan Franko State University
Department of Inorganic Chemistry
Lviv
Ukraine
;
'Zavalii P.Y.'
;
Lviv Ivan Franko State University
Lviv
Ukraine
;
'Sobolev A.N.'
;
Karpov Institute of Physical Chemistry
Moscow
Russia
;

# Standardized crystallographic data

_cell_length_a                           7.866
_cell_length_b                           7.866
_cell_length_c                           3.605
_cell_angle_alpha                        90
_cell_angle_beta                         90
_cell_angle_gamma                        120
_cell_volume                             193.2
_cell_formula_units_Z                    1
_space_group_IT_number                   174
_space_group_name_H-M_alt                'P -6'
loop_
 _space_group_symop_id
 _space_group_symop_operation_xyz
 1 'x, y, z'
 2 '-x+y, -x, -z'
 3 '-x+y, -x, z'
 4 '-y, x-y, -z'
 5 '-y, x-y, z'
 6 'x, y, -z'

# Atomic positions taken from type-defining entry

loop_
 _atom_type_symbol
 Ho
 In
 Co
loop_
 _atom_site_label
 _atom_site_type_symbol
 _atom_site_symmetry_multiplicity
 _atom_site_Wyckoff_symbol
 _atom_site_fract_x
 _atom_site_fract_y
 _atom_site_fract_z
 _atom_site_occupancy
 Ho1 Ho 3 k 0.2949 0.2517 0.5 1
 In1 In 3 j 0.0744 0.4094 0 1
 In2 In 1 e 0.666667 0.333333 0 1
 Co1 Co 1 d 0.333333 0.666667 0.5 1
 Co2 Co 1 a 0 0 0 1


_exptl_crystal_colour                    ?
_exptl_crystal_density_meas              ?
_exptl_crystal_density_diffrn            9.21
_cell_measurement_temperature            ?
_cell_measurement_radiation              ?
_cell_measurement_reflns_used            ?
_diffrn_ambient_temperature              ?
_diffrn_measurement_device               ?
_diffrn_measurement_device_type          ?
_diffrn_radiation_type                   ?
_diffrn_reflns_number                    ?
_exptl_absorpt_coefficient_mu            ?
_exptl_absorpt_correction_type           ?
_computing_structure_solution            ?
_refine_ls_number_parameters             ?
_refine_ls_number_reflns                 ?
_refine_ls_R_factor_gt                   ?
_refine_ls_wR_factor_gt                  ?

# End of data set 1000760

File: R-M-X_CIFs2/1000761.cif
##############################################################################
#                                                                            #
# Co-Er-In         # Er3Co2In4                                     # 1000761 #
#                                                                            #
##############################################################################
#                                                                            #
#                           Pearson's Crystal Data                           #
#      Crystal Structure Database for Inorganic Compounds (on DVD)           #
#                              Release 2023/24                               #
#                  Editors: Pierre Villars and Karin Cenzual                 #
#                                                                            #
#   Copyright (c) ASM International & Material Phases Data System (MPDS),    #
# Switzerland & National Institute for Materials Science (NIMS), Japan, 2023 #
#                   All rights reserved. Version 2023.07                     #
#                                                                            #
#   This copy of Pearson's Crystal Data is licensed to:                      #
#   Hunter College - City University of New York                             #
#                                                                            #
##############################################################################

data_1000761
_audit_creation_date                     2024-02-24
_audit_creation_method
;
Pearson's Crystal Data browser
;
#_database_code_PCD                      1000761
_database_code_PDF                       ?

# Entry summary

_chemical_formula_structural             'Er~3~ Co~2~ In~4~'
_chemical_formula_sum                    'Co2 Er3 In4'
_chemical_name_mineral                   ?
_chemical_compound_source                ?
_chemical_name_structure_type            Lu~3~Co~2~In~4~,hP9,174
_chemical_formula_weight                 1078.9

# Bibliographic data

_publ_section_title
;
Crystal structure of the Lu~3~Co~2-x~In~4~ (x= 0.13) compound and relative compounds
;
_journal_coden_ASTM                      DANND6
_journal_name_full                       'Dopov. Akad. Nauk Ukr. RSR, Ser. B'
_journal_year                            1989
_journal_volume                          ?
_journal_issue                           2
_journal_page_first                      37
_journal_page_last                       39
_journal_language                        Ukrainian
loop_
 _publ_author_name
 _publ_author_address
'Zaremba V.I.'
;
Lviv Ivan Franko State University
Lviv
Ukraine
;
'Kalychak Y.M.'
;
Lviv Ivan Franko State University
Department of Inorganic Chemistry
Lviv
Ukraine
;
'Zavalii P.Y.'
;
Lviv Ivan Franko State University
Lviv
Ukraine
;
'Sobolev A.N.'
;
Karpov Institute of Physical Chemistry
Moscow
Russia
;

# Standardized crystallographic data

_cell_length_a                           7.85
_cell_length_b                           7.85
_cell_length_c                           3.583
_cell_angle_alpha                        90
_cell_angle_beta                         90
_cell_angle_gamma                        120
_cell_volume                             191.2
_cell_formula_units_Z                    1
_space_group_IT_number                   174
_space_group_name_H-M_alt                'P -6'
loop_
 _space_group_symop_id
 _space_group_symop_operation_xyz
 1 'x, y, z'
 2 '-x+y, -x, -z'
 3 '-x+y, -x, z'
 4 '-y, x-y, -z'
 5 '-y, x-y, z'
 6 'x, y, -z'

# Atomic positions taken from type-defining entry

loop_
 _atom_type_symbol
 Er
 In
 Co
loop_
 _atom_site_label
 _atom_site_type_symbol
 _atom_site_symmetry_multiplicity
 _atom_site_Wyckoff_symbol
 _atom_site_fract_x
 _atom_site_fract_y
 _atom_site_fract_z
 _atom_site_occupancy
 Er1 Er 3 k 0.2949 0.2517 0.5 1
 In1 In 3 j 0.0744 0.4094 0 1
 In2 In 1 e 0.666667 0.333333 0 1
 Co1 Co 1 d 0.333333 0.666667 0.5 1
 Co2 Co 1 a 0 0 0 1


_exptl_crystal_colour                    ?
_exptl_crystal_density_meas              ?
_exptl_crystal_density_diffrn            9.37
_cell_measurement_temperature            ?
_cell_measurement_radiation              ?
_cell_measurement_reflns_used            ?
_diffrn_ambient_temperature              ?
_diffrn_measurement_device               ?
_diffrn_measurement_device_type          ?
_diffrn_radiation_type                   ?
_diffrn_reflns_number                    ?
_exptl_absorpt_coefficient_mu            ?
_exptl_absorpt_correction_type           ?
_computing_structure_solution            ?
_refine_ls_number_parameters             ?
_refine_ls_number_reflns                 ?
_refine_ls_R_factor_gt                   ?
_refine_ls_wR_factor_gt                  ?

# End of data set 1000761

File: R-M-X_CIFs2/1000762.cif
##############################################################################
#                                                                            #
# Co-In-Tm         # Tm3Co2In4                                     # 1000762 #
#                                                                            #
##############################################################################
#                                                                            #
#                           Pearson's Crystal Data                           #
#      Crystal Structure Database for Inorganic Compounds (on DVD)           #
#                              Release 2023/24                               #
#                  Editors: Pierre Villars and Karin Cenzual                 #
#                                                                            #
#   Copyright (c) ASM International & Material Phases Data System (MPDS),    #
# Switzerland & National Institute for Materials Science (NIMS), Japan, 2023 #
#                   All rights reserved. Version 2023.07                     #
#                                                                            #
#   This copy of Pearson's Crystal Data is licensed to:                      #
#   Hunter College - City University of New York                             #
#                                                                            #
##############################################################################

data_1000762
_audit_creation_date                     2024-02-24
_audit_creation_method
;
Pearson's Crystal Data browser
;
#_database_code_PCD                      1000762
_database_code_PDF                       ?

# Entry summary

_chemical_formula_structural             'Tm~3~ Co~2~ In~4~'
_chemical_formula_sum                    'Co2 In4 Tm3'
_chemical_name_mineral                   ?
_chemical_compound_source                ?
_chemical_name_structure_type            Lu~3~Co~2~In~4~,hP9,174
_chemical_formula_weight                 1083.9

# Bibliographic data

_publ_section_title
;
Crystal structure of the Lu~3~Co~2-x~In~4~ (x= 0.13) compound and relative compounds
;
_journal_coden_ASTM                      DANND6
_journal_name_full                       'Dopov. Akad. Nauk Ukr. RSR, Ser. B'
_journal_year                            1989
_journal_volume                          ?
_journal_issue                           2
_journal_page_first                      37
_journal_page_last                       39
_journal_language                        Ukrainian
loop_
 _publ_author_name
 _publ_author_address
'Zaremba V.I.'
;
Lviv Ivan Franko State University
Lviv
Ukraine
;
'Kalychak Y.M.'
;
Lviv Ivan Franko State University
Department of Inorganic Chemistry
Lviv
Ukraine
;
'Zavalii P.Y.'
;
Lviv Ivan Franko State University
Lviv
Ukraine
;
'Sobolev A.N.'
;
Karpov Institute of Physical Chemistry
Moscow
Russia
;

# Standardized crystallographic data

_cell_length_a                           7.843
_cell_length_b                           7.843
_cell_length_c                           3.556
_cell_angle_alpha                        90
_cell_angle_beta                         90
_cell_angle_gamma                        120
_cell_volume                             189.4
_cell_formula_units_Z                    1
_space_group_IT_number                   174
_space_group_name_H-M_alt                'P -6'
loop_
 _space_group_symop_id
 _space_group_symop_operation_xyz
 1 'x, y, z'
 2 '-x+y, -x, -z'
 3 '-x+y, -x, z'
 4 '-y, x-y, -z'
 5 '-y, x-y, z'
 6 'x, y, -z'

# Atomic positions taken from type-defining entry

loop_
 _atom_type_symbol
 Tm
 In
 Co
loop_
 _atom_site_label
 _atom_site_type_symbol
 _atom_site_symmetry_multiplicity
 _atom_site_Wyckoff_symbol
 _atom_site_fract_x
 _atom_site_fract_y
 _atom_site_fract_z
 _atom_site_occupancy
 Tm1 Tm 3 k 0.2949 0.2517 0.5 1
 In1 In 3 j 0.0744 0.4094 0 1
 In2 In 1 e 0.666667 0.333333 0 1
 Co1 Co 1 d 0.333333 0.666667 0.5 1
 Co2 Co 1 a 0 0 0 1


_exptl_crystal_colour                    ?
_exptl_crystal_density_meas              ?
_exptl_crystal_density_diffrn            9.50
_cell_measurement_temperature            ?
_cell_measurement_radiation              ?
_cell_measurement_reflns_used            ?
_diffrn_ambient_temperature              ?
_diffrn_measurement_device               ?
_diffrn_measurement_device_type          ?
_diffrn_radiation_type                   ?
_diffrn_reflns_number                    ?
_exptl_absorpt_coefficient_mu            ?
_exptl_absorpt_correction_type           ?
_computing_structure_solution            ?
_refine_ls_number_parameters             ?
_refine_ls_number_reflns                 ?
_refine_ls_R_factor_gt                   ?
_refine_ls_wR_factor_gt                  ?

# End of data set 1000762
