Repository: bobleesj/cif-filter-copy

## Overview
This Python toolkit provides a set of tools for processing Crystallographic Information File (CIF) files. It allows for moving files based on unsupported formats, unreasonable distances, and specific tags, copying files based on atomic occupancy and mixing, retrieving file information, and checking CIF folder content against an Excel file.

When you run `python main.py`, a prompt below will appear. 
```
Welcome! Please choose an option to proceed:
[1] Move files based on unsupported CIF format
[2] Move files based on unreasonable distance
[3] Move files based on tags
[4] Move files based on supercell atom count
[5] Copy files based on atomic occupancy and mixing

File: R-M-X_CIFs2/1000792.cif
##############################################################################
#                                                                            #
# Co-Eu-Ga         # EuCo2Ga3                                      # 1000792 #
#                                                                            #
##############################################################################
#                                                                            #
#                           Pearson's Crystal Data                           #
#      Crystal Structure Database for Inorganic Compounds (on DVD)           #
#                              Release 2023/24                               #
#                  Editors: Pierre Villars and Karin Cenzual                 #
#                                                                            #
#   Copyright (c) ASM International & Material Phases Data System (MPDS),    #
# Switzerland & National Institute for Materials Science (NIMS), Japan, 2023 #
#                   All rights reserved. Version 2023.07                     #
#                                                                            #
#   This copy of Pearson's Crystal Data is licensed to:                      #
#   Hunter College - City University of New York                             #
#                                                                            #
##############################################################################

data_1000792
_audit_creation_date                     2024-02-24
_audit_creation_method
;
Pearson's Crystal Data browser
;
#_database_code_PCD                      1000792
_database_code_PDF                       04-006-8617

# Entry summary

_chemical_formula_structural             'Eu Co~2~ Ga~3~'
_chemical_formula_sum                    'Co2 Eu Ga3'
_chemical_name_mineral                   ?
_chemical_compound_source                ?
_chemical_name_structure_type            EuCo~2~Ga~3~,oS24,63
_chemical_formula_weight                 479.0

# Bibliographic data

_publ_section_title
;
Phases with type BaZn~5~ structure in the ternary systems (Ca,La,Eu)-(Co,Ni)-Ga
;
_journal_coden_ASTM                      RMLYAQ
_journal_name_full                       'Russ. Metall.'
_journal_year                            1986
_journal_volume                          ?
_journal_issue                           4
_journal_page_first                      209
_journal_page_last                       212
_journal_language                        English
loop_
 _publ_author_name
 _publ_author_address
'Sichevich O.M.'
;
Lviv Ivan Franko State University
Department of Inorganic Chemistry
Lviv
Ukraine
;
'Kim S.G.'
;
Lviv Ivan Franko State University
Lviv
Ukraine
;
'Vasilechko L.O.'
;
Lviv Ivan Franko State University
Lviv
Ukraine
;
'Grin Y.'
;
Lviv Ivan Franko State University
Lviv
Ukraine
;
'Yarmolyuk Y.P.'
;
Lviv Ivan Franko State University
Department of Inorganic Chemistry
Lviv
Ukraine
;

# Standardized crystallographic data

_cell_length_a                           10.126
_cell_length_b                           7.691
_cell_length_c                           5.191
_cell_angle_alpha                        90
_cell_angle_beta                         90
_cell_angle_gamma                        90
_cell_volume                             404.3
_cell_formula_units_Z                    4
_space_group_IT_number                   63
_space_group_name_H-M_alt                'C m c m'
loop_
 _space_group_symop_id
 _space_group_symop_operation_xyz
 1 'x, y, z'
 2 '-x, -y, -z'
 3 '-x, -y, 1/2+z'
 4 '-x, y, 1/2-z'
 5 '-x, y, z'
 6 'x, -y, -z'
 7 'x, -y, 1/2+z'
 8 'x, y, 1/2-z'
 9 '1/2+x, 1/2+y, z'
 10 '1/2-x, 1/2-y, -z'
 11 '1/2-x, 1/2-y, 1/2+z'
 12 '1/2-x, 1/2+y, 1/2-z'
 13 '1/2-x, 1/2+y, z'
 14 '1/2+x, 1/2-y, -z'
 15 '1/2+x, 1/2-y, 1/2+z'
 16 '1/2+x, 1/2+y, 1/2-z'
loop_
 _atom_type_symbol
 Ga
 Co
 Eu
loop_
 _atom_site_label
 _atom_site_type_symbol
 _atom_site_symmetry_multiplicity
 _atom_site_Wyckoff_symbol
 _atom_site_fract_x
 _atom_site_fract_y
 _atom_site_fract_z
 _atom_site_occupancy
 Ga1 Ga 8 g 0.185 0.264 0.25 1
 Co Co 8 e 0.209 0 0 1
 Ga2 Ga 4 c 0 0.065 0.25 1
 Eu Eu 4 c 0 0.663 0.25 1


_exptl_crystal_colour                    ?
_exptl_crystal_density_meas              ?
_exptl_crystal_density_diffrn            7.87
_cell_measurement_temperature            ?
_cell_measurement_radiation              'X-rays, Fe Ka'
_cell_measurement_reflns_used            ?
_diffrn_ambient_temperature              ?
_diffrn_measurement_device               'automatic diffractometer'
_diffrn_measurement_device_type          DRON-2
_diffrn_radiation_type                   'X-rays, Fe Ka'
_diffrn_reflns_number                    ?
_exptl_absorpt_coefficient_mu            ?
_exptl_absorpt_correction_type           ?
_computing_structure_solution            'starting values from the literature'
_refine_ls_number_parameters             ?
_refine_ls_number_reflns                 112
_refine_ls_R_factor_gt                   0.148
_refine_ls_wR_factor_gt                  ?
_pd_proc_ls_proof_R_factor               ?
_pd_proc_ls_proof_wR_factor              ?
_refine_ls_R_I_factor                    ?

# End of data set 1000792

File: R-M-X_CIFs2/1000795.cif
##############################################################################
#                                                                            #
# Eu-Ga-Ni         # EuNi2Ga3                                      # 1000795 #
#                                                                            #
##############################################################################
#                                                                            #
#                           Pearson's Crystal Data                           #
#      Crystal Structure Database for Inorganic Compounds (on DVD)           #
#                              Release 2023/24                               #
#                  Editors: Pierre Villars and Karin Cenzual                 #
#                                                                            #
#   Copyright (c) ASM International & Material Phases Data System (MPDS),    #
# Switzerland & National Institute for Materials Science (NIMS), Japan, 2023 #
#                   All rights reserved. Version 2023.07                     #
#                                                                            #
#   This copy of Pearson's Crystal Data is licensed to:                      #
#   Hunter College - City University of New York                             #
#                                                                            #
##############################################################################

data_1000795
_audit_creation_date                     2024-02-24
_audit_creation_method
;
Pearson's Crystal Data browser
;
#_database_code_PCD                      1000795
_database_code_PDF                       04-006-8620

# Entry summary

_chemical_formula_structural             'Eu Ni~2~ Ga~3~'
_chemical_formula_sum                    'Eu Ga3 Ni2'
_chemical_name_mineral                   ?
_chemical_compound_source                ?
_chemical_name_structure_type            EuCo~2~Ga~3~,oS24,63
_chemical_formula_weight                 478.5

# Bibliographic data

_publ_section_title
;
Phases with type BaZn~5~ structure in the ternary systems (Ca,La,Eu)-(Co,Ni)-Ga
;
_journal_coden_ASTM                      RMLYAQ
_journal_name_full                       'Russ. Metall.'
_journal_year                            1986
_journal_volume                          ?
_journal_issue                           4
_journal_page_first                      209
_journal_page_last                       212
_journal_language                        English
loop_
 _publ_author_name
 _publ_author_address
'Sichevich O.M.'
;
Lviv Ivan Franko State University
Department of Inorganic Chemistry
Lviv
Ukraine
;
'Kim S.G.'
;
Lviv Ivan Franko State University
Lviv
Ukraine
;
'Vasilechko L.O.'
;
Lviv Ivan Franko State University
Lviv
Ukraine
;
'Grin Y.'
;
Lviv Ivan Franko State University
Lviv
Ukraine
;
'Yarmolyuk Y.P.'
;
Lviv Ivan Franko State University
Department of Inorganic Chemistry
Lviv
Ukraine
;

# Standardized crystallographic data

_cell_length_a                           10.15
_cell_length_b                           7.86
_cell_length_c                           5.158
_cell_angle_alpha                        90
_cell_angle_beta                         90
_cell_angle_gamma                        90
_cell_volume                             411.5
_cell_formula_units_Z                    4
_space_group_IT_number                   63
_space_group_name_H-M_alt                'C m c m'
loop_
 _space_group_symop_id
 _space_group_symop_operation_xyz
 1 'x, y, z'
 2 '-x, -y, -z'
 3 '-x, -y, 1/2+z'
 4 '-x, y, 1/2-z'
 5 '-x, y, z'
 6 'x, -y, -z'
 7 'x, -y, 1/2+z'
 8 'x, y, 1/2-z'
 9 '1/2+x, 1/2+y, z'
 10 '1/2-x, 1/2-y, -z'
 11 '1/2-x, 1/2-y, 1/2+z'
 12 '1/2-x, 1/2+y, 1/2-z'
 13 '1/2-x, 1/2+y, z'
 14 '1/2+x, 1/2-y, -z'
 15 '1/2+x, 1/2-y, 1/2+z'
 16 '1/2+x, 1/2+y, 1/2-z'

# Atomic positions taken from type-defining entry

loop_
 _atom_type_symbol
 Ga
 Ni
 Eu
loop_
 _atom_site_label
 _atom_site_type_symbol
 _atom_site_symmetry_multiplicity
 _atom_site_Wyckoff_symbol
 _atom_site_fract_x
 _atom_site_fract_y
 _atom_site_fract_z
 _atom_site_occupancy
 Ga1 Ga 8 g 0.185 0.264 0.25 1
 Ni1 Ni 8 e 0.209 0 0 1
 Ga2 Ga 4 c 0 0.065 0.25 1
 Eu1 Eu 4 c 0 0.663 0.25 1


_exptl_crystal_colour                    ?
_exptl_crystal_density_meas              ?
_exptl_crystal_density_diffrn            7.72
_cell_measurement_temperature            ?
_cell_measurement_radiation              'X-rays, Fe Ka'
_cell_measurement_reflns_used            ?
_diffrn_ambient_temperature              ?
_diffrn_measurement_device               'automatic diffractometer'
_diffrn_measurement_device_type          ?
_diffrn_radiation_type                   ?
_diffrn_reflns_number                    ?
_exptl_absorpt_coefficient_mu            ?
_exptl_absorpt_correction_type           ?
_computing_structure_solution            ?
_refine_ls_number_parameters             ?
_refine_ls_number_reflns                 ?
_refine_ls_R_factor_gt                   ?
_refine_ls_wR_factor_gt                  ?

# End of data set 1000795

File: R-M-X_CIFs2/1000799.cif
##############################################################################
#                                                                            #
# Fe-Si-Tb         # TbFe0.43Si2                                   # 1000799 #
#                                                                            #
##############################################################################
#                                                                            #
#                           Pearson's Crystal Data                           #
#      Crystal Structure Database for Inorganic Compounds (on DVD)           #
#                              Release 2023/24                               #
#                  Editors: Pierre Villars and Karin Cenzual                 #
#                                                                            #
#   Copyright (c) ASM International & Material Phases Data System (MPDS),    #
# Switzerland & National Institute for Materials Science (NIMS), Japan, 2023 #
#                   All rights reserved. Version 2023.07                     #
#                                                                            #
#   This copy of Pearson's Crystal Data is licensed to:                      #
#   Hunter College - City University of New York                             #
#                                                                            #
##############################################################################

data_1000799
_audit_creation_date                     2024-02-24
_audit_creation_method
;
Pearson's Crystal Data browser
;
#_database_code_PCD                      1000799
_database_code_PDF                       04-006-8622

# Entry summary

_chemical_formula_structural             'Tb Fe Si~2~'
_chemical_formula_sum                    'Fe Si2 Tb'
_chemical_name_mineral                   ?
_chemical_compound_source                ?
_chemical_name_structure_type            LaMnSi~2~,oS16,63
_chemical_formula_weight                 270.9

# Bibliographic data

_publ_section_title
'The crystal structure of the TbFeSi~2~ compound'                             
_journal_coden_ASTM                      VLDUAB
_journal_name_full
'Visn. Lviv. Derzh. Univ., Ser. Khim.'                                        
_journal_year                            1981
_journal_volume                          23
_journal_page_first                      20
_journal_page_last                       23
_journal_language                        Russian
loop_
 _publ_author_name
 _publ_author_address
'Yarovets V.I.'
;
Lviv Ivan Franko State University
Lviv
Ukraine
;
'Gorelenko Y.K.'
;
Lviv Ivan Franko State University
Department of Inorganic Chemistry
Lviv
Ukraine
;

# Standardized crystallographic data

_cell_length_a                           4.017
_cell_length_b                           16.308
_cell_length_c                           3.933
_cell_angle_alpha                        90
_cell_angle_beta                         90
_cell_angle_gamma                        90
_cell_volume                             257.6
_cell_formula_units_Z                    4
_space_group_IT_number                   63
_space_group_name_H-M_alt                'C m c m'
loop_
 _space_group_symop_id
 _space_group_symop_operation_xyz
 1 'x, y, z'
 2 '-x, -y, -z'
 3 '-x, -y, 1/2+z'
 4 '-x, y, 1/2-z'
 5 '-x, y, z'
 6 'x, -y, -z'
 7 'x, -y, 1/2+z'
 8 'x, y, 1/2-z'
 9 '1/2+x, 1/2+y, z'
 10 '1/2-x, 1/2-y, -z'
 11 '1/2-x, 1/2-y, 1/2+z'
 12 '1/2-x, 1/2+y, 1/2-z'
 13 '1/2-x, 1/2+y, z'
 14 '1/2+x, 1/2-y, -z'
 15 '1/2+x, 1/2-y, 1/2+z'
 16 '1/2+x, 1/2+y, 1/2-z'
loop_
 _atom_type_symbol
 Si
 Tb
 Fe
loop_
 _atom_site_label
 _atom_site_type_symbol
 _atom_site_symmetry_multiplicity
 _atom_site_Wyckoff_symbol
 _atom_site_fract_x
 _atom_site_fract_y
 _atom_site_fract_z
 _atom_site_occupancy
 Si1 Si 4 c 0 0.0459 0.25 1
 Si2 Si 4 c 0 0.1872 0.25 1
 Tb Tb 4 c 0 0.3955 0.25 1
 Fe Fe 4 c 0 0.7514 0.25 1


_exptl_crystal_colour                    ?
_exptl_crystal_density_meas              ?
_exptl_crystal_density_diffrn            6.99
_cell_measurement_temperature            ?
_cell_measurement_radiation              'X-rays, Mo Ka'
_cell_measurement_reflns_used            ?
_diffrn_ambient_temperature              ?
_diffrn_measurement_device               'automatic diffractometer'
_diffrn_measurement_device_type          'Syntex P1'
_diffrn_radiation_type                   'X-rays, Mo Ka'
_diffrn_reflns_number                    ?
_exptl_absorpt_coefficient_mu            ?
_exptl_absorpt_correction_type           yes
_computing_structure_solution            'Patterson synthesis'
_refine_ls_number_parameters             ?
_refine_ls_number_reflns                 414
_refine_ls_R_factor_gt                   0.1348
_refine_ls_wR_factor_gt                  ?

# End of data set 1000799

File: R-M-X_CIFs2/1000827.cif
##############################################################################
#                                                                            #
# In-Pr-Rh         # PrRhIn                                        # 1000827 #
#                                                                            #
##############################################################################
#                                                                            #
#                           Pearson's Crystal Data                           #
#      Crystal Structure Database for Inorganic Compounds (on DVD)           #
#                              Release 2023/24                               #
#                  Editors: Pierre Villars and Karin Cenzual                 #
#                                                                            #
#   Copyright (c) ASM International & Material Phases Data System (MPDS),    #
# Switzerland & National Institute for Materials Science (NIMS), Japan, 2023 #
#                   All rights reserved. Version 2023.07                     #
#                                                                            #
#   This copy of Pearson's Crystal Data is licensed to:                      #
#   Hunter College - City University of New York                             #
#                                                                            #
##############################################################################

data_1000827
_audit_creation_date                     2024-02-25
_audit_creation_method
;
Pearson's Crystal Data browser
;
#_database_code_PCD                      1000827
_database_code_PDF                       04-006-8627

# Entry summary

_chemical_formula_structural             'Pr Rh In'
_chemical_formula_sum                    'In Pr Rh'
_chemical_name_mineral                   ?
_chemical_compound_source                ?
_chemical_name_structure_type            ZrNiAl,hP9,189
_chemical_formula_weight                 358.6

# Bibliographic data

_publ_section_title
'Indides LnNiIn~2~ (Ln= Pr, Nd, Sm) and ferromagnetic PrRhIn'                 
_journal_coden_ASTM                      JSSCBI
_journal_name_full                       'J. Solid State Chem.'
_journal_year                            2000
_journal_volume                          152
_journal_page_first                      560
_journal_page_last                       567
_journal_language                        English
loop_
 _publ_author_name
 _publ_author_address
'Zaremba V.I.'
;
Lviv Ivan Franko State University
Department of Inorganic Chemistry
Lviv
Ukraine
;
'Kalychak Y.M.'
;
Lviv Ivan Franko State University
Department of Inorganic Chemistry
Lviv
Ukraine
;
'Dubenskyy V.P.'
;
Lviv Ivan Franko State University
Department of Inorganic Chemistry
Lviv
Ukraine
;
'Hoffmann R.D.'
;
Munster University (WWU)
Institut fur Anorganische Chemie
Munster
Germany
;
'Pottgen R.'
;
Munster University (WWU)
Institut fur Anorganische Chemie
Munster
Germany
;

# Standardized crystallographic data

_cell_length_a                           7.556
_cell_length_b                           7.556
_cell_length_c                           4.048
_cell_angle_alpha                        90
_cell_angle_beta                         90
_cell_angle_gamma                        120
_cell_volume                             200.1
_cell_formula_units_Z                    3
_space_group_IT_number                   189
_space_group_name_H-M_alt                'P -6 2 m'
loop_
 _space_group_symop_id
 _space_group_symop_operation_xyz
 1 'x, y, z'
 2 '-x+y, -x, -z'
 3 '-x+y, -x, z'
 4 '-x, -x+y, -z'
 5 '-x, -x+y, z'
 6 '-y, x-y, -z'
 7 '-y, x-y, z'
 8 'x, y, -z'
 9 'x-y, -y, -z'
 10 'x-y, -y, z'
 11 'y, x, -z'
 12 'y, x, z'
loop_
 _atom_type_symbol
 In
 Pr
 Rh
loop_
 _atom_site_label
 _atom_site_type_symbol
 _atom_site_symmetry_multiplicity
 _atom_site_Wyckoff_symbol
 _atom_site_fract_x
 _atom_site_fract_y
 _atom_site_fract_z
 _atom_site_occupancy
 In In 3 g 0.24905 0 0.5 1
 Pr Pr 3 f 0.58866 0 0 1
 Rh2 Rh 2 d 0.333333 0.666667 0.5 1
 Rh1 Rh 1 a 0 0 0 1


_exptl_crystal_colour                    ?
_exptl_crystal_density_meas              ?
_exptl_crystal_density_diffrn            8.93
_cell_measurement_temperature            ?
_cell_measurement_radiation              'X-rays, Fe Ka'
_cell_measurement_reflns_used            ?
_diffrn_ambient_temperature              ?
_diffrn_measurement_device               'automatic diffractometer'
_diffrn_measurement_device_type          'Enraf-Nonius CAD4'
_diffrn_radiation_type                   'X-rays, Mo Ka'
_diffrn_radiation_wavelength             0.71073
_diffrn_reflns_number                    2070
_diffrn_reflns_theta_min                 2
_diffrn_reflns_theta_max                 35
_exptl_absorpt_coefficient_mu            32.3
_exptl_absorpt_correction_type           empirical
_computing_structure_solution            'starting values from the literature'
_refine_ls_number_parameters             14
_refine_ls_number_reflns                 345
_refine_ls_R_factor_gt                   0.0127
_refine_ls_wR_factor_gt                  0.0273

# End of data set 1000827

File: R-M-X_CIFs2/1000897.cif
##############################################################################
#                                                                            #
# Gd-Ge-Pd         # GdPdGe ht                                     # 1000897 #
#                                                                            #
##############################################################################
#                                                                            #
#                           Pearson's Crystal Data                           #
#      Crystal Structure Database for Inorganic Compounds (on DVD)           #
#                              Release 2023/24                               #
#                  Editors: Pierre Villars and Karin Cenzual                 #
#                                                                            #
#   Copyright (c) ASM International & Material Phases Data System (MPDS),    #
# Switzerland & National Institute for Materials Science (NIMS), Japan, 2023 #
#                   All rights reserved. Version 2023.07                     #
#                                                                            #
#   This copy of Pearson's Crystal Data is licensed to:                      #
#   Hunter College - City University of New York                             #
#                                                                            #
##############################################################################

data_1000897
_audit_creation_date                     2024-02-24
_audit_creation_method
;
Pearson's Crystal Data browser
;
#_database_code_PCD                      1000897
_database_code_PDF                       04-006-8663

# Entry summary

_chemical_formula_structural             'Gd Pd Ge'
_chemical_formula_sum                    'Gd Ge Pd'
_chemical_name_mineral                   ?
_chemical_compound_source                ?
_chemical_name_structure_type            YPdSi,oP24,59
_chemical_formula_weight                 336.2

# Bibliographic data

_publ_section_title
;
The Order of the Palladium and Germanium Atoms in the Germanides LnPdGe (Ln= La-Nd, Sm, Gd, Tb) and the New Compound Yb~3~Pd~4~Ge~4~
;
_journal_coden_ASTM                      JSSCBI
_journal_name_full                       'J. Solid State Chem.'
_journal_year                            2000
_journal_volume                          154
_journal_page_first                      329
_journal_page_last                       337
_journal_language                        English
loop_
 _publ_author_name
 _publ_author_address
'Niepmann D.'
;
Munster University (WWU)
Institut fur Anorganische Chemie
Munster
Germany
;
'Prots Y.M.'
;
Munster University (WWU)
Institut fur Anorganische Chemie
Munster
Germany
;
'Pottgen R.'
;
Munster University (WWU)
Institut fur Anorganische Chemie
Munster
Germany
;
'Jeitschko W.'
;
Munster University (WWU)
Institut fur Anorganische Chemie
Munster
Germany
;

# Standardized crystallographic data

_cell_length_a                           4.403
_cell_length_b                           14.099
_cell_length_c                           7.576
_cell_angle_alpha                        90
_cell_angle_beta                         90
_cell_angle_gamma                        90
_cell_volume                             470.3
_cell_formula_units_Z                    8
_space_group_IT_number                   59
_space_group_name_H-M_alt                'P m m n (origin choice 2)'
loop_
 _space_group_symop_id
 _space_group_symop_operation_xyz
 1 'x, y, z'
 2 '1/2-x, 1/2-y, z'
 3 '1/2-x, y, z'
 4 '-x, -y, -z'
 5 '-x, 1/2+y, -z'
 6 '1/2+x, -y, -z'
 7 '1/2+x, 1/2+y, -z'
 8 'x, 1/2-y, z'
loop_
 _atom_type_symbol
 Gd
 Ge
 Pd
loop_
 _atom_site_label
 _atom_site_type_symbol
 _atom_site_symmetry_multiplicity
 _atom_site_Wyckoff_symbol
 _atom_site_fract_x
 _atom_site_fract_y
 _atom_site_fract_z
 _atom_site_occupancy
 Gd1 Gd 4 e 0.25 0.00172 0.78681 1
 Ge1 Ge 4 e 0.25 0.10515 0.4088 1
 Pd1 Pd 4 e 0.25 0.14167 0.0773 1
 Pd2 Pd 4 e 0.25 0.596 0.4182 1
 Ge2 Ge 4 e 0.25 0.65386 0.0899 1
 Gd2 Gd 2 b 0.25 0.75 0.71041 1
 Gd3 Gd 2 a 0.25 0.25 0.70352 1


_exptl_crystal_colour                    'for powder gray dark'
_exptl_crystal_density_meas              ?
_exptl_crystal_density_diffrn            9.50
_cell_measurement_temperature            ?
_cell_measurement_radiation              'X-rays, Cu Ka1'
_cell_measurement_reflns_used            ?
_diffrn_ambient_temperature              ?
_diffrn_measurement_device               'automatic diffractometer'
_diffrn_measurement_device_type          'Enraf-Nonius CAD4'
_diffrn_radiation_type                   'X-rays, Mo Ka'
_diffrn_reflns_number                    1546
_exptl_absorpt_coefficient_mu            ?
_exptl_absorpt_correction_type           empirical
_computing_structure_solution            'starting values from the literature'
_refine_ls_number_parameters             40
_refine_ls_number_reflns                 470
_refine_ls_R_factor_gt                   0.019
_refine_ls_wR_factor_gt                  0.061

# End of data set 1000897

File: R-M-X_CIFs2/1000898.cif
##############################################################################
#                                                                            #
# Ge-Pd-Yb         # Yb3Pd4Ge4                                     # 1000898 #
#                                                                            #
##############################################################################
#                                                                            #
#                           Pearson's Crystal Data                           #
#      Crystal Structure Database for Inorganic Compounds (on DVD)           #
#                              Release 2023/24                               #
#                  Editors: Pierre Villars and Karin Cenzual                 #
#                                                                            #
#   Copyright (c) ASM International & Material Phases Data System (MPDS),    #
# Switzerland & National Institute for Materials Science (NIMS), Japan, 2023 #
#                   All rights reserved. Version 2023.07                     #
#                                                                            #
#   This copy of Pearson's Crystal Data is licensed to:                      #
#   Hunter College - City University of New York                             #
#                                                                            #
##############################################################################

data_1000898
_audit_creation_date                     2024-02-25
_audit_creation_method
;
Pearson's Crystal Data browser
;
#_database_code_PCD                      1000898
_database_code_PDF                       04-006-8664

# Entry summary

_chemical_formula_structural             'Yb~3~ Pd~4~ Ge~4~'
_chemical_formula_sum                    'Ge4 Pd4 Yb3'
_chemical_name_mineral                   ?
_chemical_compound_source                ?
_chemical_name_structure_type            Cu~4~Gd~3~Ge~4~,oI22,71
_chemical_formula_weight                 1235.1

# Bibliographic data

_publ_section_title
;
The Order of the Palladium and Germanium Atoms in the Germanides LnPdGe (Ln= La-Nd, Sm, Gd, Tb) and the New Compound Yb~3~Pd~4~Ge~4~
;
_journal_coden_ASTM                      JSSCBI
_journal_name_full                       'J. Solid State Chem.'
_journal_year                            2000
_journal_volume                          154
_journal_page_first                      329
_journal_page_last                       337
_journal_language                        English
loop_
 _publ_author_name
 _publ_author_address
'Niepmann D.'
;
Munster University (WWU)
Institut fur Anorganische Chemie
Munster
Germany
;
'Prots Y.M.'
;
Munster University (WWU)
Institut fur Anorganische Chemie
Munster
Germany
;
'Pottgen R.'
;
Munster University (WWU)
Institut fur Anorganische Chemie
Munster
Germany
;
'Jeitschko W.'
;
Munster University (WWU)
Institut fur Anorganische Chemie
Munster
Germany
;

# Standardized crystallographic data

_cell_length_a                           4.107
_cell_length_b                           7.07
_cell_length_c                           13.722
_cell_angle_alpha                        90
_cell_angle_beta                         90
_cell_angle_gamma                        90
_cell_volume                             398.4
_cell_formula_units_Z                    2
_space_group_IT_number                   71
_space_group_name_H-M_alt                'I m m m'
loop_
 _space_group_symop_id
 _space_group_symop_operation_xyz
 1 'x, y, z'
 2 '-x, -y, -z'
 3 '-x, -y, z'
 4 '-x, y, -z'
 5 '-x, y, z'
 6 'x, -y, -z'
 7 'x, -y, z'
 8 'x, y, -z'
 9 '1/2+x, 1/2+y, 1/2+z'
 10 '1/2-x, 1/2-y, 1/2-z'
 11 '1/2-x, 1/2-y, 1/2+z'
 12 '1/2-x, 1/2+y, 1/2-z'
 13 '1/2-x, 1/2+y, 1/2+z'
 14 '1/2+x, 1/2-y, 1/2-z'
 15 '1/2+x, 1/2-y, 1/2+z'
 16 '1/2+x, 1/2+y, 1/2-z'
loop_
 _atom_type_symbol
 Pd
 Yb
 Ge
loop_
 _atom_site_label
 _atom_site_type_symbol
 _atom_site_symmetry_multiplicity
 _atom_site_Wyckoff_symbol
 _atom_site_fract_x
 _atom_site_fract_y
 _atom_site_fract_z
 _atom_site_occupancy
 Pd Pd 8 l 0 0.29914 0.32441 1
 Yb1 Yb 4 j 0.5 0 0.37408 1
 Ge1 Ge 4 i 0 0 0.21976 1
 Ge2 Ge 4 h 0 0.1811 0.5 1
 Yb2 Yb 2 a 0 0 0 1


_exptl_crystal_colour                    'for powder gray light'
_exptl_crystal_density_meas              ?
_exptl_crystal_density_diffrn            10.30
_cell_measurement_temperature            ?
_cell_measurement_radiation              'X-rays, Cu Ka1'
_cell_measurement_reflns_used            ?
_diffrn_ambient_temperature              ?
_diffrn_measurement_device               'automatic diffractometer'
_diffrn_measurement_device_type          'Enraf-Nonius CAD4'
_diffrn_radiation_type                   'X-rays, Mo Ka'
_diffrn_reflns_number                    2482
_exptl_absorpt_coefficient_mu            ?
_exptl_absorpt_correction_type           empirical
_computing_structure_solution            'direct methods'
_refine_ls_number_parameters             23
_refine_ls_number_reflns                 667
_refine_ls_R_factor_gt                   0.027
_refine_ls_wR_factor_gt                  0.078

# End of data set 1000898

File: R-M-X_CIFs2/1000903.cif
##############################################################################
#                                                                            #
# Ge-Pd-Tb         # TbPdGe rt                                     # 1000903 #
#                                                                            #
##############################################################################
#                                                                            #
#                           Pearson's Crystal Data                           #
#      Crystal Structure Database for Inorganic Compounds (on DVD)           #
#                              Release 2023/24                               #
#                  Editors: Pierre Villars and Karin Cenzual                 #
#                                                                            #
#   Copyright (c) ASM International & Material Phases Data System (MPDS),    #
# Switzerland & National Institute for Materials Science (NIMS), Japan, 2023 #
#                   All rights reserved. Version 2023.07                     #
#                                                                            #
#   This copy of Pearson's Crystal Data is licensed to:                      #
#   Hunter College - City University of New York                             #
#                                                                            #
##############################################################################

data_1000903
_audit_creation_date                     2024-02-25
_audit_creation_method
;
Pearson's Crystal Data browser
;
#_database_code_PCD                      1000903
_database_code_PDF                       ?

# Entry summary

_chemical_formula_structural             'Tb Pd Ge'
_chemical_formula_sum                    'Ge Pd Tb'
_chemical_name_mineral                   ?
_chemical_compound_source                ?
_chemical_name_structure_type            YPdSi,oP24,59
_chemical_formula_weight                 337.9

# Bibliographic data

_publ_section_title
;
The Order of the Palladium and Germanium Atoms in the Germanides LnPdGe (Ln= La-Nd, Sm, Gd, Tb) and the New Compound Yb~3~Pd~4~Ge~4~
;
_journal_coden_ASTM                      JSSCBI
_journal_name_full                       'J. Solid State Chem.'
_journal_year                            2000
_journal_volume                          154
_journal_page_first                      329
_journal_page_last                       337
_journal_language                        English
loop_
 _publ_author_name
 _publ_author_address
'Niepmann D.'
;
Munster University (WWU)
Institut fur Anorganische Chemie
Munster
Germany
;
'Prots Y.M.'
;
Munster University (WWU)
Institut fur Anorganische Chemie
Munster
Germany
;
'Pottgen R.'
;
Munster University (WWU)
Institut fur Anorganische Chemie
Munster
Germany
;
'Jeitschko W.'
;
Munster University (WWU)
Institut fur Anorganische Chemie
Munster
Germany
;

# Standardized crystallographic data

_cell_length_a                           4.389
_cell_length_b                           13.982
_cell_length_c                           7.564
_cell_angle_alpha                        90
_cell_angle_beta                         90
_cell_angle_gamma                        90
_cell_volume                             464.2
_cell_formula_units_Z                    8
_space_group_IT_number                   59
_space_group_name_H-M_alt                'P m m n (origin choice 2)'
loop_
 _space_group_symop_id
 _space_group_symop_operation_xyz
 1 'x, y, z'
 2 '1/2-x, 1/2-y, z'
 3 '1/2-x, y, z'
 4 '-x, -y, -z'
 5 '-x, 1/2+y, -z'
 6 '1/2+x, -y, -z'
 7 '1/2+x, 1/2+y, -z'
 8 'x, 1/2-y, z'

# Atomic positions taken from type-defining entry

loop_
 _atom_type_symbol
 Tb
 Ge
 Pd
loop_
 _atom_site_label
 _atom_site_type_symbol
 _atom_site_symmetry_multiplicity
 _atom_site_Wyckoff_symbol
 _atom_site_fract_x
 _atom_site_fract_y
 _atom_site_fract_z
 _atom_site_occupancy
 Tb1 Tb 4 e 0.25 0.0014 0.7903 1
 Ge1 Ge 4 e 0.25 0.1036 0.4088 1
 Pd1 Pd 4 e 0.25 0.14209 0.0773 1
 Pd2 Pd 4 e 0.25 0.59491 0.4186 1
 Ge2 Ge 4 e 0.25 0.6567 0.0902 1
 Tb2 Tb 2 b 0.25 0.75 0.7084 1
 Tb3 Tb 2 a 0.25 0.25 0.7006 1


_exptl_crystal_colour                    'gray dark'
_exptl_crystal_density_meas              ?
_exptl_crystal_density_diffrn            9.67
_cell_measurement_temperature            ?
_cell_measurement_radiation              'X-rays, Cu Ka1'
_cell_measurement_reflns_used            ?
_diffrn_ambient_temperature              ?
_diffrn_measurement_device               'Guinier film'
_diffrn_measurement_device_type          ?
_diffrn_radiation_type                   ?
_diffrn_reflns_number                    ?
_exptl_absorpt_coefficient_mu            ?
_exptl_absorpt_correction_type           ?
_computing_structure_solution            ?
_refine_ls_number_parameters             ?
_refine_ls_number_reflns                 ?
_refine_ls_R_factor_gt                   ?
_refine_ls_wR_factor_gt                  ?

# End of data set 1000903

File: R-M-X_CIFs2/1000966.cif
##############################################################################
#                                                                            #
# Fe-Sn-U          # UFe5Sn                                        # 1000966 #
#                                                                            #
##############################################################################
#                                                                            #
#                           Pearson's Crystal Data                           #
#      Crystal Structure Database for Inorganic Compounds (on DVD)           #
#                              Release 2023/24                               #
#                  Editors: Pierre Villars and Karin Cenzual                 #
#                                                                            #
#   Copyright (c) ASM International & Material Phases Data System (MPDS),    #
# Switzerland & National Institute for Materials Science (NIMS), Japan, 2023 #
#                   All rights reserved. Version 2023.07                     #
#                                                                            #
#   This copy of Pearson's Crystal Data is licensed to:                      #
#   Hunter College - City University of New York                             #
#                                                                            #
##############################################################################

data_1000966
_audit_creation_date                     2024-02-24
_audit_creation_method
;
Pearson's Crystal Data browser
;
#_database_code_PCD                      1000966
_database_code_PDF                       04-006-8679

# Entry summary

_chemical_formula_structural             'U Fe~5~ Sn'
_chemical_formula_sum                    'Fe5 Sn U'
_chemical_name_mineral                   ?
_chemical_compound_source                ?
_chemical_name_structure_type            Cu~5~AuCe,oP28,62
_chemical_formula_weight                 636.0

# Bibliographic data

_publ_section_title
'Synthesis, Crystal Structure, and Magnetic Properties of UFe~5~Sn'           
_journal_coden_ASTM                      JSSCBI
_journal_name_full                       'J. Solid State Chem.'
_journal_year                            2000
_journal_volume                          154
_journal_page_first                      551
_journal_page_last                       556
_journal_language                        English
loop_
 _publ_author_name
 _publ_author_address
'Goncalves A.P.'
;
Technological and Nuclear Institute (ITN)
Departamento de Quimica
Lisbon
Portugal
;
'Godinho M.'
;
Lisbon University (ULisboa)
Departamento de Fisica
Lisbon
Portugal
;
'Noel H.'
;
Rennes I University
Laboratoire de Chimie du Solide et Inorganique Moleculaire (LCSIM)
Rennes
France
;

# Standardized crystallographic data

_cell_length_a                           8.082
_cell_length_b                           4.869
_cell_length_c                           10.448
_cell_angle_alpha                        90
_cell_angle_beta                         90
_cell_angle_gamma                        90
_cell_volume                             411.1
_cell_formula_units_Z                    4
_space_group_IT_number                   62
_space_group_name_H-M_alt                'P n m a'
loop_
 _space_group_symop_id
 _space_group_symop_operation_xyz
 1 'x, y, z'
 2 '1/2-x, -y, 1/2+z'
 3 '1/2-x, 1/2+y, 1/2+z'
 4 '-x, -y, -z'
 5 '-x, 1/2+y, -z'
 6 '1/2+x, 1/2-y, 1/2-z'
 7 '1/2+x, y, 1/2-z'
 8 'x, 1/2-y, z'
loop_
 _atom_type_symbol
 Fe
 Sn
 U
loop_
 _atom_site_label
 _atom_site_type_symbol
 _atom_site_symmetry_multiplicity
 _atom_site_Wyckoff_symbol
 _atom_site_fract_x
 _atom_site_fract_y
 _atom_site_fract_z
 _atom_site_occupancy
 Fe1 Fe 8 d 0.0681 0.5028 0.3138 1
 Fe2 Fe 4 c 0.0624 0.25 0.1037 1
 Sn Sn 4 c 0.1342 0.25 0.85932 1
 U U 4 c 0.24882 0.25 0.55889 1
 Fe3 Fe 4 c 0.3144 0.25 0.2471 1
 Fe4 Fe 4 c 0.4061 0.25 0.0201 1


_exptl_crystal_colour                    gray
_exptl_crystal_density_meas              ?
_exptl_crystal_density_diffrn            10.27
_cell_measurement_temperature            ?
_cell_measurement_radiation              'X-rays, Mo Ka'
_cell_measurement_wavelength             0.71069
_cell_measurement_reflns_used            25
_diffrn_ambient_temperature              ?
_diffrn_measurement_device               'automatic diffractometer'
_diffrn_measurement_device_type          'Enraf-Nonius CAD4'
_diffrn_radiation_type                   'X-rays, Mo Ka'
_diffrn_radiation_wavelength             0.71069
_diffrn_reflns_number                    2063
_diffrn_reflns_theta_min                 1
_diffrn_reflns_theta_max                 35
_exptl_absorpt_coefficient_mu            60.2
_exptl_absorpt_correction_type           empirical
_computing_structure_solution            'starting values from the literature'
_refine_ls_number_parameters             21
_refine_ls_number_reflns                 750
_refine_ls_R_factor_gt                   0.035
_refine_ls_wR_factor_gt                  0.031

# End of data set 1000966
