Repository: bobleesj/cif-filter-copy

## Overview
This Python toolkit provides a set of tools for processing Crystallographic Information File (CIF) files. It allows for moving files based on unsupported formats, unreasonable distances, and specific tags, copying files based on atomic occupancy and mixing, retrieving file information, and checking CIF folder content against an Excel file.

When you run `python main.py`, a prompt below will appear. 
```
Welcome! Please choose an option to proceed:
[1] Move files based on unsupported CIF format
[2] Move files based on unreasonable distance
[3] Move files based on tags
[4] Move files based on supercell atom count
[5] Copy files based on atomic occupancy and mixing

File: R-M-X_CIFs2/1001121.cif
##############################################################################
#                                                                            #
# Ge-Ni-Y          # YNi2Ge2                                       # 1001121 #
#                                                                            #
##############################################################################
#                                                                            #
#                           Pearson's Crystal Data                           #
#      Crystal Structure Database for Inorganic Compounds (on DVD)           #
#                              Release 2023/24                               #
#                  Editors: Pierre Villars and Karin Cenzual                 #
#                                                                            #
#   Copyright (c) ASM International & Material Phases Data System (MPDS),    #
# Switzerland & National Institute for Materials Science (NIMS), Japan, 2023 #
#                   All rights reserved. Version 2023.07                     #
#                                                                            #
#   This copy of Pearson's Crystal Data is licensed to:                      #
#   Hunter College - City University of New York                             #
#                                                                            #
##############################################################################

data_1001121
_audit_creation_date                     2024-02-25
_audit_creation_method
;
Pearson's Crystal Data browser
;
#_database_code_PCD                      1001121
_database_code_PDF                       04-006-8741

# Entry summary

_chemical_formula_structural             'Y Ni~2~ Ge~2~'
_chemical_formula_sum                    'Ge2 Ni2 Y'
_chemical_name_mineral                   ?
_chemical_compound_source                ?
_chemical_name_structure_type            CeAl~2~Ga~2~,tI10,139
_chemical_formula_weight                 351.5

# Bibliographic data

_publ_section_title
;
Method of taking account of influence of preferred orientation (texture) in a powdered specimen by investigation of the atomic structure of the substance
;
_journal_coden_ASTM                      SPHCA6
_journal_name_full                       'Sov. Phys. Crystallogr.'
_journal_year                            1987
_journal_volume                          32
_journal_page_first                      514
_journal_page_last                       516
_journal_language                        English
loop_
 _publ_author_name
 _publ_author_address
'Pecharskii V.K.'
;
Lviv Ivan Franko State University
Department of Inorganic Chemistry
Lviv
Ukraine
;
'Akselrud L.G.'
;
Lviv Ivan Franko State University
Department of Inorganic Chemistry
Lviv
Ukraine
;
'Zavalii P.Y.'
;
Lviv Ivan Franko State University
Department of Inorganic Chemistry
Lviv
Ukraine
;

# Standardized crystallographic data

_cell_length_a                           4.04
_cell_length_b                           4.04
_cell_length_c                           9.758
_cell_angle_alpha                        90
_cell_angle_beta                         90
_cell_angle_gamma                        90
_cell_volume                             159.3
_cell_formula_units_Z                    2
_space_group_IT_number                   139
_space_group_name_H-M_alt                'I 4/m m m'
loop_
 _space_group_symop_id
 _space_group_symop_operation_xyz
 1 'x, y, z'
 2 '-x, -y, -z'
 3 '-x, -y, z'
 4 '-x, y, -z'
 5 '-x, y, z'
 6 '-y, -x, -z'
 7 '-y, -x, z'
 8 '-y, x, -z'
 9 '-y, x, z'
 10 'x, -y, -z'
 11 'x, -y, z'
 12 'x, y, -z'
 13 'y, -x, -z'
 14 'y, -x, z'
 15 'y, x, -z'
 16 'y, x, z'
 17 '1/2+x, 1/2+y, 1/2+z'
 18 '1/2-x, 1/2-y, 1/2-z'
 19 '1/2-x, 1/2-y, 1/2+z'
 20 '1/2-x, 1/2+y, 1/2-z'
 21 '1/2-x, 1/2+y, 1/2+z'
 22 '1/2-y, 1/2-x, 1/2-z'
 23 '1/2-y, 1/2-x, 1/2+z'
 24 '1/2-y, 1/2+x, 1/2-z'
 25 '1/2-y, 1/2+x, 1/2+z'
 26 '1/2+x, 1/2-y, 1/2-z'
 27 '1/2+x, 1/2-y, 1/2+z'
 28 '1/2+x, 1/2+y, 1/2-z'
 29 '1/2+y, 1/2-x, 1/2-z'
 30 '1/2+y, 1/2-x, 1/2+z'
 31 '1/2+y, 1/2+x, 1/2-z'
 32 '1/2+y, 1/2+x, 1/2+z'
loop_
 _atom_type_symbol
 Ge
 Ni
 Y
loop_
 _atom_site_label
 _atom_site_type_symbol
 _atom_site_symmetry_multiplicity
 _atom_site_Wyckoff_symbol
 _atom_site_fract_x
 _atom_site_fract_y
 _atom_site_fract_z
 _atom_site_occupancy
 Ge Ge 4 e 0 0 0.3716 1
 Ni Ni 4 d 0 0.5 0.25 1
 Y Y 2 a 0 0 0 1


_exptl_crystal_colour                    ?
_exptl_crystal_density_meas              ?
_exptl_crystal_density_diffrn            7.33
_cell_measurement_temperature            ?
_cell_measurement_radiation              ?
_cell_measurement_reflns_used            ?
_diffrn_ambient_temperature              ?
_diffrn_measurement_device               'automatic diffractometer'
_diffrn_measurement_device_type          DRON-3
_diffrn_radiation_type                   'X-rays, Cu Ka'
_diffrn_reflns_number                    ?
_exptl_absorpt_coefficient_mu            ?
_exptl_absorpt_correction_type           ?
_computing_structure_solution            'starting values from the literature'
_refine_ls_number_parameters             ?
_refine_ls_number_reflns                 61
_refine_ls_R_factor_gt                   0.077
_refine_ls_wR_factor_gt                  ?
_pd_proc_ls_proof_R_factor               ?
_pd_proc_ls_proof_wR_factor              ?
_refine_ls_R_I_factor                    ?

# Published diffraction lines

loop_
 _refln_index_h
 _refln_index_k
 _refln_index_l
 _refln_d_spacing
 _refln_intensity_meas
 0 0 2 4.87 34
 0 1 1 3.72 5
 1 1 0 2.859 189
 0 1 3 2.533 1000
 1 1 2 2.467 794
 0 2 0 2.019 497
 0 2 2 1.867 270
 0 1 5 1.759 294
 1 2 3 1.58 390
 0 2 4 1.556 18
 2 2 0 1.428 170
 1 1 6 1.414 211
 1 2 5 1.326 178
 1 3 0 1.277 34
 0 3 3 1.245 70
 1 3 2 1.236 110
 0 0 8 1.221 66
 1 3 4 1.132 45
 1 1 8 1.123 32
 0 3 5 1.109 42
 2 3 3 1.059 86
 0 2 8 1.045 159
 0 4 0 1.01 42
 1 3 6 1.005 68
 2 3 5 0.972 57
 3 3 0 0.952 5
 1 4 3 0.938 98
 2 2 8 0.928 165
 2 4 0 0.903 66
 3 3 4 0.887 11
 1 3 8 0.883 29
 1 4 5 0.876 56
 0 1 11 0.867 48
 2 4 4 0.847 4
 3 3 6 0.822 36

# End of data set 1001121

File: R-M-X_CIFs2/1001960.cif
##############################################################################
#                                                                            #
# Pd-Sn-Yb         # YbPdSn rt                                     # 1001960 #
#                                                                            #
##############################################################################
#                                                                            #
#                           Pearson's Crystal Data                           #
#      Crystal Structure Database for Inorganic Compounds (on DVD)           #
#                              Release 2023/24                               #
#                  Editors: Pierre Villars and Karin Cenzual                 #
#                                                                            #
#   Copyright (c) ASM International & Material Phases Data System (MPDS),    #
# Switzerland & National Institute for Materials Science (NIMS), Japan, 2023 #
#                   All rights reserved. Version 2023.07                     #
#                                                                            #
#   This copy of Pearson's Crystal Data is licensed to:                      #
#   Hunter College - City University of New York                             #
#                                                                            #
##############################################################################

data_1001960
_audit_creation_date                     2024-02-25
_audit_creation_method
;
Pearson's Crystal Data browser
;
#_database_code_PCD                      1001960
_database_code_PDF                       04-009-2186

# Entry summary

_chemical_formula_structural             'Yb Pd Sn'
_chemical_formula_sum                    'Pd Sn Yb'
_chemical_name_mineral                   ?
_chemical_compound_source                ?
_chemical_name_structure_type            ZrNiAl,hP9,189
_chemical_formula_weight                 398.1

# Bibliographic data

_publ_section_title
'Dimorphic YbPdSn with ZrNiAl and TiNiSi type structure'                      
_journal_coden_ASTM                      ZEKRDZ
_journal_name_full                       'Z. Kristallogr.'
_journal_year                            1998
_journal_volume                          213
_journal_page_first                      356
_journal_page_last                       363
_journal_language                        English
loop_
 _publ_author_name
 _publ_author_address
'Kussmann D.'
;
Munster University (WWU)
Institut fur Anorganische Chemie
Munster
Germany
;
'Pottgen R.'
;
Munster University (WWU)
Institut fur Anorganische Chemie
Munster
Germany
;
'Kunnen B.'
;
Munster University (WWU)
Institut fur Anorganische Chemie
Munster
Germany
;
'Kotzyba G.'
;
Munster University (WWU)
Institut fur Anorganische Chemie
Munster
Germany
;
'Mullmann R.'
;
Munster University (WWU)
Institut fur Physikalische Chemie
Munster
Germany
;
'Mosel B.D.'
;
Munster University (WWU)
Institut fur Physikalische Chemie
Munster
Germany
;

# Standardized crystallographic data

_cell_length_a                           7.58
_cell_length_b                           7.58
_cell_length_c                           3.763
_cell_angle_alpha                        90
_cell_angle_beta                         90
_cell_angle_gamma                        120
_cell_volume                             187.2
_cell_formula_units_Z                    3
_space_group_IT_number                   189
_space_group_name_H-M_alt                'P -6 2 m'
loop_
 _space_group_symop_id
 _space_group_symop_operation_xyz
 1 'x, y, z'
 2 '-x+y, -x, -z'
 3 '-x+y, -x, z'
 4 '-x, -x+y, -z'
 5 '-x, -x+y, z'
 6 '-y, x-y, -z'
 7 '-y, x-y, z'
 8 'x, y, -z'
 9 'x-y, -y, -z'
 10 'x-y, -y, z'
 11 'y, x, -z'
 12 'y, x, z'
loop_
 _atom_type_symbol
 Sn
 Yb
 Pd
loop_
 _atom_site_label
 _atom_site_type_symbol
 _atom_site_symmetry_multiplicity
 _atom_site_Wyckoff_symbol
 _atom_site_fract_x
 _atom_site_fract_y
 _atom_site_fract_z
 _atom_site_occupancy
 Sn Sn 3 g 0.26486 0 0.5 1
 Yb Yb 3 f 0.5983 0 0 1
 Pd2 Pd 2 d 0.333333 0.666667 0.5 1
 Pd1 Pd 1 a 0 0 0 1


_exptl_crystal_colour                    ?
_exptl_crystal_density_meas              ?
_exptl_crystal_density_diffrn            10.59
_cell_measurement_temperature            293(2)
_cell_measurement_radiation              'X-rays, Mo Ka'
_cell_measurement_wavelength             0.71073
_cell_measurement_reflns_used            ?
_diffrn_ambient_temperature              293(2)
_diffrn_measurement_device               'automatic diffractometer'
_diffrn_measurement_device_type          'Enraf-Nonius CAD4'
_diffrn_radiation_type                   'X-rays, Mo Ka'
_diffrn_radiation_wavelength             0.71073
_diffrn_reflns_number                    3281
_diffrn_reflns_theta_min                 2
_diffrn_reflns_theta_max                 35
_exptl_absorpt_coefficient_mu            53.5
_exptl_absorpt_correction_type           empirical
_computing_structure_solution            'direct methods'
_refine_ls_number_parameters             14
_refine_ls_number_reflns                 326
_refine_ls_R_factor_gt                   0.0244
_refine_ls_wR_factor_gt                  0.0520

# End of data set 1001960

File: R-M-X_CIFs2/1001961.cif
##############################################################################
#                                                                            #
# Pd-Sn-Yb         # YbPdSn ht                                     # 1001961 #
#                                                                            #
##############################################################################
#                                                                            #
#                           Pearson's Crystal Data                           #
#      Crystal Structure Database for Inorganic Compounds (on DVD)           #
#                              Release 2023/24                               #
#                  Editors: Pierre Villars and Karin Cenzual                 #
#                                                                            #
#   Copyright (c) ASM International & Material Phases Data System (MPDS),    #
# Switzerland & National Institute for Materials Science (NIMS), Japan, 2023 #
#                   All rights reserved. Version 2023.07                     #
#                                                                            #
#   This copy of Pearson's Crystal Data is licensed to:                      #
#   Hunter College - City University of New York                             #
#                                                                            #
##############################################################################

data_1001961
_audit_creation_date                     2024-02-25
_audit_creation_method
;
Pearson's Crystal Data browser
;
#_database_code_PCD                      1001961
_database_code_PDF                       04-009-2187

# Entry summary

_chemical_formula_structural             'Yb Pd Sn'
_chemical_formula_sum                    'Pd Sn Yb'
_chemical_name_mineral                   ?
_chemical_compound_source                ?
_chemical_name_structure_type            TiNiSi,oP12,62
_chemical_formula_weight                 398.1

# Bibliographic data

_publ_section_title
'Dimorphic YbPdSn with ZrNiAl and TiNiSi type structure'                      
_journal_coden_ASTM                      ZEKRDZ
_journal_name_full                       'Z. Kristallogr.'
_journal_year                            1998
_journal_volume                          213
_journal_page_first                      356
_journal_page_last                       363
_journal_language                        English
loop_
 _publ_author_name
 _publ_author_address
'Kussmann D.'
;
Munster University (WWU)
Institut fur Anorganische Chemie
Munster
Germany
;
'Pottgen R.'
;
Munster University (WWU)
Institut fur Anorganische Chemie
Munster
Germany
;
'Kunnen B.'
;
Munster University (WWU)
Institut fur Anorganische Chemie
Munster
Germany
;
'Kotzyba G.'
;
Munster University (WWU)
Institut fur Anorganische Chemie
Munster
Germany
;
'Mullmann R.'
;
Munster University (WWU)
Institut fur Physikalische Chemie
Munster
Germany
;
'Mosel B.D.'
;
Munster University (WWU)
Institut fur Physikalische Chemie
Munster
Germany
;

# Standardized crystallographic data

_cell_length_a                           7.191
_cell_length_b                           4.588
_cell_length_c                           7.961
_cell_angle_alpha                        90
_cell_angle_beta                         90
_cell_angle_gamma                        90
_cell_volume                             262.7
_cell_formula_units_Z                    4
_space_group_IT_number                   62
_space_group_name_H-M_alt                'P n m a'
loop_
 _space_group_symop_id
 _space_group_symop_operation_xyz
 1 'x, y, z'
 2 '1/2-x, -y, 1/2+z'
 3 '1/2-x, 1/2+y, 1/2+z'
 4 '-x, -y, -z'
 5 '-x, 1/2+y, -z'
 6 '1/2+x, 1/2-y, 1/2-z'
 7 '1/2+x, y, 1/2-z'
 8 'x, 1/2-y, z'
loop_
 _atom_type_symbol
 Yb
 Sn
 Pd
loop_
 _atom_site_label
 _atom_site_type_symbol
 _atom_site_symmetry_multiplicity
 _atom_site_Wyckoff_symbol
 _atom_site_fract_x
 _atom_site_fract_y
 _atom_site_fract_z
 _atom_site_occupancy
 Yb Yb 4 c 0.0176 0.25 0.69161 1
 Sn Sn 4 c 0.17329 0.25 0.07563 1
 Pd Pd 4 c 0.28675 0.25 0.3988 1


_exptl_crystal_colour                    ?
_exptl_crystal_density_meas              ?
_exptl_crystal_density_diffrn            10.07
_cell_measurement_temperature            293(2)
_cell_measurement_radiation              'X-rays, Mo Ka'
_cell_measurement_wavelength             0.71073
_cell_measurement_reflns_used            ?
_diffrn_ambient_temperature              293(2)
_diffrn_measurement_device               'automatic diffractometer'
_diffrn_measurement_device_type          'Enraf-Nonius CAD4'
_diffrn_radiation_type                   'X-rays, Mo Ka'
_diffrn_radiation_wavelength             0.71073
_diffrn_reflns_number                    2117
_diffrn_reflns_theta_min                 2
_diffrn_reflns_theta_max                 30
_exptl_absorpt_coefficient_mu            51.1
_exptl_absorpt_correction_type           empirical
_computing_structure_solution            'direct methods'
_refine_ls_number_parameters             20
_refine_ls_number_reflns                 311
_refine_ls_R_factor_gt                   0.0220
_refine_ls_wR_factor_gt                  0.0371

# End of data set 1001961

File: R-M-X_CIFs2/1002530.cif
##############################################################################
#                                                                            #
# Eu-In-Pt         # EuPtIn                                        # 1002530 #
#                                                                            #
##############################################################################
#                                                                            #
#                           Pearson's Crystal Data                           #
#      Crystal Structure Database for Inorganic Compounds (on DVD)           #
#                              Release 2023/24                               #
#                  Editors: Pierre Villars and Karin Cenzual                 #
#                                                                            #
#   Copyright (c) ASM International & Material Phases Data System (MPDS),    #
# Switzerland & National Institute for Materials Science (NIMS), Japan, 2023 #
#                   All rights reserved. Version 2023.07                     #
#                                                                            #
#   This copy of Pearson's Crystal Data is licensed to:                      #
#   Hunter College - City University of New York                             #
#                                                                            #
##############################################################################

data_1002530
_audit_creation_date                     2024-02-24
_audit_creation_method
;
Pearson's Crystal Data browser
;
#_database_code_PCD                      1002530
_database_code_PDF                       04-010-3365

# Entry summary

_chemical_formula_structural             'Eu Pt In'
_chemical_formula_sum                    'Eu In Pt'
_chemical_name_mineral                   ?
_chemical_compound_source                ?
_chemical_name_structure_type            TiNiSi,oP12,62
_chemical_formula_weight                 461.9

# Bibliographic data

_publ_section_title
;
Syntheses and crystal structures of EuZnIn, EuPtIn and EuZnSn: three different site occupancies of the transition metal and indium (tin) atoms on the copper position of the CeCu~2~ type
;
_journal_coden_ASTM                      ZEKRDZ
_journal_name_full                       'Z. Kristallogr.'
_journal_year                            1996
_journal_volume                          211
_journal_page_first                      884
_journal_page_last                       890
_journal_language                        English
loop_
 _publ_author_name
 _publ_author_address
'Pottgen R.'
;
Munster University (WWU)
Institut fur Anorganische Chemie
Munster
Germany
;

# Standardized crystallographic data

_cell_length_a                           7.457
_cell_length_b                           4.464
_cell_length_c                           8.431
_cell_angle_alpha                        90
_cell_angle_beta                         90
_cell_angle_gamma                        90
_cell_volume                             280.7
_cell_formula_units_Z                    4
_space_group_IT_number                   62
_space_group_name_H-M_alt                'P n m a'
loop_
 _space_group_symop_id
 _space_group_symop_operation_xyz
 1 'x, y, z'
 2 '1/2-x, -y, 1/2+z'
 3 '1/2-x, 1/2+y, 1/2+z'
 4 '-x, -y, -z'
 5 '-x, 1/2+y, -z'
 6 '1/2+x, 1/2-y, 1/2-z'
 7 '1/2+x, y, 1/2-z'
 8 'x, 1/2-y, z'
loop_
 _atom_type_symbol
 Eu
 In
 Pt
loop_
 _atom_site_label
 _atom_site_type_symbol
 _atom_site_symmetry_multiplicity
 _atom_site_Wyckoff_symbol
 _atom_site_fract_x
 _atom_site_fract_y
 _atom_site_fract_z
 _atom_site_occupancy
 Eu Eu 4 c 0.0314 0.25 0.67709 1
 In In 4 c 0.1455 0.25 0.0647 1
 Pt Pt 4 c 0.27333 0.25 0.37666 1


_exptl_crystal_colour                    ?
_exptl_crystal_density_meas              ?
_exptl_crystal_density_diffrn            10.93
_cell_measurement_temperature            293
_cell_measurement_radiation              'X-rays, Ag Ka'
_cell_measurement_wavelength             0.56086
_cell_measurement_reflns_used            ?
_diffrn_ambient_temperature              293
_diffrn_measurement_device               'automatic diffractometer'
_diffrn_measurement_device_type          'Enraf-Nonius CAD4'
_diffrn_radiation_type                   'X-rays, Ag Ka'
_diffrn_radiation_wavelength             0.56086
_diffrn_reflns_number                    737
_diffrn_reflns_theta_min                 2
_diffrn_reflns_theta_max                 22
_exptl_absorpt_coefficient_mu            42.67
_exptl_absorpt_correction_type           empirical
_computing_structure_solution            'starting values from the literature'
_refine_ls_number_parameters             20
_refine_ls_number_reflns                 369
_refine_ls_R_factor_gt                   0.0239
_refine_ls_wR_factor_gt                  0.0686

# End of data set 1002530

File: R-M-X_CIFs2/1002693.cif
##############################################################################
#                                                                            #
# Ni-Sc-Si         # ScNiSi                                        # 1002693 #
#                                                                            #
##############################################################################
#                                                                            #
#                           Pearson's Crystal Data                           #
#      Crystal Structure Database for Inorganic Compounds (on DVD)           #
#                              Release 2023/24                               #
#                  Editors: Pierre Villars and Karin Cenzual                 #
#                                                                            #
#   Copyright (c) ASM International & Material Phases Data System (MPDS),    #
# Switzerland & National Institute for Materials Science (NIMS), Japan, 2023 #
#                   All rights reserved. Version 2023.07                     #
#                                                                            #
#   This copy of Pearson's Crystal Data is licensed to:                      #
#   Hunter College - City University of New York                             #
#                                                                            #
##############################################################################

data_1002693
_audit_creation_date                     2024-02-25
_audit_creation_method
;
Pearson's Crystal Data browser
;
#_database_code_PCD                      1002693
_database_code_PDF                       04-010-3511

# Entry summary

_chemical_formula_structural             'Sc Ni Si'
_chemical_formula_sum                    'Ni Sc Si'
_chemical_name_mineral                   ?
_chemical_compound_source                ?
_chemical_name_structure_type            TiNiSi,oP12,62
_chemical_formula_weight                 131.7

# Bibliographic data

_publ_section_title
'The TiNiSi Family of Compounds: Structure and Bonding'                       
_journal_coden_ASTM                      INOCAJ
_journal_name_full                       'Inorg. Chem.'
_journal_year                            1998
_journal_volume                          37
_journal_page_first                      5754
_journal_page_last                       5763
_journal_language                        English
loop_
 _publ_author_name
 _publ_author_address
'Landrum G.A.'
;
Cornell University
Department of Chemistry
Ithaca
U.S.A. New York
;
'Hoffmann R.D.'
;
Cornell University
Department of Chemistry
Ithaca
U.S.A. New York
;
'Evers J.'
;
Munich Ludwig Maximilian University (LMU)
Institut fur Anorganische Chemie
Munich
Germany
;
'Boysen H.'
;
Munich Ludwig Maximilian University (LMU)
Institut fur Kristallographie
Munich
Germany
;

# Standardized crystallographic data

_cell_length_a                           6.392
_cell_length_b                           3.989
_cell_length_c                           6.955
_cell_angle_alpha                        90
_cell_angle_beta                         90
_cell_angle_gamma                        90
_cell_volume                             177.34
_cell_formula_units_Z                    4
_space_group_IT_number                   62
_space_group_name_H-M_alt                'P n m a'
loop_
 _space_group_symop_id
 _space_group_symop_operation_xyz
 1 'x, y, z'
 2 '1/2-x, -y, 1/2+z'
 3 '1/2-x, 1/2+y, 1/2+z'
 4 '-x, -y, -z'
 5 '-x, 1/2+y, -z'
 6 '1/2+x, 1/2-y, 1/2-z'
 7 '1/2+x, y, 1/2-z'
 8 'x, 1/2-y, z'
loop_
 _atom_type_symbol
 Sc
 Ni
 Si
loop_
 _atom_site_label
 _atom_site_type_symbol
 _atom_site_symmetry_multiplicity
 _atom_site_Wyckoff_symbol
 _atom_site_fract_x
 _atom_site_fract_y
 _atom_site_fract_z
 _atom_site_occupancy
 Sc Sc 4 c -0.0055 0.25 0.7046 1
 Ni Ni 4 c 0.1836 0.25 0.0765 1
 Si Si 4 c 0.2997 0.25 0.4086 1


_exptl_crystal_colour                    ?
_exptl_crystal_density_meas              ?
_exptl_crystal_density_diffrn            4.93
_cell_measurement_temperature            ?
_cell_measurement_radiation              'X-rays, Mo Ka'
_cell_measurement_reflns_used            ?
_diffrn_ambient_temperature              ?
_diffrn_measurement_device               'automatic diffractometer'
_diffrn_measurement_device_type          'Huber G644'
_diffrn_radiation_type                   'X-rays, Mo Ka'
_diffrn_reflns_number                    ?
_diffrn_reflns_theta_min                 4
_diffrn_reflns_theta_max                 19
_pd_proc_2theta_range_min                8
_pd_proc_2theta_range_max                38
_exptl_absorpt_coefficient_mu            ?
_exptl_absorpt_correction_type           yes
_computing_structure_solution            'starting values from the literature'
_refine_ls_number_parameters             ?
_refine_ls_number_reflns                 ?
_refine_ls_R_factor_gt                   ?
_refine_ls_wR_factor_gt                  ?
_pd_proc_ls_proof_R_factor               ?
_pd_proc_ls_proof_wR_factor              0.0655
_refine_ls_R_I_factor                    ?

# End of data set 1002693

File: R-M-X_CIFs2/1002709.cif
##############################################################################
#                                                                            #
# La-Ni-Si         # La6Ni1.54Si3                                  # 1002709 #
#                                                                            #
##############################################################################
#                                                                            #
#                           Pearson's Crystal Data                           #
#      Crystal Structure Database for Inorganic Compounds (on DVD)           #
#                              Release 2023/24                               #
#                  Editors: Pierre Villars and Karin Cenzual                 #
#                                                                            #
#   Copyright (c) ASM International & Material Phases Data System (MPDS),    #
# Switzerland & National Institute for Materials Science (NIMS), Japan, 2023 #
#                   All rights reserved. Version 2023.07                     #
#                                                                            #
#   This copy of Pearson's Crystal Data is licensed to:                      #
#   Hunter College - City University of New York                             #
#                                                                            #
##############################################################################

data_1002709
_audit_creation_date                     2024-02-25
_audit_creation_method
;
Pearson's Crystal Data browser
;
#_database_code_PCD                      1002709
_database_code_PDF                       04-010-3525

# Entry summary

_chemical_formula_structural             'La~6~ Ni~1.54~ Si~3~'
_chemical_formula_sum                    'La6 Ni1.54 Si3'
_chemical_name_mineral                   ?
_chemical_compound_source                ?
_chemical_name_structure_type            Nd~6~Ni~1.66~Si~3~,hP26,176
_chemical_formula_weight                 1008.1

# Bibliographic data

_publ_section_title
;
Lanthanum nickel silicides with the general formula La~(n+1)(n+2)~Ni~n(n-1)+2~Si~n(n+1)~ and other series of hexagonal structures with metal:metalloid ratios close to 2:1
;
_journal_coden_ASTM                      INOCAJ
_journal_name_full                       'Inorg. Chem.'
_journal_year                            1998
_journal_volume                          37
_journal_page_first                      5431
_journal_page_last                       5438
_journal_language                        English
loop_
 _publ_author_name
 _publ_author_address
'Prots Y.M.'
;
Munster University (WWU)
Institut fur Anorganische Chemie
Munster
Germany
;
'Jeitschko W.'
;
Munster University (WWU)
Institut fur Anorganische Chemie
Munster
Germany
;

# Standardized crystallographic data

_cell_length_a                           12.243
_cell_length_b                           12.243
_cell_length_c                           4.383
_cell_angle_alpha                        90
_cell_angle_beta                         90
_cell_angle_gamma                        120
_cell_volume                             569
_cell_formula_units_Z                    2
_space_group_IT_number                   176
_space_group_name_H-M_alt                'P 63/m'
loop_
 _space_group_symop_id
 _space_group_symop_operation_xyz
 1 'x, y, z'
 2 '-x+y, -x, 1/2-z'
 3 '-x+y, -x, z'
 4 '-x, -y, -z'
 5 '-x, -y, 1/2+z'
 6 '-y, x-y, 1/2-z'
 7 '-y, x-y, z'
 8 'x, y, 1/2-z'
 9 'x-y, x, -z'
 10 'x-y, x, 1/2+z'
 11 'y, -x+y, -z'
 12 'y, -x+y, 1/2+z'
loop_
 _atom_type_symbol
 Si
 La
 Ni
loop_
 _atom_site_label
 _atom_site_type_symbol
 _atom_site_symmetry_multiplicity
 _atom_site_Wyckoff_symbol
 _atom_site_fract_x
 _atom_site_fract_y
 _atom_site_fract_z
 _atom_site_occupancy
 Si Si 6 h 0.1639 0.4453 0.25 1
 La1 La 6 h 0.2414 0.23084 0.25 1
 La2 La 6 h 0.52021 0.13869 0.25 1
 Ni1 Ni 4 e 0 0 0.104 0.094
 Ni2 Ni 2 c 0.333333 0.666667 0.25 1
 Ni3 Ni 2 a 0 0 0.25 0.355


_exptl_crystal_colour                    ?
_exptl_crystal_density_meas              ?
_exptl_crystal_density_diffrn            5.88
_cell_measurement_temperature            295
_cell_measurement_radiation              'X-rays, Cu Ka'
_cell_measurement_reflns_used            ?
_diffrn_ambient_temperature              295
_diffrn_measurement_device               'automatic diffractometer'
_diffrn_measurement_device_type          'Enraf-Nonius CAD4'
_diffrn_radiation_type                   'X-rays, Mo Ka'
_diffrn_radiation_wavelength             0.71069
_diffrn_reflns_number                    ?
_exptl_absorpt_coefficient_mu            24.74
_exptl_absorpt_correction_type           empirical
_computing_structure_solution            'starting values from the literature'
_refine_ls_number_parameters             ?
_refine_ls_number_reflns                 ?
_refine_ls_R_factor_gt                   0.029
_refine_ls_wR_factor_gt                  0.031

# End of data set 1002709

File: R-M-X_CIFs2/1004127.cif
##############################################################################
#                                                                            #
# Ge-Pt-U          # UPtGe rt                                      # 1004127 #
#                                                                            #
##############################################################################
#                                                                            #
#                           Pearson's Crystal Data                           #
#      Crystal Structure Database for Inorganic Compounds (on DVD)           #
#                              Release 2023/24                               #
#                  Editors: Pierre Villars and Karin Cenzual                 #
#                                                                            #
#   Copyright (c) ASM International & Material Phases Data System (MPDS),    #
# Switzerland & National Institute for Materials Science (NIMS), Japan, 2023 #
#                   All rights reserved. Version 2023.07                     #
#                                                                            #
#   This copy of Pearson's Crystal Data is licensed to:                      #
#   Hunter College - City University of New York                             #
#                                                                            #
##############################################################################

data_1004127
_audit_creation_date                     2024-02-25
_audit_creation_method
;
Pearson's Crystal Data browser
;
#_database_code_PCD                      1004127
_database_code_PDF                       04-011-0980

# Entry summary

_chemical_formula_structural             'U Pt Ge'
_chemical_formula_sum                    'Ge Pt U'
_chemical_name_mineral                   ?
_chemical_compound_source                ?
_chemical_name_structure_type            AuEuGe,oI12,44
_chemical_formula_weight                 505.7

# Bibliographic data

_publ_section_title
'Platinum-germanium ordering in UPtGe'                                        
_journal_coden_ASTM                      SSSCFJ
_journal_name_full                       'Solid State Sci.'
_journal_year                            2001
_journal_volume                          3
_journal_page_first                      697
_journal_page_last                       703
_journal_language                        English
loop_
 _publ_author_name
 _publ_author_address
'Hoffmann R.D.'
;
Munich Ludwig Maximilian University (LMU)
Department fur Chemie
Munich
Germany
;
'Pottgen R.'
;
Munich Ludwig Maximilian University (LMU)
Department fur Chemie
Munich
Germany
;
'Lander G.H.'
;
European Commission Joint Research Center (JRC)
Institute for Transuranium Elements
Karlsruhe
Germany
;
'Rebizant J.'
;
European Commission Joint Research Center (JRC)
Institute for Transuranium Elements
Karlsruhe
Germany
;

# Standardized crystallographic data

_cell_length_a                           4.3286
_cell_length_b                           7.1881
_cell_length_c                           7.5166
_cell_angle_alpha                        90
_cell_angle_beta                         90
_cell_angle_gamma                        90
_cell_volume                             233.9
_cell_formula_units_Z                    4
_space_group_IT_number                   44
_space_group_name_H-M_alt                'I m m 2'
loop_
 _space_group_symop_id
 _space_group_symop_operation_xyz
 1 'x, y, z'
 2 '-x, -y, z'
 3 '-x, y, z'
 4 'x, -y, z'
 5 '1/2+x, 1/2+y, 1/2+z'
 6 '1/2-x, 1/2-y, 1/2+z'
 7 '1/2-x, 1/2+y, 1/2+z'
 8 '1/2+x, 1/2-y, 1/2+z'
loop_
 _atom_type_symbol
 Pt
 Ge
 U
loop_
 _atom_site_label
 _atom_site_type_symbol
 _atom_site_symmetry_multiplicity
 _atom_site_Wyckoff_symbol
 _atom_site_fract_x
 _atom_site_fract_y
 _atom_site_fract_z
 _atom_site_occupancy
 Pt Pt 4 d 0 0.2085 0.362 1
 Ge Ge 4 d 0 0.2795 0.6912 1
 U2 U 2 b 0 0.5 0.0656 1
 U1 U 2 a 0 0 0.0 1


_exptl_crystal_colour                    ?
_exptl_crystal_density_meas              ?
_exptl_crystal_density_diffrn            14.36
_cell_measurement_temperature            ?
_cell_measurement_radiation              'X-rays, Cu Ka1'
_cell_measurement_reflns_used            ?
_diffrn_ambient_temperature              ?
_diffrn_measurement_device               'automatic diffractometer'
_diffrn_measurement_device_type          'Enraf-Nonius CAD4'
_diffrn_radiation_type                   'X-rays, Mo Ka'
_diffrn_reflns_number                    747
_diffrn_reflns_theta_min                 2
_diffrn_reflns_theta_max                 30
_exptl_absorpt_coefficient_mu            141.1
_exptl_absorpt_correction_type           empirical
_computing_structure_solution            'starting values from the literature'
_refine_ls_number_parameters             22
_refine_ls_number_reflns                 351
_refine_ls_R_factor_gt                   0.0340
_refine_ls_wR_factor_gt                  0.0689

# End of data set 1004127

File: R-M-X_CIFs2/1004128.cif
##############################################################################
#                                                                            #
# Ge-Pt-U          # UPtGe rt                                      # 1004128 #
#                                                                            #
##############################################################################
#                                                                            #
#                           Pearson's Crystal Data                           #
#      Crystal Structure Database for Inorganic Compounds (on DVD)           #
#                              Release 2023/24                               #
#                  Editors: Pierre Villars and Karin Cenzual                 #
#                                                                            #
#   Copyright (c) ASM International & Material Phases Data System (MPDS),    #
# Switzerland & National Institute for Materials Science (NIMS), Japan, 2023 #
#                   All rights reserved. Version 2023.07                     #
#                                                                            #
#   This copy of Pearson's Crystal Data is licensed to:                      #
#   Hunter College - City University of New York                             #
#                                                                            #
##############################################################################

data_1004128
_audit_creation_date                     2024-02-25
_audit_creation_method
;
Pearson's Crystal Data browser
;
#_database_code_PCD                      1004128
_database_code_PDF                       ?

# Entry summary

_chemical_formula_structural             'U Pt Ge'
_chemical_formula_sum                    'Ge Pt U'
_chemical_name_mineral                   ?
_chemical_compound_source                ?
_chemical_name_structure_type            AuEuGe,oI12,44
_chemical_formula_weight                 505.7

# Bibliographic data

_publ_section_title
'Platinum-germanium ordering in UPtGe'                                        
_journal_coden_ASTM                      SSSCFJ
_journal_name_full                       'Solid State Sci.'
_journal_year                            2001
_journal_volume                          3
_journal_page_first                      697
_journal_page_last                       703
_journal_language                        English
loop_
 _publ_author_name
 _publ_author_address
'Hoffmann R.D.'
;
Munich Ludwig Maximilian University (LMU)
Department fur Chemie
Munich
Germany
;
'Pottgen R.'
;
Munich Ludwig Maximilian University (LMU)
Department fur Chemie
Munich
Germany
;
'Lander G.H.'
;
European Commission Joint Research Center (JRC)
Institute for Transuranium Elements
Karlsruhe
Germany
;
'Rebizant J.'
;
European Commission Joint Research Center (JRC)
Institute for Transuranium Elements
Karlsruhe
Germany
;

# Standardized crystallographic data

_cell_length_a                           4.3286
_cell_length_b                           7.1881
_cell_length_c                           7.5166
_cell_angle_alpha                        90
_cell_angle_beta                         90
_cell_angle_gamma                        90
_cell_volume                             233.87
_cell_formula_units_Z                    4
_space_group_IT_number                   44
_space_group_name_H-M_alt                'I m m 2'
loop_
 _space_group_symop_id
 _space_group_symop_operation_xyz
 1 'x, y, z'
 2 '-x, -y, z'
 3 '-x, y, z'
 4 'x, -y, z'
 5 '1/2+x, 1/2+y, 1/2+z'
 6 '1/2-x, 1/2-y, 1/2+z'
 7 '1/2-x, 1/2+y, 1/2+z'
 8 '1/2+x, 1/2-y, 1/2+z'
loop_
 _atom_type_symbol
 Ge
 Pt
 U
loop_
 _atom_site_label
 _atom_site_type_symbol
 _atom_site_symmetry_multiplicity
 _atom_site_Wyckoff_symbol
 _atom_site_fract_x
 _atom_site_fract_y
 _atom_site_fract_z
 _atom_site_occupancy
 Ge Ge 4 d 0 0.2198 0.3746 1
 Pt Pt 4 d 0 0.2908 0.7036 1
 U1 U 2 b 0 0.5 0.065 1
 U2 U 2 a 0 0 0.0 1


_exptl_crystal_colour                    ?
_exptl_crystal_density_meas              ?
_exptl_crystal_density_diffrn            14.36
_cell_measurement_temperature            ?
_cell_measurement_radiation              'X-rays, Cu Ka1'
_cell_measurement_reflns_used            ?
_diffrn_ambient_temperature              ?
_diffrn_measurement_device               'automatic diffractometer'
_diffrn_measurement_device_type          'STOE STADI P'
_diffrn_radiation_type                   'X-rays, Cu Ka1'
_diffrn_reflns_number                    ?
_diffrn_reflns_theta_min                 5
_diffrn_reflns_theta_max                 50
_pd_proc_2theta_range_min                10
_pd_proc_2theta_range_max                100
_exptl_absorpt_coefficient_mu            ?
_exptl_absorpt_correction_type           ?
_computing_structure_solution            'starting values from the literature'
_refine_ls_number_parameters             ?
_refine_ls_number_reflns                 ?
_refine_ls_R_factor_gt                   ?
_refine_ls_wR_factor_gt                  ?
_pd_proc_ls_proof_R_factor               0.067
_pd_proc_ls_proof_wR_factor              0.090
_refine_ls_R_I_factor                    ?

# End of data set 1004128
