Repository: bobleesj/cif-filter-copy

## Overview
This Python toolkit provides a set of tools for processing Crystallographic Information File (CIF) files. It allows for moving files based on unsupported formats, unreasonable distances, and specific tags, copying files based on atomic occupancy and mixing, retrieving file information, and checking CIF folder content against an Excel file.

When you run `python main.py`, a prompt below will appear. 
```
Welcome! Please choose an option to proceed:
[1] Move files based on unsupported CIF format
[2] Move files based on unreasonable distance
[3] Move files based on tags
[4] Move files based on supercell atom count
[5] Copy files based on atomic occupancy and mixing

File: R-M-X_CIFs2/1004133.cif
##############################################################################
#                                                                            #
# Ge-Ir-Lu         # LuIrGe                                        # 1004133 #
#                                                                            #
##############################################################################
#                                                                            #
#                           Pearson's Crystal Data                           #
#      Crystal Structure Database for Inorganic Compounds (on DVD)           #
#                              Release 2023/24                               #
#                  Editors: Pierre Villars and Karin Cenzual                 #
#                                                                            #
#   Copyright (c) ASM International & Material Phases Data System (MPDS),    #
# Switzerland & National Institute for Materials Science (NIMS), Japan, 2023 #
#                   All rights reserved. Version 2023.07                     #
#                                                                            #
#   This copy of Pearson's Crystal Data is licensed to:                      #
#   Hunter College - City University of New York                             #
#                                                                            #
##############################################################################

data_1004133
_audit_creation_date                     2024-02-25
_audit_creation_method
;
Pearson's Crystal Data browser
;
#_database_code_PCD                      1004133
_database_code_PDF                       04-011-0984

# Entry summary

_chemical_formula_structural             'Lu Ir Ge'
_chemical_formula_sum                    'Ge Ir Lu'
_chemical_name_mineral                   ?
_chemical_compound_source                ?
_chemical_name_structure_type            TiNiSi,oP12,62
_chemical_formula_weight                 439.8

# Bibliographic data

_publ_section_title
;
Three-dimensional iridium-germanium polyanions in the structures of Yb~2~IrGe~2~, LuIrGe, and Lu~3~Ir~2~Ge~3~
;
_journal_coden_ASTM                      SSSCFJ
_journal_name_full                       'Solid State Sci.'
_journal_year                            2003
_journal_volume                          5
_journal_page_first                      487
_journal_page_last                       493
_journal_language                        English
loop_
 _publ_author_name
 _publ_author_address
'Rodewald U.C.'
;
Munster University (WWU)
Institut fur Anorganische und Analytische Chemie
Munster
Germany
;
'Pottgen R.'
;
Munster University (WWU)
Institut fur Anorganische und Analytische Chemie
Munster
Germany
;

# Standardized crystallographic data

_cell_length_a                           6.681
_cell_length_b                           4.2015
_cell_length_c                           7.544
_cell_angle_alpha                        90
_cell_angle_beta                         90
_cell_angle_gamma                        90
_cell_volume                             211.8
_cell_formula_units_Z                    4
_space_group_IT_number                   62
_space_group_name_H-M_alt                'P n m a'
loop_
 _space_group_symop_id
 _space_group_symop_operation_xyz
 1 'x, y, z'
 2 '1/2-x, -y, 1/2+z'
 3 '1/2-x, 1/2+y, 1/2+z'
 4 '-x, -y, -z'
 5 '-x, 1/2+y, -z'
 6 '1/2+x, 1/2-y, 1/2-z'
 7 '1/2+x, y, 1/2-z'
 8 'x, 1/2-y, z'
loop_
 _atom_type_symbol
 Lu
 Ir
 Ge
loop_
 _atom_site_label
 _atom_site_type_symbol
 _atom_site_symmetry_multiplicity
 _atom_site_Wyckoff_symbol
 _atom_site_fract_x
 _atom_site_fract_y
 _atom_site_fract_z
 _atom_site_occupancy
 Lu Lu 4 c 0.0098 0.25 0.6899 1
 Ir Ir 4 c 0.162 0.25 0.0618 1
 Ge Ge 4 c 0.2882 0.25 0.3848 1


_exptl_crystal_colour                    ?
_exptl_crystal_density_meas              ?
_exptl_crystal_density_diffrn            13.79
_cell_measurement_temperature            ?
_cell_measurement_radiation              'X-rays, Cu Ka1'
_cell_measurement_reflns_used            ?
_diffrn_ambient_temperature              ?
_diffrn_measurement_device               'automatic diffractometer'
_diffrn_measurement_device_type          'Enraf-Nonius CAD4'
_diffrn_radiation_type                   'X-rays, Mo Ka'
_diffrn_reflns_number                    1586
_diffrn_reflns_theta_min                 4
_diffrn_reflns_theta_max                 28
_exptl_absorpt_coefficient_mu            122.6
_exptl_absorpt_correction_type           empirical
_computing_structure_solution            'direct methods, Fourier synthesis'
_refine_ls_number_parameters             19
_refine_ls_number_reflns                 201
_refine_ls_R_factor_gt                   0.0375
_refine_ls_wR_factor_gt                  0.0786

# End of data set 1004133

File: R-M-X_CIFs2/1004135.cif
##############################################################################
#                                                                            #
# Ge-Ir-Yb         # Yb2IrGe2                                      # 1004135 #
#                                                                            #
##############################################################################
#                                                                            #
#                           Pearson's Crystal Data                           #
#      Crystal Structure Database for Inorganic Compounds (on DVD)           #
#                              Release 2023/24                               #
#                  Editors: Pierre Villars and Karin Cenzual                 #
#                                                                            #
#   Copyright (c) ASM International & Material Phases Data System (MPDS),    #
# Switzerland & National Institute for Materials Science (NIMS), Japan, 2023 #
#                   All rights reserved. Version 2023.07                     #
#                                                                            #
#   This copy of Pearson's Crystal Data is licensed to:                      #
#   Hunter College - City University of New York                             #
#                                                                            #
##############################################################################

data_1004135
_audit_creation_date                     2024-02-25
_audit_creation_method
;
Pearson's Crystal Data browser
;
#_database_code_PCD                      1004135
_database_code_PDF                       04-011-0986

# Entry summary

_chemical_formula_structural             'Yb~2~ Ir Ge~2~'
_chemical_formula_sum                    'Ge2 Ir Yb2'
_chemical_name_mineral                   ?
_chemical_compound_source                ?
_chemical_name_structure_type            Sc~2~CoSi~2~,mS20,12
_chemical_formula_weight                 683.5

# Bibliographic data

_publ_section_title
;
Three-dimensional iridium-germanium polyanions in the structures of Yb~2~IrGe~2~, LuIrGe, and Lu~3~Ir~2~Ge~3~
;
_journal_coden_ASTM                      SSSCFJ
_journal_name_full                       'Solid State Sci.'
_journal_year                            2003
_journal_volume                          5
_journal_page_first                      487
_journal_page_last                       493
_journal_language                        English
loop_
 _publ_author_name
 _publ_author_address
'Rodewald U.C.'
;
Munster University (WWU)
Institut fur Anorganische und Analytische Chemie
Munster
Germany
;
'Pottgen R.'
;
Munster University (WWU)
Institut fur Anorganische und Analytische Chemie
Munster
Germany
;

# Standardized crystallographic data

_cell_length_a                           10.271
_cell_length_b                           4.228
_cell_length_c                           10.103
_cell_angle_alpha                        90
_cell_angle_beta                         116.64
_cell_angle_gamma                        90
_cell_volume                             392.2
_cell_formula_units_Z                    4
_space_group_IT_number                   12
_space_group_name_H-M_alt                'C 1 2/m 1'
loop_
 _space_group_symop_id
 _space_group_symop_operation_xyz
 1 'x, y, z'
 2 '-x, -y, -z'
 3 '-x, y, -z'
 4 'x, -y, z'
 5 '1/2+x, 1/2+y, z'
 6 '1/2-x, 1/2-y, -z'
 7 '1/2-x, 1/2+y, -z'
 8 '1/2+x, 1/2-y, z'
loop_
 _atom_type_symbol
 Yb
 Ir
 Ge
loop_
 _atom_site_label
 _atom_site_type_symbol
 _atom_site_symmetry_multiplicity
 _atom_site_Wyckoff_symbol
 _atom_site_fract_x
 _atom_site_fract_y
 _atom_site_fract_z
 _atom_site_occupancy
 Yb1 Yb 4 i 0.00833 0 0.32969 1
 Yb2 Yb 4 i 0.189 0 0.11574 1
 Ir Ir 4 i 0.27258 0 0.66317 1
 Ge1 Ge 4 i 0.3543 0 0.446 1
 Ge2 Ge 4 i 0.4773 0 0.1143 1


_exptl_crystal_colour                    ?
_exptl_crystal_density_meas              ?
_exptl_crystal_density_diffrn            11.58
_cell_measurement_temperature            ?
_cell_measurement_radiation              'X-rays, Cu Ka1'
_cell_measurement_reflns_used            ?
_diffrn_ambient_temperature              ?
_diffrn_measurement_device               'automatic diffractometer'
_diffrn_measurement_device_type          'Enraf-Nonius CAD4'
_diffrn_radiation_type                   'X-rays, Mo Ka'
_diffrn_reflns_number                    1221
_diffrn_reflns_theta_min                 2
_diffrn_reflns_theta_max                 30
_exptl_absorpt_coefficient_mu            95.9
_exptl_absorpt_correction_type           empirical
_computing_structure_solution            'direct methods, Fourier synthesis'
_refine_ls_number_parameters             32
_refine_ls_number_reflns                 573
_refine_ls_R_factor_gt                   0.0356
_refine_ls_wR_factor_gt                  0.1034

# End of data set 1004135

File: R-M-X_CIFs2/1004975.cif
##############################################################################
#                                                                            #
# La-Rh-Sn         # LaRhSn                                        # 1004975 #
#                                                                            #
##############################################################################
#                                                                            #
#                           Pearson's Crystal Data                           #
#      Crystal Structure Database for Inorganic Compounds (on DVD)           #
#                              Release 2023/24                               #
#                  Editors: Pierre Villars and Karin Cenzual                 #
#                                                                            #
#   Copyright (c) ASM International & Material Phases Data System (MPDS),    #
# Switzerland & National Institute for Materials Science (NIMS), Japan, 2023 #
#                   All rights reserved. Version 2023.07                     #
#                                                                            #
#   This copy of Pearson's Crystal Data is licensed to:                      #
#   Hunter College - City University of New York                             #
#                                                                            #
##############################################################################

data_1004975
_audit_creation_date                     2024-02-25
_audit_creation_method
;
Pearson's Crystal Data browser
;
#_database_code_PCD                      1004975
_database_code_PDF                       ?

# Entry summary

_chemical_formula_structural             'La Rh Sn'
_chemical_formula_sum                    'La Rh Sn'
_chemical_name_mineral                   ?
_chemical_compound_source                ?
_chemical_name_structure_type            ZrNiAl,hP9,189
_chemical_formula_weight                 360.5

# Bibliographic data

_publ_section_title
;
The Stannides RERhSn (RE= Ho-Yb) and ScTSn (T= Pd, Pt) - Structure Refinements and ^119^Sn Mossbauer Spectroscopy
;
_journal_coden_ASTM                      ZNBSEN
_journal_name_full                       'Z. Naturforsch., B: J. Chem. Sci.'
_journal_year                            2001
_journal_volume                          56
_journal_page_first                      589
_journal_page_last                       597
_journal_language                        English
loop_
 _publ_author_name
 _publ_author_address
'Mishra R.'
;
Munich Ludwig Maximilian University (LMU)
Department fur Chemie
Munich
Germany
;
'Pottgen R.'
;
Munich Ludwig Maximilian University (LMU)
Department fur Chemie
Munich
Germany
;
'Hoffmann R.D.'
;
Munich Ludwig Maximilian University (LMU)
Department fur Chemie
Munich
Germany
;
'Trill H.'
;
Munster University (WWU)
Institut fur Physikalische Chemie
Munster
Germany
;
'Mosel B.D.'
;
Munster University (WWU)
Institut fur Physikalische Chemie
Munster
Germany
;
'Piotrowski H.'
;
Munich Ludwig Maximilian University (LMU)
Department fur Chemie
Munich
Germany
;
'Zumdick M.F.'
;
Fraunhofer Society
Fraunhofer-Institut fur Fertigungstechnik und Materialforschung (IFAM)
Dresden
Germany
;

# Standardized crystallographic data

_cell_length_a                           7.4874
_cell_length_b                           7.4874
_cell_length_c                           4.2216
_cell_angle_alpha                        90
_cell_angle_beta                         90
_cell_angle_gamma                        120
_cell_volume                             205
_cell_formula_units_Z                    3
_space_group_IT_number                   189
_space_group_name_H-M_alt                'P -6 2 m'
loop_
 _space_group_symop_id
 _space_group_symop_operation_xyz
 1 'x, y, z'
 2 '-x+y, -x, -z'
 3 '-x+y, -x, z'
 4 '-x, -x+y, -z'
 5 '-x, -x+y, z'
 6 '-y, x-y, -z'
 7 '-y, x-y, z'
 8 'x, y, -z'
 9 'x-y, -y, -z'
 10 'x-y, -y, z'
 11 'y, x, -z'
 12 'y, x, z'

# Atomic positions taken from type-defining entry

loop_
 _atom_type_symbol
 Sn
 La
 Rh
loop_
 _atom_site_label
 _atom_site_type_symbol
 _atom_site_symmetry_multiplicity
 _atom_site_Wyckoff_symbol
 _atom_site_fract_x
 _atom_site_fract_y
 _atom_site_fract_z
 _atom_site_occupancy
 Sn1 Sn 3 g 0.2505 0 0.5 1
 La1 La 3 f 0.5925 0 0 1
 Rh1 Rh 2 d 0.333333 0.666667 0.5 1
 Rh2 Rh 1 a 0 0 0 1


_exptl_crystal_colour                    ?
_exptl_crystal_density_meas              ?
_exptl_crystal_density_diffrn            8.76
_cell_measurement_temperature            ?
_cell_measurement_radiation              'X-rays, Cu Ka1'
_cell_measurement_reflns_used            ?
_diffrn_ambient_temperature              ?
_diffrn_measurement_device               'automatic diffractometer'
_diffrn_measurement_device_type          ?
_diffrn_radiation_type                   ?
_diffrn_reflns_number                    ?
_exptl_absorpt_coefficient_mu            ?
_exptl_absorpt_correction_type           ?
_computing_structure_solution            ?
_refine_ls_number_parameters             ?
_refine_ls_number_reflns                 ?
_refine_ls_R_factor_gt                   ?
_refine_ls_wR_factor_gt                  ?

# End of data set 1004975

File: R-M-X_CIFs2/1004976.cif
##############################################################################
#                                                                            #
# Ce-Rh-Sn         # CeRhSn                                        # 1004976 #
#                                                                            #
##############################################################################
#                                                                            #
#                           Pearson's Crystal Data                           #
#      Crystal Structure Database for Inorganic Compounds (on DVD)           #
#                              Release 2023/24                               #
#                  Editors: Pierre Villars and Karin Cenzual                 #
#                                                                            #
#   Copyright (c) ASM International & Material Phases Data System (MPDS),    #
# Switzerland & National Institute for Materials Science (NIMS), Japan, 2023 #
#                   All rights reserved. Version 2023.07                     #
#                                                                            #
#   This copy of Pearson's Crystal Data is licensed to:                      #
#   Hunter College - City University of New York                             #
#                                                                            #
##############################################################################

data_1004976
_audit_creation_date                     2024-02-24
_audit_creation_method
;
Pearson's Crystal Data browser
;
#_database_code_PCD                      1004976
_database_code_PDF                       ?

# Entry summary

_chemical_formula_structural             'Ce Rh Sn'
_chemical_formula_sum                    'Ce Rh Sn'
_chemical_name_mineral                   ?
_chemical_compound_source                ?
_chemical_name_structure_type            ZrNiAl,hP9,189
_chemical_formula_weight                 361.7

# Bibliographic data

_publ_section_title
;
The Stannides RERhSn (RE= Ho-Yb) and ScTSn (T= Pd, Pt) - Structure Refinements and ^119^Sn Mossbauer Spectroscopy
;
_journal_coden_ASTM                      ZNBSEN
_journal_name_full                       'Z. Naturforsch., B: J. Chem. Sci.'
_journal_year                            2001
_journal_volume                          56
_journal_page_first                      589
_journal_page_last                       597
_journal_language                        English
loop_
 _publ_author_name
 _publ_author_address
'Mishra R.'
;
Munich Ludwig Maximilian University (LMU)
Department fur Chemie
Munich
Germany
;
'Pottgen R.'
;
Munich Ludwig Maximilian University (LMU)
Department fur Chemie
Munich
Germany
;
'Hoffmann R.D.'
;
Munich Ludwig Maximilian University (LMU)
Department fur Chemie
Munich
Germany
;
'Trill H.'
;
Munster University (WWU)
Institut fur Physikalische Chemie
Munster
Germany
;
'Mosel B.D.'
;
Munster University (WWU)
Institut fur Physikalische Chemie
Munster
Germany
;
'Piotrowski H.'
;
Munich Ludwig Maximilian University (LMU)
Department fur Chemie
Munich
Germany
;
'Zumdick M.F.'
;
Fraunhofer Society
Fraunhofer-Institut fur Fertigungstechnik und Materialforschung (IFAM)
Dresden
Germany
;

# Standardized crystallographic data

_cell_length_a                           7.458
_cell_length_b                           7.458
_cell_length_c                           4.0862
_cell_angle_alpha                        90
_cell_angle_beta                         90
_cell_angle_gamma                        120
_cell_volume                             196.8
_cell_formula_units_Z                    3
_space_group_IT_number                   189
_space_group_name_H-M_alt                'P -6 2 m'
loop_
 _space_group_symop_id
 _space_group_symop_operation_xyz
 1 'x, y, z'
 2 '-x+y, -x, -z'
 3 '-x+y, -x, z'
 4 '-x, -x+y, -z'
 5 '-x, -x+y, z'
 6 '-y, x-y, -z'
 7 '-y, x-y, z'
 8 'x, y, -z'
 9 'x-y, -y, -z'
 10 'x-y, -y, z'
 11 'y, x, -z'
 12 'y, x, z'

# Atomic positions taken from type-defining entry

loop_
 _atom_type_symbol
 Sn
 Ce
 Rh
loop_
 _atom_site_label
 _atom_site_type_symbol
 _atom_site_symmetry_multiplicity
 _atom_site_Wyckoff_symbol
 _atom_site_fract_x
 _atom_site_fract_y
 _atom_site_fract_z
 _atom_site_occupancy
 Sn1 Sn 3 g 0.2505 0 0.5 1
 Ce1 Ce 3 f 0.5925 0 0 1
 Rh1 Rh 2 d 0.333333 0.666667 0.5 1
 Rh2 Rh 1 a 0 0 0 1


_exptl_crystal_colour                    ?
_exptl_crystal_density_meas              ?
_exptl_crystal_density_diffrn            9.15
_cell_measurement_temperature            ?
_cell_measurement_radiation              'X-rays, Cu Ka1'
_cell_measurement_reflns_used            ?
_diffrn_ambient_temperature              ?
_diffrn_measurement_device               'automatic diffractometer'
_diffrn_measurement_device_type          ?
_diffrn_radiation_type                   ?
_diffrn_reflns_number                    ?
_exptl_absorpt_coefficient_mu            ?
_exptl_absorpt_correction_type           ?
_computing_structure_solution            ?
_refine_ls_number_parameters             ?
_refine_ls_number_reflns                 ?
_refine_ls_R_factor_gt                   ?
_refine_ls_wR_factor_gt                  ?

# End of data set 1004976

File: R-M-X_CIFs2/1004977.cif
##############################################################################
#                                                                            #
# Pr-Rh-Sn         # PrRhSn                                        # 1004977 #
#                                                                            #
##############################################################################
#                                                                            #
#                           Pearson's Crystal Data                           #
#      Crystal Structure Database for Inorganic Compounds (on DVD)           #
#                              Release 2023/24                               #
#                  Editors: Pierre Villars and Karin Cenzual                 #
#                                                                            #
#   Copyright (c) ASM International & Material Phases Data System (MPDS),    #
# Switzerland & National Institute for Materials Science (NIMS), Japan, 2023 #
#                   All rights reserved. Version 2023.07                     #
#                                                                            #
#   This copy of Pearson's Crystal Data is licensed to:                      #
#   Hunter College - City University of New York                             #
#                                                                            #
##############################################################################

data_1004977
_audit_creation_date                     2024-02-25
_audit_creation_method
;
Pearson's Crystal Data browser
;
#_database_code_PCD                      1004977
_database_code_PDF                       ?

# Entry summary

_chemical_formula_structural             'Pr Rh Sn'
_chemical_formula_sum                    'Pr Rh Sn'
_chemical_name_mineral                   ?
_chemical_compound_source                ?
_chemical_name_structure_type            ZrNiAl,hP9,189
_chemical_formula_weight                 362.5

# Bibliographic data

_publ_section_title
;
The Stannides RERhSn (RE= Ho-Yb) and ScTSn (T= Pd, Pt) - Structure Refinements and ^119^Sn Mossbauer Spectroscopy
;
_journal_coden_ASTM                      ZNBSEN
_journal_name_full                       'Z. Naturforsch., B: J. Chem. Sci.'
_journal_year                            2001
_journal_volume                          56
_journal_page_first                      589
_journal_page_last                       597
_journal_language                        English
loop_
 _publ_author_name
 _publ_author_address
'Mishra R.'
;
Munich Ludwig Maximilian University (LMU)
Department fur Chemie
Munich
Germany
;
'Pottgen R.'
;
Munich Ludwig Maximilian University (LMU)
Department fur Chemie
Munich
Germany
;
'Hoffmann R.D.'
;
Munich Ludwig Maximilian University (LMU)
Department fur Chemie
Munich
Germany
;
'Trill H.'
;
Munster University (WWU)
Institut fur Physikalische Chemie
Munster
Germany
;
'Mosel B.D.'
;
Munster University (WWU)
Institut fur Physikalische Chemie
Munster
Germany
;
'Piotrowski H.'
;
Munich Ludwig Maximilian University (LMU)
Department fur Chemie
Munich
Germany
;
'Zumdick M.F.'
;
Fraunhofer Society
Fraunhofer-Institut fur Fertigungstechnik und Materialforschung (IFAM)
Dresden
Germany
;

# Standardized crystallographic data

_cell_length_a                           7.4249
_cell_length_b                           7.4249
_cell_length_c                           4.1505
_cell_angle_alpha                        90
_cell_angle_beta                         90
_cell_angle_gamma                        120
_cell_volume                             198.2
_cell_formula_units_Z                    3
_space_group_IT_number                   189
_space_group_name_H-M_alt                'P -6 2 m'
loop_
 _space_group_symop_id
 _space_group_symop_operation_xyz
 1 'x, y, z'
 2 '-x+y, -x, -z'
 3 '-x+y, -x, z'
 4 '-x, -x+y, -z'
 5 '-x, -x+y, z'
 6 '-y, x-y, -z'
 7 '-y, x-y, z'
 8 'x, y, -z'
 9 'x-y, -y, -z'
 10 'x-y, -y, z'
 11 'y, x, -z'
 12 'y, x, z'

# Atomic positions taken from type-defining entry

loop_
 _atom_type_symbol
 Sn
 Pr
 Rh
loop_
 _atom_site_label
 _atom_site_type_symbol
 _atom_site_symmetry_multiplicity
 _atom_site_Wyckoff_symbol
 _atom_site_fract_x
 _atom_site_fract_y
 _atom_site_fract_z
 _atom_site_occupancy
 Sn1 Sn 3 g 0.2505 0 0.5 1
 Pr1 Pr 3 f 0.5925 0 0 1
 Rh1 Rh 2 d 0.333333 0.666667 0.5 1
 Rh2 Rh 1 a 0 0 0 1


_exptl_crystal_colour                    ?
_exptl_crystal_density_meas              ?
_exptl_crystal_density_diffrn            9.11
_cell_measurement_temperature            ?
_cell_measurement_radiation              'X-rays, Cu Ka1'
_cell_measurement_reflns_used            ?
_diffrn_ambient_temperature              ?
_diffrn_measurement_device               'automatic diffractometer'
_diffrn_measurement_device_type          ?
_diffrn_radiation_type                   ?
_diffrn_reflns_number                    ?
_exptl_absorpt_coefficient_mu            ?
_exptl_absorpt_correction_type           ?
_computing_structure_solution            ?
_refine_ls_number_parameters             ?
_refine_ls_number_reflns                 ?
_refine_ls_R_factor_gt                   ?
_refine_ls_wR_factor_gt                  ?

# End of data set 1004977

File: R-M-X_CIFs2/1004978.cif
##############################################################################
#                                                                            #
# Nd-Rh-Sn         # NdRhSn                                        # 1004978 #
#                                                                            #
##############################################################################
#                                                                            #
#                           Pearson's Crystal Data                           #
#      Crystal Structure Database for Inorganic Compounds (on DVD)           #
#                              Release 2023/24                               #
#                  Editors: Pierre Villars and Karin Cenzual                 #
#                                                                            #
#   Copyright (c) ASM International & Material Phases Data System (MPDS),    #
# Switzerland & National Institute for Materials Science (NIMS), Japan, 2023 #
#                   All rights reserved. Version 2023.07                     #
#                                                                            #
#   This copy of Pearson's Crystal Data is licensed to:                      #
#   Hunter College - City University of New York                             #
#                                                                            #
##############################################################################

data_1004978
_audit_creation_date                     2024-02-25
_audit_creation_method
;
Pearson's Crystal Data browser
;
#_database_code_PCD                      1004978
_database_code_PDF                       ?

# Entry summary

_chemical_formula_structural             'Nd Rh Sn'
_chemical_formula_sum                    'Nd Rh Sn'
_chemical_name_mineral                   ?
_chemical_compound_source                ?
_chemical_name_structure_type            ZrNiAl,hP9,189
_chemical_formula_weight                 365.8

# Bibliographic data

_publ_section_title
;
The Stannides RERhSn (RE= Ho-Yb) and ScTSn (T= Pd, Pt) - Structure Refinements and ^119^Sn Mossbauer Spectroscopy
;
_journal_coden_ASTM                      ZNBSEN
_journal_name_full                       'Z. Naturforsch., B: J. Chem. Sci.'
_journal_year                            2001
_journal_volume                          56
_journal_page_first                      589
_journal_page_last                       597
_journal_language                        English
loop_
 _publ_author_name
 _publ_author_address
'Mishra R.'
;
Munich Ludwig Maximilian University (LMU)
Department fur Chemie
Munich
Germany
;
'Pottgen R.'
;
Munich Ludwig Maximilian University (LMU)
Department fur Chemie
Munich
Germany
;
'Hoffmann R.D.'
;
Munich Ludwig Maximilian University (LMU)
Department fur Chemie
Munich
Germany
;
'Trill H.'
;
Munster University (WWU)
Institut fur Physikalische Chemie
Munster
Germany
;
'Mosel B.D.'
;
Munster University (WWU)
Institut fur Physikalische Chemie
Munster
Germany
;
'Piotrowski H.'
;
Munich Ludwig Maximilian University (LMU)
Department fur Chemie
Munich
Germany
;
'Zumdick M.F.'
;
Fraunhofer Society
Fraunhofer-Institut fur Fertigungstechnik und Materialforschung (IFAM)
Dresden
Germany
;

# Standardized crystallographic data

_cell_length_a                           7.413
_cell_length_b                           7.413
_cell_length_c                           4.129
_cell_angle_alpha                        90
_cell_angle_beta                         90
_cell_angle_gamma                        120
_cell_volume                             196.5
_cell_formula_units_Z                    3
_space_group_IT_number                   189
_space_group_name_H-M_alt                'P -6 2 m'
loop_
 _space_group_symop_id
 _space_group_symop_operation_xyz
 1 'x, y, z'
 2 '-x+y, -x, -z'
 3 '-x+y, -x, z'
 4 '-x, -x+y, -z'
 5 '-x, -x+y, z'
 6 '-y, x-y, -z'
 7 '-y, x-y, z'
 8 'x, y, -z'
 9 'x-y, -y, -z'
 10 'x-y, -y, z'
 11 'y, x, -z'
 12 'y, x, z'

# Atomic positions taken from type-defining entry

loop_
 _atom_type_symbol
 Sn
 Nd
 Rh
loop_
 _atom_site_label
 _atom_site_type_symbol
 _atom_site_symmetry_multiplicity
 _atom_site_Wyckoff_symbol
 _atom_site_fract_x
 _atom_site_fract_y
 _atom_site_fract_z
 _atom_site_occupancy
 Sn1 Sn 3 g 0.2505 0 0.5 1
 Nd1 Nd 3 f 0.5925 0 0 1
 Rh1 Rh 2 d 0.333333 0.666667 0.5 1
 Rh2 Rh 1 a 0 0 0 1


_exptl_crystal_colour                    ?
_exptl_crystal_density_meas              ?
_exptl_crystal_density_diffrn            9.27
_cell_measurement_temperature            ?
_cell_measurement_radiation              'X-rays, Cu Ka1'
_cell_measurement_reflns_used            ?
_diffrn_ambient_temperature              ?
_diffrn_measurement_device               'automatic diffractometer'
_diffrn_measurement_device_type          ?
_diffrn_radiation_type                   ?
_diffrn_reflns_number                    ?
_exptl_absorpt_coefficient_mu            ?
_exptl_absorpt_correction_type           ?
_computing_structure_solution            ?
_refine_ls_number_parameters             ?
_refine_ls_number_reflns                 ?
_refine_ls_R_factor_gt                   ?
_refine_ls_wR_factor_gt                  ?

# End of data set 1004978

File: R-M-X_CIFs2/1004979.cif
##############################################################################
#                                                                            #
# Rh-Sm-Sn         # SmRhSn                                        # 1004979 #
#                                                                            #
##############################################################################
#                                                                            #
#                           Pearson's Crystal Data                           #
#      Crystal Structure Database for Inorganic Compounds (on DVD)           #
#                              Release 2023/24                               #
#                  Editors: Pierre Villars and Karin Cenzual                 #
#                                                                            #
#   Copyright (c) ASM International & Material Phases Data System (MPDS),    #
# Switzerland & National Institute for Materials Science (NIMS), Japan, 2023 #
#                   All rights reserved. Version 2023.07                     #
#                                                                            #
#   This copy of Pearson's Crystal Data is licensed to:                      #
#   Hunter College - City University of New York                             #
#                                                                            #
##############################################################################

data_1004979
_audit_creation_date                     2024-02-25
_audit_creation_method
;
Pearson's Crystal Data browser
;
#_database_code_PCD                      1004979
_database_code_PDF                       ?

# Entry summary

_chemical_formula_structural             'Sm Rh Sn'
_chemical_formula_sum                    'Rh Sm Sn'
_chemical_name_mineral                   ?
_chemical_compound_source                ?
_chemical_name_structure_type            ZrNiAl,hP9,189
_chemical_formula_weight                 372.0

# Bibliographic data

_publ_section_title
;
The Stannides RERhSn (RE= Ho-Yb) and ScTSn (T= Pd, Pt) - Structure Refinements and ^119^Sn Mossbauer Spectroscopy
;
_journal_coden_ASTM                      ZNBSEN
_journal_name_full                       'Z. Naturforsch., B: J. Chem. Sci.'
_journal_year                            2001
_journal_volume                          56
_journal_page_first                      589
_journal_page_last                       597
_journal_language                        English
loop_
 _publ_author_name
 _publ_author_address
'Mishra R.'
;
Munich Ludwig Maximilian University (LMU)
Department fur Chemie
Munich
Germany
;
'Pottgen R.'
;
Munich Ludwig Maximilian University (LMU)
Department fur Chemie
Munich
Germany
;
'Hoffmann R.D.'
;
Munich Ludwig Maximilian University (LMU)
Department fur Chemie
Munich
Germany
;
'Trill H.'
;
Munster University (WWU)
Institut fur Physikalische Chemie
Munster
Germany
;
'Mosel B.D.'
;
Munster University (WWU)
Institut fur Physikalische Chemie
Munster
Germany
;
'Piotrowski H.'
;
Munich Ludwig Maximilian University (LMU)
Department fur Chemie
Munich
Germany
;
'Zumdick M.F.'
;
Fraunhofer Society
Fraunhofer-Institut fur Fertigungstechnik und Materialforschung (IFAM)
Dresden
Germany
;

# Standardized crystallographic data

_cell_length_a                           7.489
_cell_length_b                           7.489
_cell_length_c                           3.97
_cell_angle_alpha                        90
_cell_angle_beta                         90
_cell_angle_gamma                        120
_cell_volume                             192.8
_cell_formula_units_Z                    3
_space_group_IT_number                   189
_space_group_name_H-M_alt                'P -6 2 m'
loop_
 _space_group_symop_id
 _space_group_symop_operation_xyz
 1 'x, y, z'
 2 '-x+y, -x, -z'
 3 '-x+y, -x, z'
 4 '-x, -x+y, -z'
 5 '-x, -x+y, z'
 6 '-y, x-y, -z'
 7 '-y, x-y, z'
 8 'x, y, -z'
 9 'x-y, -y, -z'
 10 'x-y, -y, z'
 11 'y, x, -z'
 12 'y, x, z'

# Atomic positions taken from type-defining entry

loop_
 _atom_type_symbol
 Sn
 Sm
 Rh
loop_
 _atom_site_label
 _atom_site_type_symbol
 _atom_site_symmetry_multiplicity
 _atom_site_Wyckoff_symbol
 _atom_site_fract_x
 _atom_site_fract_y
 _atom_site_fract_z
 _atom_site_occupancy
 Sn1 Sn 3 g 0.2505 0 0.5 1
 Sm1 Sm 3 f 0.5925 0 0 1
 Rh1 Rh 2 d 0.333333 0.666667 0.5 1
 Rh2 Rh 1 a 0 0 0 1


_exptl_crystal_colour                    ?
_exptl_crystal_density_meas              ?
_exptl_crystal_density_diffrn            9.61
_cell_measurement_temperature            ?
_cell_measurement_radiation              'X-rays, Cu Ka1'
_cell_measurement_reflns_used            ?
_diffrn_ambient_temperature              ?
_diffrn_measurement_device               'automatic diffractometer'
_diffrn_measurement_device_type          ?
_diffrn_radiation_type                   ?
_diffrn_reflns_number                    ?
_exptl_absorpt_coefficient_mu            ?
_exptl_absorpt_correction_type           ?
_computing_structure_solution            ?
_refine_ls_number_parameters             ?
_refine_ls_number_reflns                 ?
_refine_ls_R_factor_gt                   ?
_refine_ls_wR_factor_gt                  ?

# End of data set 1004979
