Repository: bobleesj/cif-filter-copy

## Overview
This Python toolkit provides a set of tools for processing Crystallographic Information File (CIF) files. It allows for moving files based on unsupported formats, unreasonable distances, and specific tags, copying files based on atomic occupancy and mixing, retrieving file information, and checking CIF folder content against an Excel file.

When you run `python main.py`, a prompt below will appear. 
```
Welcome! Please choose an option to proceed:
[1] Move files based on unsupported CIF format
[2] Move files based on unreasonable distance
[3] Move files based on tags
[4] Move files based on supercell atom count
[5] Copy files based on atomic occupancy and mixing

File: R-M-X_CIFs2/1004980.cif
##############################################################################
#                                                                            #
# Gd-Rh-Sn         # GdRhSn                                        # 1004980 #
#                                                                            #
##############################################################################
#                                                                            #
#                           Pearson's Crystal Data                           #
#      Crystal Structure Database for Inorganic Compounds (on DVD)           #
#                              Release 2023/24                               #
#                  Editors: Pierre Villars and Karin Cenzual                 #
#                                                                            #
#   Copyright (c) ASM International & Material Phases Data System (MPDS),    #
# Switzerland & National Institute for Materials Science (NIMS), Japan, 2023 #
#                   All rights reserved. Version 2023.07                     #
#                                                                            #
#   This copy of Pearson's Crystal Data is licensed to:                      #
#   Hunter College - City University of New York                             #
#                                                                            #
##############################################################################

data_1004980
_audit_creation_date                     2024-02-24
_audit_creation_method
;
Pearson's Crystal Data browser
;
#_database_code_PCD                      1004980
_database_code_PDF                       ?

# Entry summary

_chemical_formula_structural             'Gd Rh Sn'
_chemical_formula_sum                    'Gd Rh Sn'
_chemical_name_mineral                   ?
_chemical_compound_source                ?
_chemical_name_structure_type            ZrNiAl,hP9,189
_chemical_formula_weight                 378.8

# Bibliographic data

_publ_section_title
;
The Stannides RERhSn (RE= Ho-Yb) and ScTSn (T= Pd, Pt) - Structure Refinements and ^119^Sn Mossbauer Spectroscopy
;
_journal_coden_ASTM                      ZNBSEN
_journal_name_full                       'Z. Naturforsch., B: J. Chem. Sci.'
_journal_year                            2001
_journal_volume                          56
_journal_page_first                      589
_journal_page_last                       597
_journal_language                        English
loop_
 _publ_author_name
 _publ_author_address
'Mishra R.'
;
Munich Ludwig Maximilian University (LMU)
Department fur Chemie
Munich
Germany
;
'Pottgen R.'
;
Munich Ludwig Maximilian University (LMU)
Department fur Chemie
Munich
Germany
;
'Hoffmann R.D.'
;
Munich Ludwig Maximilian University (LMU)
Department fur Chemie
Munich
Germany
;
'Trill H.'
;
Munster University (WWU)
Institut fur Physikalische Chemie
Munster
Germany
;
'Mosel B.D.'
;
Munster University (WWU)
Institut fur Physikalische Chemie
Munster
Germany
;
'Piotrowski H.'
;
Munich Ludwig Maximilian University (LMU)
Department fur Chemie
Munich
Germany
;
'Zumdick M.F.'
;
Fraunhofer Society
Fraunhofer-Institut fur Fertigungstechnik und Materialforschung (IFAM)
Dresden
Germany
;

# Standardized crystallographic data

_cell_length_a                           7.526
_cell_length_b                           7.526
_cell_length_c                           3.8638
_cell_angle_alpha                        90
_cell_angle_beta                         90
_cell_angle_gamma                        120
_cell_volume                             189.5
_cell_formula_units_Z                    3
_space_group_IT_number                   189
_space_group_name_H-M_alt                'P -6 2 m'
loop_
 _space_group_symop_id
 _space_group_symop_operation_xyz
 1 'x, y, z'
 2 '-x+y, -x, -z'
 3 '-x+y, -x, z'
 4 '-x, -x+y, -z'
 5 '-x, -x+y, z'
 6 '-y, x-y, -z'
 7 '-y, x-y, z'
 8 'x, y, -z'
 9 'x-y, -y, -z'
 10 'x-y, -y, z'
 11 'y, x, -z'
 12 'y, x, z'

# Atomic positions taken from type-defining entry

loop_
 _atom_type_symbol
 Sn
 Gd
 Rh
loop_
 _atom_site_label
 _atom_site_type_symbol
 _atom_site_symmetry_multiplicity
 _atom_site_Wyckoff_symbol
 _atom_site_fract_x
 _atom_site_fract_y
 _atom_site_fract_z
 _atom_site_occupancy
 Sn1 Sn 3 g 0.2505 0 0.5 1
 Gd1 Gd 3 f 0.5925 0 0 1
 Rh1 Rh 2 d 0.333333 0.666667 0.5 1
 Rh2 Rh 1 a 0 0 0 1


_exptl_crystal_colour                    ?
_exptl_crystal_density_meas              ?
_exptl_crystal_density_diffrn            9.96
_cell_measurement_temperature            ?
_cell_measurement_radiation              'X-rays, Cu Ka1'
_cell_measurement_reflns_used            ?
_diffrn_ambient_temperature              ?
_diffrn_measurement_device               'automatic diffractometer'
_diffrn_measurement_device_type          ?
_diffrn_radiation_type                   ?
_diffrn_reflns_number                    ?
_exptl_absorpt_coefficient_mu            ?
_exptl_absorpt_correction_type           ?
_computing_structure_solution            ?
_refine_ls_number_parameters             ?
_refine_ls_number_reflns                 ?
_refine_ls_R_factor_gt                   ?
_refine_ls_wR_factor_gt                  ?

# End of data set 1004980

File: R-M-X_CIFs2/1004981.cif
##############################################################################
#                                                                            #
# Ho-Rh-Sn         # HoRhSn hex                                    # 1004981 #
#                                                                            #
##############################################################################
#                                                                            #
#                           Pearson's Crystal Data                           #
#      Crystal Structure Database for Inorganic Compounds (on DVD)           #
#                              Release 2023/24                               #
#                  Editors: Pierre Villars and Karin Cenzual                 #
#                                                                            #
#   Copyright (c) ASM International & Material Phases Data System (MPDS),    #
# Switzerland & National Institute for Materials Science (NIMS), Japan, 2023 #
#                   All rights reserved. Version 2023.07                     #
#                                                                            #
#   This copy of Pearson's Crystal Data is licensed to:                      #
#   Hunter College - City University of New York                             #
#                                                                            #
##############################################################################

data_1004981
_audit_creation_date                     2024-02-25
_audit_creation_method
;
Pearson's Crystal Data browser
;
#_database_code_PCD                      1004981
_database_code_PDF                       04-017-7457

# Entry summary

_chemical_formula_structural             'Ho Rh Sn'
_chemical_formula_sum                    'Ho Rh Sn'
_chemical_name_mineral                   ?
_chemical_compound_source                ?
_chemical_name_structure_type            ZrNiAl,hP9,189
_chemical_formula_weight                 386.5

# Bibliographic data

_publ_section_title
;
The Stannides RERhSn (RE= Ho-Yb) and ScTSn (T= Pd, Pt) - Structure Refinements and ^119^Sn Mossbauer Spectroscopy
;
_journal_coden_ASTM                      ZNBSEN
_journal_name_full                       'Z. Naturforsch., B: J. Chem. Sci.'
_journal_year                            2001
_journal_volume                          56
_journal_page_first                      589
_journal_page_last                       597
_journal_language                        English
loop_
 _publ_author_name
 _publ_author_address
'Mishra R.'
;
Munich Ludwig Maximilian University (LMU)
Department fur Chemie
Munich
Germany
;
'Pottgen R.'
;
Munich Ludwig Maximilian University (LMU)
Department fur Chemie
Munich
Germany
;
'Hoffmann R.D.'
;
Munich Ludwig Maximilian University (LMU)
Department fur Chemie
Munich
Germany
;
'Trill H.'
;
Munster University (WWU)
Institut fur Physikalische Chemie
Munster
Germany
;
'Mosel B.D.'
;
Munster University (WWU)
Institut fur Physikalische Chemie
Munster
Germany
;
'Piotrowski H.'
;
Munich Ludwig Maximilian University (LMU)
Department fur Chemie
Munich
Germany
;
'Zumdick M.F.'
;
Fraunhofer Society
Fraunhofer-Institut fur Fertigungstechnik und Materialforschung (IFAM)
Dresden
Germany
;

# Standardized crystallographic data

_cell_length_a                           7.545
_cell_length_b                           7.545
_cell_length_c                           3.771
_cell_angle_alpha                        90
_cell_angle_beta                         90
_cell_angle_gamma                        120
_cell_volume                             185.9
_cell_formula_units_Z                    3
_space_group_IT_number                   189
_space_group_name_H-M_alt                'P -6 2 m'
loop_
 _space_group_symop_id
 _space_group_symop_operation_xyz
 1 'x, y, z'
 2 '-x+y, -x, -z'
 3 '-x+y, -x, z'
 4 '-x, -x+y, -z'
 5 '-x, -x+y, z'
 6 '-y, x-y, -z'
 7 '-y, x-y, z'
 8 'x, y, -z'
 9 'x-y, -y, -z'
 10 'x-y, -y, z'
 11 'y, x, -z'
 12 'y, x, z'
loop_
 _atom_type_symbol
 Sn
 Ho
 Rh
loop_
 _atom_site_label
 _atom_site_type_symbol
 _atom_site_symmetry_multiplicity
 _atom_site_Wyckoff_symbol
 _atom_site_fract_x
 _atom_site_fract_y
 _atom_site_fract_z
 _atom_site_occupancy
 Sn Sn 3 g 0.2622 0 0.5 1
 Ho Ho 3 f 0.59605 0 0 1
 Rh1 Rh 2 d 0.333333 0.666667 0.5 1
 Rh2 Rh 1 a 0 0 0 1


_exptl_crystal_colour                    ?
_exptl_crystal_density_meas              ?
_exptl_crystal_density_diffrn            10.36
_cell_measurement_temperature            ?
_cell_measurement_radiation              'X-rays, Cu Ka1'
_cell_measurement_reflns_used            ?
_diffrn_ambient_temperature              ?
_diffrn_measurement_device               'automatic diffractometer'
_diffrn_measurement_device_type          'Enraf-Nonius CAD4'
_diffrn_radiation_type                   'X-rays, Mo Ka'
_diffrn_radiation_wavelength             0.71073
_diffrn_reflns_number                    1542
_diffrn_reflns_theta_min                 2
_diffrn_reflns_theta_max                 30
_exptl_absorpt_coefficient_mu            47.8
_exptl_absorpt_correction_type           empirical
_computing_structure_solution            'starting values from the literature'
_refine_ls_number_parameters             14
_refine_ls_number_reflns                 211
_refine_ls_R_factor_gt                   0.0193
_refine_ls_wR_factor_gt                  0.0357

# End of data set 1004981

File: R-M-X_CIFs2/1004982.cif
##############################################################################
#                                                                            #
# Er-Rh-Sn         # ErRhSn hex                                    # 1004982 #
#                                                                            #
##############################################################################
#                                                                            #
#                           Pearson's Crystal Data                           #
#      Crystal Structure Database for Inorganic Compounds (on DVD)           #
#                              Release 2023/24                               #
#                  Editors: Pierre Villars and Karin Cenzual                 #
#                                                                            #
#   Copyright (c) ASM International & Material Phases Data System (MPDS),    #
# Switzerland & National Institute for Materials Science (NIMS), Japan, 2023 #
#                   All rights reserved. Version 2023.07                     #
#                                                                            #
#   This copy of Pearson's Crystal Data is licensed to:                      #
#   Hunter College - City University of New York                             #
#                                                                            #
##############################################################################

data_1004982
_audit_creation_date                     2024-02-24
_audit_creation_method
;
Pearson's Crystal Data browser
;
#_database_code_PCD                      1004982
_database_code_PDF                       04-027-0653

# Entry summary

_chemical_formula_structural             'Er Rh Sn'
_chemical_formula_sum                    'Er Rh Sn'
_chemical_name_mineral                   ?
_chemical_compound_source                ?
_chemical_name_structure_type            ZrNiAl,hP9,189
_chemical_formula_weight                 388.9

# Bibliographic data

_publ_section_title
;
The Stannides RERhSn (RE= Ho-Yb) and ScTSn (T= Pd, Pt) - Structure Refinements and ^119^Sn Mossbauer Spectroscopy
;
_journal_coden_ASTM                      ZNBSEN
_journal_name_full                       'Z. Naturforsch., B: J. Chem. Sci.'
_journal_year                            2001
_journal_volume                          56
_journal_page_first                      589
_journal_page_last                       597
_journal_language                        English
loop_
 _publ_author_name
 _publ_author_address
'Mishra R.'
;
Munich Ludwig Maximilian University (LMU)
Department fur Chemie
Munich
Germany
;
'Pottgen R.'
;
Munich Ludwig Maximilian University (LMU)
Department fur Chemie
Munich
Germany
;
'Hoffmann R.D.'
;
Munich Ludwig Maximilian University (LMU)
Department fur Chemie
Munich
Germany
;
'Trill H.'
;
Munster University (WWU)
Institut fur Physikalische Chemie
Munster
Germany
;
'Mosel B.D.'
;
Munster University (WWU)
Institut fur Physikalische Chemie
Munster
Germany
;
'Piotrowski H.'
;
Munich Ludwig Maximilian University (LMU)
Department fur Chemie
Munich
Germany
;
'Zumdick M.F.'
;
Fraunhofer Society
Fraunhofer-Institut fur Fertigungstechnik und Materialforschung (IFAM)
Dresden
Germany
;

# Standardized crystallographic data

_cell_length_a                           7.533
_cell_length_b                           7.533
_cell_length_c                           3.7216
_cell_angle_alpha                        90
_cell_angle_beta                         90
_cell_angle_gamma                        120
_cell_volume                             182.9
_cell_formula_units_Z                    3
_space_group_IT_number                   189
_space_group_name_H-M_alt                'P -6 2 m'
loop_
 _space_group_symop_id
 _space_group_symop_operation_xyz
 1 'x, y, z'
 2 '-x+y, -x, -z'
 3 '-x+y, -x, z'
 4 '-x, -x+y, -z'
 5 '-x, -x+y, z'
 6 '-y, x-y, -z'
 7 '-y, x-y, z'
 8 'x, y, -z'
 9 'x-y, -y, -z'
 10 'x-y, -y, z'
 11 'y, x, -z'
 12 'y, x, z'
loop_
 _atom_type_symbol
 Sn
 Er
 Rh
loop_
 _atom_site_label
 _atom_site_type_symbol
 _atom_site_symmetry_multiplicity
 _atom_site_Wyckoff_symbol
 _atom_site_fract_x
 _atom_site_fract_y
 _atom_site_fract_z
 _atom_site_occupancy
 Sn Sn 3 g 0.2642 0 0.5 1
 Er Er 3 f 0.5972 0 0 1
 Rh1 Rh 2 d 0.333333 0.666667 0.5 1
 Rh2 Rh 1 a 0 0 0 1


_exptl_crystal_colour                    ?
_exptl_crystal_density_meas              ?
_exptl_crystal_density_diffrn            10.59
_cell_measurement_temperature            ?
_cell_measurement_radiation              'X-rays, Cu Ka1'
_cell_measurement_reflns_used            ?
_diffrn_ambient_temperature              ?
_diffrn_measurement_device               'automatic diffractometer'
_diffrn_measurement_device_type          'STOE IPDS'
_diffrn_radiation_type                   'X-rays, Mo Ka'
_diffrn_radiation_wavelength             0.71073
_diffrn_reflns_number                    1895
_diffrn_reflns_theta_min                 2
_diffrn_reflns_theta_max                 31
_exptl_absorpt_coefficient_mu            50.5
_exptl_absorpt_correction_type           analytical
_computing_structure_solution            'starting values from the literature'
_refine_ls_number_parameters             14
_refine_ls_number_reflns                 218
_refine_ls_R_factor_gt                   0.0303
_refine_ls_wR_factor_gt                  0.0700

# End of data set 1004982

File: R-M-X_CIFs2/1004983.cif
##############################################################################
#                                                                            #
# Rh-Sn-Tm         # TmRhSn                                        # 1004983 #
#                                                                            #
##############################################################################
#                                                                            #
#                           Pearson's Crystal Data                           #
#      Crystal Structure Database for Inorganic Compounds (on DVD)           #
#                              Release 2023/24                               #
#                  Editors: Pierre Villars and Karin Cenzual                 #
#                                                                            #
#   Copyright (c) ASM International & Material Phases Data System (MPDS),    #
# Switzerland & National Institute for Materials Science (NIMS), Japan, 2023 #
#                   All rights reserved. Version 2023.07                     #
#                                                                            #
#   This copy of Pearson's Crystal Data is licensed to:                      #
#   Hunter College - City University of New York                             #
#                                                                            #
##############################################################################

data_1004983
_audit_creation_date                     2024-02-25
_audit_creation_method
;
Pearson's Crystal Data browser
;
#_database_code_PCD                      1004983
_database_code_PDF                       04-027-0654

# Entry summary

_chemical_formula_structural             'Tm Rh Sn'
_chemical_formula_sum                    'Rh Sn Tm'
_chemical_name_mineral                   ?
_chemical_compound_source                ?
_chemical_name_structure_type            ZrNiAl,hP9,189
_chemical_formula_weight                 390.5

# Bibliographic data

_publ_section_title
;
The Stannides RERhSn (RE= Ho-Yb) and ScTSn (T= Pd, Pt) - Structure Refinements and ^119^Sn Mossbauer Spectroscopy
;
_journal_coden_ASTM                      ZNBSEN
_journal_name_full                       'Z. Naturforsch., B: J. Chem. Sci.'
_journal_year                            2001
_journal_volume                          56
_journal_page_first                      589
_journal_page_last                       597
_journal_language                        English
loop_
 _publ_author_name
 _publ_author_address
'Mishra R.'
;
Munich Ludwig Maximilian University (LMU)
Department fur Chemie
Munich
Germany
;
'Pottgen R.'
;
Munich Ludwig Maximilian University (LMU)
Department fur Chemie
Munich
Germany
;
'Hoffmann R.D.'
;
Munich Ludwig Maximilian University (LMU)
Department fur Chemie
Munich
Germany
;
'Trill H.'
;
Munster University (WWU)
Institut fur Physikalische Chemie
Munster
Germany
;
'Mosel B.D.'
;
Munster University (WWU)
Institut fur Physikalische Chemie
Munster
Germany
;
'Piotrowski H.'
;
Munich Ludwig Maximilian University (LMU)
Department fur Chemie
Munich
Germany
;
'Zumdick M.F.'
;
Fraunhofer Society
Fraunhofer-Institut fur Fertigungstechnik und Materialforschung (IFAM)
Dresden
Germany
;

# Standardized crystallographic data

_cell_length_a                           7.537
_cell_length_b                           7.537
_cell_length_c                           3.69
_cell_angle_alpha                        90
_cell_angle_beta                         90
_cell_angle_gamma                        120
_cell_volume                             181.5
_cell_formula_units_Z                    3
_space_group_IT_number                   189
_space_group_name_H-M_alt                'P -6 2 m'
loop_
 _space_group_symop_id
 _space_group_symop_operation_xyz
 1 'x, y, z'
 2 '-x+y, -x, -z'
 3 '-x+y, -x, z'
 4 '-x, -x+y, -z'
 5 '-x, -x+y, z'
 6 '-y, x-y, -z'
 7 '-y, x-y, z'
 8 'x, y, -z'
 9 'x-y, -y, -z'
 10 'x-y, -y, z'
 11 'y, x, -z'
 12 'y, x, z'
loop_
 _atom_type_symbol
 Sn
 Tm
 Rh
loop_
 _atom_site_label
 _atom_site_type_symbol
 _atom_site_symmetry_multiplicity
 _atom_site_Wyckoff_symbol
 _atom_site_fract_x
 _atom_site_fract_y
 _atom_site_fract_z
 _atom_site_occupancy
 Sn Sn 3 g 0.2651 0 0.5 1
 Tm Tm 3 f 0.5977 0 0 1
 Rh1 Rh 2 d 0.333333 0.666667 0.5 1
 Rh2 Rh 1 a 0 0 0 1


_exptl_crystal_colour                    ?
_exptl_crystal_density_meas              ?
_exptl_crystal_density_diffrn            10.72
_cell_measurement_temperature            ?
_cell_measurement_radiation              'X-rays, Cu Ka1'
_cell_measurement_reflns_used            ?
_diffrn_ambient_temperature              ?
_diffrn_measurement_device               'automatic diffractometer'
_diffrn_measurement_device_type          'STOE IPDS'
_diffrn_radiation_type                   'X-rays, Mo Ka'
_diffrn_radiation_wavelength             0.71073
_diffrn_reflns_number                    1899
_diffrn_reflns_theta_min                 2
_diffrn_reflns_theta_max                 31
_exptl_absorpt_coefficient_mu            52.9
_exptl_absorpt_correction_type           spherical
_computing_structure_solution            'starting values from the literature'
_refine_ls_number_parameters             14
_refine_ls_number_reflns                 222
_refine_ls_R_factor_gt                   0.0294
_refine_ls_wR_factor_gt                  0.0663

# End of data set 1004983

File: R-M-X_CIFs2/1004984.cif
##############################################################################
#                                                                            #
# Rh-Sn-Yb         # YbRhSn                                        # 1004984 #
#                                                                            #
##############################################################################
#                                                                            #
#                           Pearson's Crystal Data                           #
#      Crystal Structure Database for Inorganic Compounds (on DVD)           #
#                              Release 2023/24                               #
#                  Editors: Pierre Villars and Karin Cenzual                 #
#                                                                            #
#   Copyright (c) ASM International & Material Phases Data System (MPDS),    #
# Switzerland & National Institute for Materials Science (NIMS), Japan, 2023 #
#                   All rights reserved. Version 2023.07                     #
#                                                                            #
#   This copy of Pearson's Crystal Data is licensed to:                      #
#   Hunter College - City University of New York                             #
#                                                                            #
##############################################################################

data_1004984
_audit_creation_date                     2024-02-25
_audit_creation_method
;
Pearson's Crystal Data browser
;
#_database_code_PCD                      1004984
_database_code_PDF                       04-027-0655

# Entry summary

_chemical_formula_structural             'Yb Rh Sn'
_chemical_formula_sum                    'Rh Sn Yb'
_chemical_name_mineral                   ?
_chemical_compound_source                ?
_chemical_name_structure_type            ZrNiAl,hP9,189
_chemical_formula_weight                 394.7

# Bibliographic data

_publ_section_title
;
The Stannides RERhSn (RE= Ho-Yb) and ScTSn (T= Pd, Pt) - Structure Refinements and ^119^Sn Mossbauer Spectroscopy
;
_journal_coden_ASTM                      ZNBSEN
_journal_name_full                       'Z. Naturforsch., B: J. Chem. Sci.'
_journal_year                            2001
_journal_volume                          56
_journal_page_first                      589
_journal_page_last                       597
_journal_language                        English
loop_
 _publ_author_name
 _publ_author_address
'Mishra R.'
;
Munich Ludwig Maximilian University (LMU)
Department fur Chemie
Munich
Germany
;
'Pottgen R.'
;
Munich Ludwig Maximilian University (LMU)
Department fur Chemie
Munich
Germany
;
'Hoffmann R.D.'
;
Munich Ludwig Maximilian University (LMU)
Department fur Chemie
Munich
Germany
;
'Trill H.'
;
Munster University (WWU)
Institut fur Physikalische Chemie
Munster
Germany
;
'Mosel B.D.'
;
Munster University (WWU)
Institut fur Physikalische Chemie
Munster
Germany
;
'Piotrowski H.'
;
Munich Ludwig Maximilian University (LMU)
Department fur Chemie
Munich
Germany
;
'Zumdick M.F.'
;
Fraunhofer Society
Fraunhofer-Institut fur Fertigungstechnik und Materialforschung (IFAM)
Dresden
Germany
;

# Standardized crystallographic data

_cell_length_a                           7.5317
_cell_length_b                           7.5317
_cell_length_c                           3.6653
_cell_angle_alpha                        90
_cell_angle_beta                         90
_cell_angle_gamma                        120
_cell_volume                             180.1
_cell_formula_units_Z                    3
_space_group_IT_number                   189
_space_group_name_H-M_alt                'P -6 2 m'
loop_
 _space_group_symop_id
 _space_group_symop_operation_xyz
 1 'x, y, z'
 2 '-x+y, -x, -z'
 3 '-x+y, -x, z'
 4 '-x, -x+y, -z'
 5 '-x, -x+y, z'
 6 '-y, x-y, -z'
 7 '-y, x-y, z'
 8 'x, y, -z'
 9 'x-y, -y, -z'
 10 'x-y, -y, z'
 11 'y, x, -z'
 12 'y, x, z'
loop_
 _atom_type_symbol
 Sn
 Yb
 Rh
loop_
 _atom_site_label
 _atom_site_type_symbol
 _atom_site_symmetry_multiplicity
 _atom_site_Wyckoff_symbol
 _atom_site_fract_x
 _atom_site_fract_y
 _atom_site_fract_z
 _atom_site_occupancy
 Sn Sn 3 g 0.2658 0 0.5 1
 Yb Yb 3 f 0.59848 0 0 1
 Rh1 Rh 2 d 0.333333 0.666667 0.5 1
 Rh2 Rh 1 a 0 0 0 1


_exptl_crystal_colour                    ?
_exptl_crystal_density_meas              ?
_exptl_crystal_density_diffrn            10.92
_cell_measurement_temperature            ?
_cell_measurement_radiation              'X-rays, Cu Ka1'
_cell_measurement_reflns_used            ?
_diffrn_ambient_temperature              ?
_diffrn_measurement_device               'automatic diffractometer'
_diffrn_measurement_device_type          'STOE IPDS'
_diffrn_radiation_type                   'X-rays, Mo Ka'
_diffrn_radiation_wavelength             0.71073
_diffrn_reflns_number                    1022
_diffrn_reflns_theta_min                 2
_diffrn_reflns_theta_max                 28
_exptl_absorpt_coefficient_mu            55.3
_exptl_absorpt_correction_type           analytical
_computing_structure_solution            'starting values from the literature'
_refine_ls_number_parameters             14
_refine_ls_number_reflns                 176
_refine_ls_R_factor_gt                   0.0246
_refine_ls_wR_factor_gt                  0.0564

# End of data set 1004984

File: R-M-X_CIFs2/1004985.cif
##############################################################################
#                                                                            #
# Pt-Sc-Sn         # ScPtSn hex                                    # 1004985 #
#                                                                            #
##############################################################################
#                                                                            #
#                           Pearson's Crystal Data                           #
#      Crystal Structure Database for Inorganic Compounds (on DVD)           #
#                              Release 2023/24                               #
#                  Editors: Pierre Villars and Karin Cenzual                 #
#                                                                            #
#   Copyright (c) ASM International & Material Phases Data System (MPDS),    #
# Switzerland & National Institute for Materials Science (NIMS), Japan, 2023 #
#                   All rights reserved. Version 2023.07                     #
#                                                                            #
#   This copy of Pearson's Crystal Data is licensed to:                      #
#   Hunter College - City University of New York                             #
#                                                                            #
##############################################################################

data_1004985
_audit_creation_date                     2024-02-25
_audit_creation_method
;
Pearson's Crystal Data browser
;
#_database_code_PCD                      1004985
_database_code_PDF                       04-027-0656

# Entry summary

_chemical_formula_structural             'Sc Pt Sn'
_chemical_formula_sum                    'Pt Sc Sn'
_chemical_name_mineral                   ?
_chemical_compound_source                ?
_chemical_name_structure_type            HfRhSn,hP18,190
_chemical_formula_weight                 358.7

# Bibliographic data

_publ_section_title
;
The Stannides RERhSn (RE= Ho-Yb) and ScTSn (T= Pd, Pt) - Structure Refinements and ^119^Sn Mossbauer Spectroscopy
;
_journal_coden_ASTM                      ZNBSEN
_journal_name_full                       'Z. Naturforsch., B: J. Chem. Sci.'
_journal_year                            2001
_journal_volume                          56
_journal_page_first                      589
_journal_page_last                       597
_journal_language                        English
loop_
 _publ_author_name
 _publ_author_address
'Mishra R.'
;
Munich Ludwig Maximilian University (LMU)
Department fur Chemie
Munich
Germany
;
'Pottgen R.'
;
Munich Ludwig Maximilian University (LMU)
Department fur Chemie
Munich
Germany
;
'Hoffmann R.D.'
;
Munich Ludwig Maximilian University (LMU)
Department fur Chemie
Munich
Germany
;
'Trill H.'
;
Munster University (WWU)
Institut fur Physikalische Chemie
Munster
Germany
;
'Mosel B.D.'
;
Munster University (WWU)
Institut fur Physikalische Chemie
Munster
Germany
;
'Piotrowski H.'
;
Munich Ludwig Maximilian University (LMU)
Department fur Chemie
Munich
Germany
;
'Zumdick M.F.'
;
Fraunhofer Society
Fraunhofer-Institut fur Fertigungstechnik und Materialforschung (IFAM)
Dresden
Germany
;

# Standardized crystallographic data

_cell_length_a                           7.3837
_cell_length_b                           7.3837
_cell_length_c                           7.2947
_cell_angle_alpha                        90
_cell_angle_beta                         90
_cell_angle_gamma                        120
_cell_volume                             344.4
_cell_formula_units_Z                    6
_space_group_IT_number                   190
_space_group_name_H-M_alt                'P -6 2 c'
loop_
 _space_group_symop_id
 _space_group_symop_operation_xyz
 1 'x, y, z'
 2 '-x+y, -x, 1/2-z'
 3 '-x+y, -x, z'
 4 '-x, -x+y, -z'
 5 '-x, -x+y, 1/2+z'
 6 '-y, x-y, 1/2-z'
 7 '-y, x-y, z'
 8 'x, y, 1/2-z'
 9 'x-y, -y, -z'
 10 'x-y, -y, 1/2+z'
 11 'y, x, -z'
 12 'y, x, 1/2+z'
loop_
 _atom_type_symbol
 Sc
 Sn
 Pt
loop_
 _atom_site_label
 _atom_site_type_symbol
 _atom_site_symmetry_multiplicity
 _atom_site_Wyckoff_symbol
 _atom_site_fract_x
 _atom_site_fract_y
 _atom_site_fract_z
 _atom_site_occupancy
 Sc Sc 6 h 0.4047 0.3856 0.25 1
 Sn Sn 6 g 0.273 0 0 1
 Pt1 Pt 4 f 0.333333 0.666667 0.0366 1
 Pt2 Pt 2 b 0 0 0.25 1


_exptl_crystal_colour                    ?
_exptl_crystal_density_meas              ?
_exptl_crystal_density_diffrn            10.38
_cell_measurement_temperature            ?
_cell_measurement_radiation              'X-rays, Cu Ka1'
_cell_measurement_reflns_used            ?
_diffrn_ambient_temperature              ?
_diffrn_measurement_device               'automatic diffractometer'
_diffrn_measurement_device_type          'Enraf-Nonius CAD4'
_diffrn_radiation_type                   'X-rays, Mo Ka'
_diffrn_radiation_wavelength             0.71073
_diffrn_reflns_number                    2197
_diffrn_reflns_theta_min                 2
_diffrn_reflns_theta_max                 30
_exptl_absorpt_coefficient_mu            74.0
_exptl_absorpt_correction_type           empirical
_computing_structure_solution            'starting values from the literature'
_refine_ls_number_parameters             14
_refine_ls_number_reflns                 306
_refine_ls_R_factor_gt                   0.0201
_refine_ls_wR_factor_gt                  0.0408

# End of data set 1004985

File: R-M-X_CIFs2/1004986.cif
##############################################################################
#                                                                            #
# Pd-Sc-Sn         # ScPdSn                                        # 1004986 #
#                                                                            #
##############################################################################
#                                                                            #
#                           Pearson's Crystal Data                           #
#      Crystal Structure Database for Inorganic Compounds (on DVD)           #
#                              Release 2023/24                               #
#                  Editors: Pierre Villars and Karin Cenzual                 #
#                                                                            #
#   Copyright (c) ASM International & Material Phases Data System (MPDS),    #
# Switzerland & National Institute for Materials Science (NIMS), Japan, 2023 #
#                   All rights reserved. Version 2023.07                     #
#                                                                            #
#   This copy of Pearson's Crystal Data is licensed to:                      #
#   Hunter College - City University of New York                             #
#                                                                            #
##############################################################################

data_1004986
_audit_creation_date                     2024-02-25
_audit_creation_method
;
Pearson's Crystal Data browser
;
#_database_code_PCD                      1004986
_database_code_PDF                       ?

# Entry summary

_chemical_formula_structural             'Sc Pd Sn'
_chemical_formula_sum                    'Pd Sc Sn'
_chemical_name_mineral                   ?
_chemical_compound_source                ?
_chemical_name_structure_type            HfRhSn,hP18,190
_chemical_formula_weight                 270.0

# Bibliographic data

_publ_section_title
;
The Stannides RERhSn (RE= Ho-Yb) and ScTSn (T= Pd, Pt) - Structure Refinements and ^119^Sn Mossbauer Spectroscopy
;
_journal_coden_ASTM                      ZNBSEN
_journal_name_full                       'Z. Naturforsch., B: J. Chem. Sci.'
_journal_year                            2001
_journal_volume                          56
_journal_page_first                      589
_journal_page_last                       597
_journal_language                        English
loop_
 _publ_author_name
 _publ_author_address
'Mishra R.'
;
Munich Ludwig Maximilian University (LMU)
Department fur Chemie
Munich
Germany
;
'Pottgen R.'
;
Munich Ludwig Maximilian University (LMU)
Department fur Chemie
Munich
Germany
;
'Hoffmann R.D.'
;
Munich Ludwig Maximilian University (LMU)
Department fur Chemie
Munich
Germany
;
'Trill H.'
;
Munster University (WWU)
Institut fur Physikalische Chemie
Munster
Germany
;
'Mosel B.D.'
;
Munster University (WWU)
Institut fur Physikalische Chemie
Munster
Germany
;
'Piotrowski H.'
;
Munich Ludwig Maximilian University (LMU)
Department fur Chemie
Munich
Germany
;
'Zumdick M.F.'
;
Fraunhofer Society
Fraunhofer-Institut fur Fertigungstechnik und Materialforschung (IFAM)
Dresden
Germany
;

# Standardized crystallographic data

_cell_length_a                           7.475
_cell_length_b                           7.475
_cell_length_c                           7.102
_cell_angle_alpha                        90
_cell_angle_beta                         90
_cell_angle_gamma                        120
_cell_volume                             343.7
_cell_formula_units_Z                    6
_space_group_IT_number                   190
_space_group_name_H-M_alt                'P -6 2 c'
loop_
 _space_group_symop_id
 _space_group_symop_operation_xyz
 1 'x, y, z'
 2 '-x+y, -x, 1/2-z'
 3 '-x+y, -x, z'
 4 '-x, -x+y, -z'
 5 '-x, -x+y, 1/2+z'
 6 '-y, x-y, 1/2-z'
 7 '-y, x-y, z'
 8 'x, y, 1/2-z'
 9 'x-y, -y, -z'
 10 'x-y, -y, 1/2+z'
 11 'y, x, -z'
 12 'y, x, 1/2+z'

# Atomic positions taken from type-defining entry

loop_
 _atom_type_symbol
 Sc
 Sn
 Pd
loop_
 _atom_site_label
 _atom_site_type_symbol
 _atom_site_symmetry_multiplicity
 _atom_site_Wyckoff_symbol
 _atom_site_fract_x
 _atom_site_fract_y
 _atom_site_fract_z
 _atom_site_occupancy
 Sc1 Sc 6 h 0.40598 0.38747 0.25 1
 Sn1 Sn 6 g 0.27054 0 0 1
 Pd1 Pd 4 f 0.333333 0.666667 0.03421 1
 Pd2 Pd 2 b 0 0 0.25 1


_exptl_crystal_colour                    ?
_exptl_crystal_density_meas              ?
_exptl_crystal_density_diffrn            7.83
_cell_measurement_temperature            ?
_cell_measurement_radiation              'X-rays, Cu Ka1'
_cell_measurement_reflns_used            ?
_diffrn_ambient_temperature              ?
_diffrn_measurement_device               'automatic diffractometer'
_diffrn_measurement_device_type          ?
_diffrn_radiation_type                   ?
_diffrn_reflns_number                    ?
_exptl_absorpt_coefficient_mu            ?
_exptl_absorpt_correction_type           ?
_computing_structure_solution            ?
_refine_ls_number_parameters             ?
_refine_ls_number_reflns                 ?
_refine_ls_R_factor_gt                   ?
_refine_ls_wR_factor_gt                  ?

# End of data set 1004986

File: R-M-X_CIFs2/1005138.cif
##############################################################################
#                                                                            #
# Ge-Ni-Y          # YNi2Ge2                                       # 1005138 #
#                                                                            #
##############################################################################
#                                                                            #
#                           Pearson's Crystal Data                           #
#      Crystal Structure Database for Inorganic Compounds (on DVD)           #
#                              Release 2023/24                               #
#                  Editors: Pierre Villars and Karin Cenzual                 #
#                                                                            #
#   Copyright (c) ASM International & Material Phases Data System (MPDS),    #
# Switzerland & National Institute for Materials Science (NIMS), Japan, 2023 #
#                   All rights reserved. Version 2023.07                     #
#                                                                            #
#   This copy of Pearson's Crystal Data is licensed to:                      #
#   Hunter College - City University of New York                             #
#                                                                            #
##############################################################################

data_1005138
_audit_creation_date                     2024-02-25
_audit_creation_method
;
Pearson's Crystal Data browser
;
#_database_code_PCD                      1005138
_database_code_PDF                       ?

# Entry summary

_chemical_formula_structural             'Y Ni~2~ Ge~2~'
_chemical_formula_sum                    'Ge2 Ni2 Y'
_chemical_name_mineral                   ?
_chemical_compound_source                ?
_chemical_name_structure_type            CeAl~2~Ga~2~,tI10,139
_chemical_formula_weight                 351.5

# Bibliographic data

_publ_section_title
'Deformation electron density in the crystal of YNi~2~Ge~2~ compound'         
_journal_coden_ASTM                      DANKAS
_journal_name_full                       'Dokl. Akad. Nauk SSSR'
_journal_year                            1986
_journal_volume                          291
_journal_page_first                      1362
_journal_page_last                       1365
_journal_language                        Russian
loop_
 _publ_author_name
 _publ_author_address
'Belskii V.K.'
;
Lviv Ivan Franko State University
Department of Inorganic Chemistry
Lviv
Ukraine
;
'Bodak O.I.'
;
Lviv Ivan Franko State University
Department of Inorganic Chemistry
Lviv
Ukraine
;
'Gladyshevskii E.I.'
;
Lviv Ivan Franko State University
Department of Inorganic Chemistry
Lviv
Ukraine
;
'Zavodnik V.E.'
;
Lviv Ivan Franko State University
Department of Inorganic Chemistry
Lviv
Ukraine
;
'Pecharskii V.K.'
;
Lviv Ivan Franko State University
Department of Inorganic Chemistry
Lviv
Ukraine
;

# Standardized crystallographic data

_cell_length_a                           4.042
_cell_length_b                           4.042
_cell_length_c                           9.776
_cell_angle_alpha                        90
_cell_angle_beta                         90
_cell_angle_gamma                        90
_cell_volume                             159.7
_cell_formula_units_Z                    2
_space_group_IT_number                   139
_space_group_name_H-M_alt                'I 4/m m m'
loop_
 _space_group_symop_id
 _space_group_symop_operation_xyz
 1 'x, y, z'
 2 '-x, -y, -z'
 3 '-x, -y, z'
 4 '-x, y, -z'
 5 '-x, y, z'
 6 '-y, -x, -z'
 7 '-y, -x, z'
 8 '-y, x, -z'
 9 '-y, x, z'
 10 'x, -y, -z'
 11 'x, -y, z'
 12 'x, y, -z'
 13 'y, -x, -z'
 14 'y, -x, z'
 15 'y, x, -z'
 16 'y, x, z'
 17 '1/2+x, 1/2+y, 1/2+z'
 18 '1/2-x, 1/2-y, 1/2-z'
 19 '1/2-x, 1/2-y, 1/2+z'
 20 '1/2-x, 1/2+y, 1/2-z'
 21 '1/2-x, 1/2+y, 1/2+z'
 22 '1/2-y, 1/2-x, 1/2-z'
 23 '1/2-y, 1/2-x, 1/2+z'
 24 '1/2-y, 1/2+x, 1/2-z'
 25 '1/2-y, 1/2+x, 1/2+z'
 26 '1/2+x, 1/2-y, 1/2-z'
 27 '1/2+x, 1/2-y, 1/2+z'
 28 '1/2+x, 1/2+y, 1/2-z'
 29 '1/2+y, 1/2-x, 1/2-z'
 30 '1/2+y, 1/2-x, 1/2+z'
 31 '1/2+y, 1/2+x, 1/2-z'
 32 '1/2+y, 1/2+x, 1/2+z'
loop_
 _atom_type_symbol
 Ge
 Ni
 Y
loop_
 _atom_site_label
 _atom_site_type_symbol
 _atom_site_symmetry_multiplicity
 _atom_site_Wyckoff_symbol
 _atom_site_fract_x
 _atom_site_fract_y
 _atom_site_fract_z
 _atom_site_occupancy
 Ge Ge 4 e 0 0 0.37205 1
 Ni Ni 4 d 0 0.5 0.25 1
 Y Y 2 a 0 0 0 1


_exptl_crystal_colour                    ?
_exptl_crystal_density_meas              ?
_exptl_crystal_density_diffrn            7.31
_cell_measurement_temperature            ?
_cell_measurement_radiation              'X-rays, Mo Ka'
_cell_measurement_reflns_used            ?
_diffrn_ambient_temperature              ?
_diffrn_measurement_device               'automatic diffractometer'
_diffrn_measurement_device_type          'Syntex P1'
_diffrn_radiation_type                   'X-rays, Mo Ka'
_diffrn_reflns_number                    ?
_exptl_absorpt_coefficient_mu            49.58
_exptl_absorpt_correction_type           yes
_computing_structure_solution            'starting values from the literature'
_refine_ls_number_parameters             ?
_refine_ls_number_reflns                 255
_refine_ls_R_factor_gt                   0.040
_refine_ls_wR_factor_gt                  0.035

# End of data set 1005138
