Repository: bobleesj/cif-filter-copy

## Overview
This Python toolkit provides a set of tools for processing Crystallographic Information File (CIF) files. It allows for moving files based on unsupported formats, unreasonable distances, and specific tags, copying files based on atomic occupancy and mixing, retrieving file information, and checking CIF folder content against an Excel file.

When you run `python main.py`, a prompt below will appear. 
```
Welcome! Please choose an option to proceed:
[1] Move files based on unsupported CIF format
[2] Move files based on unreasonable distance
[3] Move files based on tags
[4] Move files based on supercell atom count
[5] Copy files based on atomic occupancy and mixing

File: R-M-X_CIFs2/1005458.cif
##############################################################################
#                                                                            #
# Ge-Ni-Pr         # PrNiGe orth                                   # 1005458 #
#                                                                            #
##############################################################################
#                                                                            #
#                           Pearson's Crystal Data                           #
#      Crystal Structure Database for Inorganic Compounds (on DVD)           #
#                              Release 2023/24                               #
#                  Editors: Pierre Villars and Karin Cenzual                 #
#                                                                            #
#   Copyright (c) ASM International & Material Phases Data System (MPDS),    #
# Switzerland & National Institute for Materials Science (NIMS), Japan, 2023 #
#                   All rights reserved. Version 2023.07                     #
#                                                                            #
#   This copy of Pearson's Crystal Data is licensed to:                      #
#   Hunter College - City University of New York                             #
#                                                                            #
##############################################################################

data_1005458
_audit_creation_date                     2024-02-25
_audit_creation_method
;
Pearson's Crystal Data browser
;
#_database_code_PCD                      1005458
_database_code_PDF                       04-021-8827

# Entry summary

_chemical_formula_structural             'Pr Ni Ge'
_chemical_formula_sum                    'Ge Ni Pr'
_chemical_name_mineral                   ?
_chemical_compound_source                ?
_chemical_name_structure_type            TiNiSi,oP12,62
_chemical_formula_weight                 272.2

# Bibliographic data

_publ_section_title
;
Isothermal sections of the constitution diagram for the Pr-Ni-Ge system at 870 (0-0.5 Pr) and 670 K (0.5-1 Pr)
;
_journal_coden_ASTM                      DANND6
_journal_name_full                       'Dopov. Akad. Nauk Ukr. RSR, Ser. B'
_journal_year                            1987
_journal_volume                          ?
_journal_issue                           2
_journal_page_first                      50
_journal_page_last                       52
_journal_language                        Ukrainian
loop_
 _publ_author_name
 _publ_author_address
'Fedyna M.F.'
;
Lviv Ivan Franko State University
Lviv
Ukraine
;
'Pecharskii V.K.'
;
Lviv Ivan Franko State University
Department of Inorganic Chemistry
Lviv
Ukraine
;
'Bodak O.I.'
;
Lviv Ivan Franko State University
Department of Inorganic Chemistry
Lviv
Ukraine
;

# Standardized crystallographic data

_cell_length_a                           7.276
_cell_length_b                           4.343
_cell_length_c                           7.298
_cell_angle_alpha                        90
_cell_angle_beta                         90
_cell_angle_gamma                        90
_cell_volume                             230.6
_cell_formula_units_Z                    4
_space_group_IT_number                   62
_space_group_name_H-M_alt                'P n m a'
loop_
 _space_group_symop_id
 _space_group_symop_operation_xyz
 1 'x, y, z'
 2 '1/2-x, -y, 1/2+z'
 3 '1/2-x, 1/2+y, 1/2+z'
 4 '-x, -y, -z'
 5 '-x, 1/2+y, -z'
 6 '1/2+x, 1/2-y, 1/2-z'
 7 '1/2+x, y, 1/2-z'
 8 'x, 1/2-y, z'

# Atomic positions taken from type-defining entry

loop_
 _atom_type_symbol
 Pr
 Ni
 Ge
loop_
 _atom_site_label
 _atom_site_type_symbol
 _atom_site_symmetry_multiplicity
 _atom_site_Wyckoff_symbol
 _atom_site_fract_x
 _atom_site_fract_y
 _atom_site_fract_z
 _atom_site_occupancy
 Pr1 Pr 4 c 0.0212 0.25 0.6803 1
 Ni1 Ni 4 c 0.142 0.25 0.0609 1
 Ge1 Ge 4 c 0.2651 0.25 0.3771 1


_exptl_crystal_colour                    ?
_exptl_crystal_density_meas              ?
_exptl_crystal_density_diffrn            7.84
_cell_measurement_temperature            ?
_cell_measurement_radiation              'X-rays, Cu Ka'
_cell_measurement_reflns_used            ?
_diffrn_ambient_temperature              ?
_diffrn_measurement_device               'automatic diffractometer'
_diffrn_measurement_device_type          ?
_diffrn_radiation_type                   ?
_diffrn_reflns_number                    ?
_exptl_absorpt_coefficient_mu            ?
_exptl_absorpt_correction_type           ?
_computing_structure_solution            ?
_refine_ls_number_parameters             ?
_refine_ls_number_reflns                 ?
_refine_ls_R_factor_gt                   ?
_refine_ls_wR_factor_gt                  ?

# End of data set 1005458

File: R-M-X_CIFs2/1005459.cif
##############################################################################
#                                                                            #
# Ge-Ni-Pr         # Pr3NiGe2                                      # 1005459 #
#                                                                            #
##############################################################################
#                                                                            #
#                           Pearson's Crystal Data                           #
#      Crystal Structure Database for Inorganic Compounds (on DVD)           #
#                              Release 2023/24                               #
#                  Editors: Pierre Villars and Karin Cenzual                 #
#                                                                            #
#   Copyright (c) ASM International & Material Phases Data System (MPDS),    #
# Switzerland & National Institute for Materials Science (NIMS), Japan, 2023 #
#                   All rights reserved. Version 2023.07                     #
#                                                                            #
#   This copy of Pearson's Crystal Data is licensed to:                      #
#   Hunter College - City University of New York                             #
#                                                                            #
##############################################################################

data_1005459
_audit_creation_date                     2024-02-25
_audit_creation_method
;
Pearson's Crystal Data browser
;
#_database_code_PCD                      1005459
_database_code_PDF                       ?

# Entry summary

_chemical_formula_structural             'Pr~3~ Ni Ge~2~'
_chemical_formula_sum                    'Ge2 Ni Pr3'
_chemical_name_mineral                   ?
_chemical_compound_source                ?
_chemical_name_structure_type            Gd~3~NiSi~2~,oP24,62
_chemical_formula_weight                 626.6

# Bibliographic data

_publ_section_title
;
Isothermal sections of the constitution diagram for the Pr-Ni-Ge system at 870 (0-0.5 Pr) and 670 K (0.5-1 Pr)
;
_journal_coden_ASTM                      DANND6
_journal_name_full                       'Dopov. Akad. Nauk Ukr. RSR, Ser. B'
_journal_year                            1987
_journal_volume                          ?
_journal_issue                           2
_journal_page_first                      50
_journal_page_last                       52
_journal_language                        Ukrainian
loop_
 _publ_author_name
 _publ_author_address
'Fedyna M.F.'
;
Lviv Ivan Franko State University
Lviv
Ukraine
;
'Pecharskii V.K.'
;
Lviv Ivan Franko State University
Department of Inorganic Chemistry
Lviv
Ukraine
;
'Bodak O.I.'
;
Lviv Ivan Franko State University
Department of Inorganic Chemistry
Lviv
Ukraine
;

# Standardized crystallographic data

_cell_length_a                           11.81
_cell_length_b                           4.292
_cell_length_c                           11.611
_cell_angle_alpha                        90
_cell_angle_beta                         90
_cell_angle_gamma                        90
_cell_volume                             588.5
_cell_formula_units_Z                    4
_space_group_IT_number                   62
_space_group_name_H-M_alt                'P n m a'
loop_
 _space_group_symop_id
 _space_group_symop_operation_xyz
 1 'x, y, z'
 2 '1/2-x, -y, 1/2+z'
 3 '1/2-x, 1/2+y, 1/2+z'
 4 '-x, -y, -z'
 5 '-x, 1/2+y, -z'
 6 '1/2+x, 1/2-y, 1/2-z'
 7 '1/2+x, y, 1/2-z'
 8 'x, 1/2-y, z'

# Atomic positions taken from type-defining entry

loop_
 _atom_type_symbol
 Pr
 Ni
 Ge
loop_
 _atom_site_label
 _atom_site_type_symbol
 _atom_site_symmetry_multiplicity
 _atom_site_Wyckoff_symbol
 _atom_site_fract_x
 _atom_site_fract_y
 _atom_site_fract_z
 _atom_site_occupancy
 Pr1 Pr 4 c 0.0576 0.25 0.375 1
 Ni1 Ni 4 c 0.1285 0.25 0.1334 1
 Pr2 Pr 4 c 0.2137 0.25 0.6976 1
 Ge1 Ge 4 c 0.303 0.25 0.005 1
 Pr3 Pr 4 c 0.3814 0.25 0.4403 1
 Ge2 Ge 4 c 0.473 0.25 0.685 1


_exptl_crystal_colour                    ?
_exptl_crystal_density_meas              ?
_exptl_crystal_density_diffrn            7.07
_cell_measurement_temperature            ?
_cell_measurement_radiation              'X-rays, Cu Ka'
_cell_measurement_reflns_used            ?
_diffrn_ambient_temperature              ?
_diffrn_measurement_device               'automatic diffractometer'
_diffrn_measurement_device_type          ?
_diffrn_radiation_type                   ?
_diffrn_reflns_number                    ?
_exptl_absorpt_coefficient_mu            ?
_exptl_absorpt_correction_type           ?
_computing_structure_solution            ?
_refine_ls_number_parameters             ?
_refine_ls_number_reflns                 ?
_refine_ls_R_factor_gt                   ?
_refine_ls_wR_factor_gt                  ?

# End of data set 1005459

File: R-M-X_CIFs2/1005482.cif
##############################################################################
#                                                                            #
# Ni-Sc-Si         # ScNiSi                                        # 1005482 #
#                                                                            #
##############################################################################
#                                                                            #
#                           Pearson's Crystal Data                           #
#      Crystal Structure Database for Inorganic Compounds (on DVD)           #
#                              Release 2023/24                               #
#                  Editors: Pierre Villars and Karin Cenzual                 #
#                                                                            #
#   Copyright (c) ASM International & Material Phases Data System (MPDS),    #
# Switzerland & National Institute for Materials Science (NIMS), Japan, 2023 #
#                   All rights reserved. Version 2023.07                     #
#                                                                            #
#   This copy of Pearson's Crystal Data is licensed to:                      #
#   Hunter College - City University of New York                             #
#                                                                            #
##############################################################################

data_1005482
_audit_creation_date                     2024-02-25
_audit_creation_method
;
Pearson's Crystal Data browser
;
#_database_code_PCD                      1005482
_database_code_PDF                       04-011-1458

# Entry summary

_chemical_formula_structural             'Sc Ni Si'
_chemical_formula_sum                    'Ni Sc Si'
_chemical_name_mineral                   ?
_chemical_compound_source                ?
_chemical_name_structure_type            TiNiSi,oP12,62
_chemical_formula_weight                 131.7

# Bibliographic data

_publ_section_title                      'The system scandium-nickel-silicon'
_journal_coden_ASTM                      DNUNDU
_journal_name_full                       'Dopov. Akad. Nauk Ukr. RSR, Ser. A'
_journal_year                            1976
_journal_volume                          ?
_journal_page_first                      655
_journal_page_last                       657
_journal_language                        Ukrainian
loop_
 _publ_author_name
 _publ_author_address
'Bodak O.I.'
;
Lviv Ivan Franko State University
Department of Inorganic Chemistry
Lviv
Ukraine
;
'Kotur B.Y.'
;
Lviv Ivan Franko State University
Department of Inorganic Chemistry
Lviv
Ukraine
;
'Gladyshevskii E.I.'
;
Lviv Ivan Franko State University
Department of Inorganic Chemistry
Lviv
Ukraine
;

# Standardized crystallographic data

_cell_length_a                           6.38
_cell_length_b                           4.02
_cell_length_c                           6.93
_cell_angle_alpha                        90
_cell_angle_beta                         90
_cell_angle_gamma                        90
_cell_volume                             177.7
_cell_formula_units_Z                    4
_space_group_IT_number                   62
_space_group_name_H-M_alt                'P n m a'
loop_
 _space_group_symop_id
 _space_group_symop_operation_xyz
 1 'x, y, z'
 2 '1/2-x, -y, 1/2+z'
 3 '1/2-x, 1/2+y, 1/2+z'
 4 '-x, -y, -z'
 5 '-x, 1/2+y, -z'
 6 '1/2+x, 1/2-y, 1/2-z'
 7 '1/2+x, y, 1/2-z'
 8 'x, 1/2-y, z'
loop_
 _atom_type_symbol
 Sc
 Ni
 Si
loop_
 _atom_site_label
 _atom_site_type_symbol
 _atom_site_symmetry_multiplicity
 _atom_site_Wyckoff_symbol
 _atom_site_fract_x
 _atom_site_fract_y
 _atom_site_fract_z
 _atom_site_occupancy
 Sc Sc 4 c 0.0212 0.25 0.6803 1
 Ni Ni 4 c 0.142 0.25 0.0609 1
 Si Si 4 c 0.2651 0.25 0.3771 1


_exptl_crystal_colour                    ?
_exptl_crystal_density_meas              ?
_exptl_crystal_density_diffrn            4.92
_cell_measurement_temperature            ?
_cell_measurement_radiation              X-rays
_cell_measurement_reflns_used            ?
_diffrn_ambient_temperature              ?
_diffrn_measurement_device               'Debye-Scherrer film'
_diffrn_measurement_device_type          ?
_diffrn_radiation_type                   'X-rays, Cr K'
_diffrn_reflns_number                    ?
_exptl_absorpt_coefficient_mu            ?
_exptl_absorpt_correction_type           ?
_computing_structure_solution            'starting values from the literature'
_refine_ls_number_parameters             ?
_refine_ls_number_reflns                 ?
_refine_ls_R_factor_gt                   ?
_refine_ls_wR_factor_gt                  ?
_pd_proc_ls_proof_R_factor               ?
_pd_proc_ls_proof_wR_factor              ?
_refine_ls_R_I_factor                    ?

# End of data set 1005482

File: R-M-X_CIFs2/1005483.cif
##############################################################################
#                                                                            #
# Ni-Sc-Si         # Sc3Ni4Si4                                     # 1005483 #
#                                                                            #
##############################################################################
#                                                                            #
#                           Pearson's Crystal Data                           #
#      Crystal Structure Database for Inorganic Compounds (on DVD)           #
#                              Release 2023/24                               #
#                  Editors: Pierre Villars and Karin Cenzual                 #
#                                                                            #
#   Copyright (c) ASM International & Material Phases Data System (MPDS),    #
# Switzerland & National Institute for Materials Science (NIMS), Japan, 2023 #
#                   All rights reserved. Version 2023.07                     #
#                                                                            #
#   This copy of Pearson's Crystal Data is licensed to:                      #
#   Hunter College - City University of New York                             #
#                                                                            #
##############################################################################

data_1005483
_audit_creation_date                     2024-02-25
_audit_creation_method
;
Pearson's Crystal Data browser
;
#_database_code_PCD                      1005483
_database_code_PDF                       ?

# Entry summary

_chemical_formula_structural             'Sc~3~ Ni~4~ Si~4~'
_chemical_formula_sum                    'Ni4 Sc3 Si4'
_chemical_name_mineral                   ?
_chemical_compound_source                ?
_chemical_name_structure_type            Cu~4~Gd~3~Ge~4~,oI22,71
_chemical_formula_weight                 482.0

# Bibliographic data

_publ_section_title                      'The system scandium-nickel-silicon'
_journal_coden_ASTM                      DNUNDU
_journal_name_full                       'Dopov. Akad. Nauk Ukr. RSR, Ser. A'
_journal_year                            1976
_journal_volume                          ?
_journal_page_first                      655
_journal_page_last                       657
_journal_language                        Ukrainian
loop_
 _publ_author_name
 _publ_author_address
'Bodak O.I.'
;
Lviv Ivan Franko State University
Department of Inorganic Chemistry
Lviv
Ukraine
;
'Kotur B.Y.'
;
Lviv Ivan Franko State University
Department of Inorganic Chemistry
Lviv
Ukraine
;
'Gladyshevskii E.I.'
;
Lviv Ivan Franko State University
Department of Inorganic Chemistry
Lviv
Ukraine
;

# Standardized crystallographic data

_cell_length_a                           3.89
_cell_length_b                           6.38
_cell_length_c                           12.68
_cell_angle_alpha                        90
_cell_angle_beta                         90
_cell_angle_gamma                        90
_cell_volume                             314.7
_cell_formula_units_Z                    2
_space_group_IT_number                   71
_space_group_name_H-M_alt                'I m m m'
loop_
 _space_group_symop_id
 _space_group_symop_operation_xyz
 1 'x, y, z'
 2 '-x, -y, -z'
 3 '-x, -y, z'
 4 '-x, y, -z'
 5 '-x, y, z'
 6 'x, -y, -z'
 7 'x, -y, z'
 8 'x, y, -z'
 9 '1/2+x, 1/2+y, 1/2+z'
 10 '1/2-x, 1/2-y, 1/2-z'
 11 '1/2-x, 1/2-y, 1/2+z'
 12 '1/2-x, 1/2+y, 1/2-z'
 13 '1/2-x, 1/2+y, 1/2+z'
 14 '1/2+x, 1/2-y, 1/2-z'
 15 '1/2+x, 1/2-y, 1/2+z'
 16 '1/2+x, 1/2+y, 1/2-z'

# Atomic positions taken from type-defining entry

loop_
 _atom_type_symbol
 Ni
 Sc
 Si
loop_
 _atom_site_label
 _atom_site_type_symbol
 _atom_site_symmetry_multiplicity
 _atom_site_Wyckoff_symbol
 _atom_site_fract_x
 _atom_site_fract_y
 _atom_site_fract_z
 _atom_site_occupancy
 Ni1 Ni 8 l 0 0.3107 0.33048 1
 Sc1 Sc 4 j 0.5 0 0.36884 1
 Si1 Si 4 i 0 0 0.21567 1
 Si2 Si 4 h 0 0.189 0.5 1
 Sc2 Sc 2 a 0 0 0 1


_exptl_crystal_colour                    ?
_exptl_crystal_density_meas              ?
_exptl_crystal_density_diffrn            5.09
_cell_measurement_temperature            ?
_cell_measurement_radiation              'X-rays, Cr K'
_cell_measurement_reflns_used            ?
_diffrn_ambient_temperature              ?
_diffrn_measurement_device               'Debye-Scherrer film'
_diffrn_measurement_device_type          ?
_diffrn_radiation_type                   ?
_diffrn_reflns_number                    ?
_exptl_absorpt_coefficient_mu            ?
_exptl_absorpt_correction_type           ?
_computing_structure_solution            ?
_refine_ls_number_parameters             ?
_refine_ls_number_reflns                 ?
_refine_ls_R_factor_gt                   ?
_refine_ls_wR_factor_gt                  ?

# End of data set 1005483

File: R-M-X_CIFs2/1005484.cif
##############################################################################
#                                                                            #
# Co-Sc-Si         # ScCoSi                                        # 1005484 #
#                                                                            #
##############################################################################
#                                                                            #
#                           Pearson's Crystal Data                           #
#      Crystal Structure Database for Inorganic Compounds (on DVD)           #
#                              Release 2023/24                               #
#                  Editors: Pierre Villars and Karin Cenzual                 #
#                                                                            #
#   Copyright (c) ASM International & Material Phases Data System (MPDS),    #
# Switzerland & National Institute for Materials Science (NIMS), Japan, 2023 #
#                   All rights reserved. Version 2023.07                     #
#                                                                            #
#   This copy of Pearson's Crystal Data is licensed to:                      #
#   Hunter College - City University of New York                             #
#                                                                            #
##############################################################################

data_1005484
_audit_creation_date                     2024-02-24
_audit_creation_method
;
Pearson's Crystal Data browser
;
#_database_code_PCD                      1005484
_database_code_PDF                       ?

# Entry summary

_chemical_formula_structural             'Sc Co Si'
_chemical_formula_sum                    'Co Sc Si'
_chemical_name_mineral                   ?
_chemical_compound_source                ?
_chemical_name_structure_type            TiNiSi,oP12,62
_chemical_formula_weight                 132.0

# Bibliographic data

_publ_section_title                      'Scandium-cobalt-silicon system'
_journal_coden_ASTM                      DNUNDU
_journal_name_full                       'Dopov. Akad. Nauk Ukr. RSR, Ser. A'
_journal_year                            1977
_journal_volume                          ?
_journal_page_first                      664
_journal_page_last                       666
_journal_language                        Ukrainian
loop_
 _publ_author_name
 _publ_author_address
'Kotur B.Y.'
;
Lviv Ivan Franko State University
Department of Inorganic Chemistry
Lviv
Ukraine
;
'Bodak O.I.'
;
Lviv Ivan Franko State University
Department of Inorganic Chemistry
Lviv
Ukraine
;
'Gladyshevskii E.I.'
;
Lviv Ivan Franko State University
Department of Inorganic Chemistry
Lviv
Ukraine
;

# Standardized crystallographic data

_cell_length_a                           6.419
_cell_length_b                           3.953
_cell_length_c                           6.896
_cell_angle_alpha                        90
_cell_angle_beta                         90
_cell_angle_gamma                        90
_cell_volume                             175
_cell_formula_units_Z                    4
_space_group_IT_number                   62
_space_group_name_H-M_alt                'P n m a'
loop_
 _space_group_symop_id
 _space_group_symop_operation_xyz
 1 'x, y, z'
 2 '1/2-x, -y, 1/2+z'
 3 '1/2-x, 1/2+y, 1/2+z'
 4 '-x, -y, -z'
 5 '-x, 1/2+y, -z'
 6 '1/2+x, 1/2-y, 1/2-z'
 7 '1/2+x, y, 1/2-z'
 8 'x, 1/2-y, z'

# Atomic positions taken from type-defining entry

loop_
 _atom_type_symbol
 Sc
 Co
 Si
loop_
 _atom_site_label
 _atom_site_type_symbol
 _atom_site_symmetry_multiplicity
 _atom_site_Wyckoff_symbol
 _atom_site_fract_x
 _atom_site_fract_y
 _atom_site_fract_z
 _atom_site_occupancy
 Sc1 Sc 4 c 0.0212 0.25 0.6803 1
 Co1 Co 4 c 0.142 0.25 0.0609 1
 Si1 Si 4 c 0.2651 0.25 0.3771 1


_exptl_crystal_colour                    ?
_exptl_crystal_density_meas              ?
_exptl_crystal_density_diffrn            5.01
_cell_measurement_temperature            ?
_cell_measurement_radiation              X-rays
_cell_measurement_reflns_used            ?
_diffrn_ambient_temperature              ?
_diffrn_measurement_device               photographs
_diffrn_measurement_device_type          ?
_diffrn_radiation_type                   ?
_diffrn_reflns_number                    ?
_exptl_absorpt_coefficient_mu            ?
_exptl_absorpt_correction_type           ?
_computing_structure_solution            ?
_refine_ls_number_parameters             ?
_refine_ls_number_reflns                 ?
_refine_ls_R_factor_gt                   ?
_refine_ls_wR_factor_gt                  ?

# End of data set 1005484

File: R-M-X_CIFs2/1005487.cif
##############################################################################
#                                                                            #
# Co-Sc-Si         # Sc2Co3Si                                      # 1005487 #
#                                                                            #
##############################################################################
#                                                                            #
#                           Pearson's Crystal Data                           #
#      Crystal Structure Database for Inorganic Compounds (on DVD)           #
#                              Release 2023/24                               #
#                  Editors: Pierre Villars and Karin Cenzual                 #
#                                                                            #
#   Copyright (c) ASM International & Material Phases Data System (MPDS),    #
# Switzerland & National Institute for Materials Science (NIMS), Japan, 2023 #
#                   All rights reserved. Version 2023.07                     #
#                                                                            #
#   This copy of Pearson's Crystal Data is licensed to:                      #
#   Hunter College - City University of New York                             #
#                                                                            #
##############################################################################

data_1005487
_audit_creation_date                     2024-02-24
_audit_creation_method
;
Pearson's Crystal Data browser
;
#_database_code_PCD                      1005487
_database_code_PDF                       ?

# Entry summary

_chemical_formula_structural             'Sc~2~ Co~3~ Si'
_chemical_formula_sum                    'Co3 Sc2 Si'
_chemical_name_mineral                   ?
_chemical_compound_source                ?
_chemical_name_structure_type            Mg~2~Cu~3~Si,hP12,194
_chemical_formula_weight                 294.8

# Bibliographic data

_publ_section_title                      'Scandium-cobalt-silicon system'
_journal_coden_ASTM                      DNUNDU
_journal_name_full                       'Dopov. Akad. Nauk Ukr. RSR, Ser. A'
_journal_year                            1977
_journal_volume                          ?
_journal_page_first                      664
_journal_page_last                       666
_journal_language                        Ukrainian
loop_
 _publ_author_name
 _publ_author_address
'Kotur B.Y.'
;
Lviv Ivan Franko State University
Department of Inorganic Chemistry
Lviv
Ukraine
;
'Bodak O.I.'
;
Lviv Ivan Franko State University
Department of Inorganic Chemistry
Lviv
Ukraine
;
'Gladyshevskii E.I.'
;
Lviv Ivan Franko State University
Department of Inorganic Chemistry
Lviv
Ukraine
;

# Standardized crystallographic data

_cell_length_a                           4.947
_cell_length_b                           4.947
_cell_length_c                           7.892
_cell_angle_alpha                        90
_cell_angle_beta                         90
_cell_angle_gamma                        120
_cell_volume                             167.3
_cell_formula_units_Z                    2
_space_group_IT_number                   194
_space_group_name_H-M_alt                'P 63/m m c'
loop_
 _space_group_symop_id
 _space_group_symop_operation_xyz
 1 'x, y, z'
 2 '-x+y, -x, 1/2-z'
 3 '-x+y, -x, z'
 4 '-x+y, y, 1/2-z'
 5 '-x+y, y, z'
 6 '-x, -x+y, -z'
 7 '-x, -x+y, 1/2+z'
 8 '-x, -y, -z'
 9 '-x, -y, 1/2+z'
 10 '-y, -x, 1/2-z'
 11 '-y, -x, z'
 12 '-y, x-y, 1/2-z'
 13 '-y, x-y, z'
 14 'x, x-y, 1/2-z'
 15 'x, x-y, z'
 16 'x, y, 1/2-z'
 17 'x-y, -y, -z'
 18 'x-y, -y, 1/2+z'
 19 'x-y, x, -z'
 20 'x-y, x, 1/2+z'
 21 'y, -x+y, -z'
 22 'y, -x+y, 1/2+z'
 23 'y, x, -z'
 24 'y, x, 1/2+z'

# Atomic positions taken from type-defining entry

loop_
 _atom_type_symbol
 Co
 Sc
 Si
loop_
 _atom_site_label
 _atom_site_type_symbol
 _atom_site_symmetry_multiplicity
 _atom_site_Wyckoff_symbol
 _atom_site_fract_x
 _atom_site_fract_y
 _atom_site_fract_z
 _atom_site_occupancy
 Co1 Co 6 h 0.1667 0.3334 0.25 1
 Sc1 Sc 4 f 0.333333 0.666667 0.5625 1
 Si1 Si 2 a 0 0 0 1


_exptl_crystal_colour                    ?
_exptl_crystal_density_meas              ?
_exptl_crystal_density_diffrn            5.85
_cell_measurement_temperature            ?
_cell_measurement_radiation              X-rays
_cell_measurement_reflns_used            ?
_diffrn_ambient_temperature              ?
_diffrn_measurement_device               ?
_diffrn_measurement_device_type          ?
_diffrn_radiation_type                   ?
_diffrn_reflns_number                    ?
_exptl_absorpt_coefficient_mu            ?
_exptl_absorpt_correction_type           ?
_computing_structure_solution            ?
_refine_ls_number_parameters             ?
_refine_ls_number_reflns                 ?
_refine_ls_R_factor_gt                   ?
_refine_ls_wR_factor_gt                  ?

# End of data set 1005487

File: R-M-X_CIFs2/1005491.cif
##############################################################################
#                                                                            #
# Co-Sc-Si         # Sc2CoSi2                                      # 1005491 #
#                                                                            #
##############################################################################
#                                                                            #
#                           Pearson's Crystal Data                           #
#      Crystal Structure Database for Inorganic Compounds (on DVD)           #
#                              Release 2023/24                               #
#                  Editors: Pierre Villars and Karin Cenzual                 #
#                                                                            #
#   Copyright (c) ASM International & Material Phases Data System (MPDS),    #
# Switzerland & National Institute for Materials Science (NIMS), Japan, 2023 #
#                   All rights reserved. Version 2023.07                     #
#                                                                            #
#   This copy of Pearson's Crystal Data is licensed to:                      #
#   Hunter College - City University of New York                             #
#                                                                            #
##############################################################################

data_1005491
_audit_creation_date                     2024-02-24
_audit_creation_method
;
Pearson's Crystal Data browser
;
#_database_code_PCD                      1005491
_database_code_PDF                       ?

# Entry summary

_chemical_formula_structural             'Sc~2~ Co Si~2~'
_chemical_formula_sum                    'Co Sc2 Si2'
_chemical_name_mineral                   ?
_chemical_compound_source                ?
_chemical_name_structure_type            Sc~2~CoSi~2~,mS20,12
_chemical_formula_weight                 205.0

# Bibliographic data

_publ_section_title                      'Scandium-cobalt-silicon system'
_journal_coden_ASTM                      DNUNDU
_journal_name_full                       'Dopov. Akad. Nauk Ukr. RSR, Ser. A'
_journal_year                            1977
_journal_volume                          ?
_journal_page_first                      664
_journal_page_last                       666
_journal_language                        Ukrainian
loop_
 _publ_author_name
 _publ_author_address
'Kotur B.Y.'
;
Lviv Ivan Franko State University
Department of Inorganic Chemistry
Lviv
Ukraine
;
'Bodak O.I.'
;
Lviv Ivan Franko State University
Department of Inorganic Chemistry
Lviv
Ukraine
;
'Gladyshevskii E.I.'
;
Lviv Ivan Franko State University
Department of Inorganic Chemistry
Lviv
Ukraine
;

# Standardized crystallographic data

_cell_length_a                           9.74
_cell_length_b                           3.954
_cell_length_c                           9.3934
_cell_angle_alpha                        90
_cell_angle_beta                         118.272
_cell_angle_gamma                        90
_cell_volume                             318.6
_cell_formula_units_Z                    4
_space_group_IT_number                   12
_space_group_name_H-M_alt                'C 1 2/m 1'
loop_
 _space_group_symop_id
 _space_group_symop_operation_xyz
 1 'x, y, z'
 2 '-x, -y, -z'
 3 '-x, y, -z'
 4 'x, -y, z'
 5 '1/2+x, 1/2+y, z'
 6 '1/2-x, 1/2-y, -z'
 7 '1/2-x, 1/2+y, -z'
 8 '1/2+x, 1/2-y, z'

# Atomic positions taken from type-defining entry

loop_
 _atom_type_symbol
 Sc
 Co
 Si
loop_
 _atom_site_label
 _atom_site_type_symbol
 _atom_site_symmetry_multiplicity
 _atom_site_Wyckoff_symbol
 _atom_site_fract_x
 _atom_site_fract_y
 _atom_site_fract_z
 _atom_site_occupancy
 Sc1 Sc 4 i 0.0016 0 0.3266 1
 Sc2 Sc 4 i 0.1869 0 0.103 1
 Co1 Co 4 i 0.2752 0 0.6278 1
 Si1 Si 4 i 0.356 0 0.4316 1
 Si2 Si 4 i 0.4868 0 0.1259 1


_exptl_crystal_colour                    ?
_exptl_crystal_density_meas              ?
_exptl_crystal_density_diffrn            4.27
_cell_measurement_temperature            ?
_cell_measurement_radiation              X-rays
_cell_measurement_reflns_used            ?
_diffrn_ambient_temperature              ?
_diffrn_measurement_device               photographs
_diffrn_measurement_device_type          ?
_diffrn_radiation_type                   ?
_diffrn_reflns_number                    ?
_exptl_absorpt_coefficient_mu            ?
_exptl_absorpt_correction_type           ?
_computing_structure_solution            ?
_refine_ls_number_parameters             ?
_refine_ls_number_reflns                 ?
_refine_ls_R_factor_gt                   ?
_refine_ls_wR_factor_gt                  ?

# End of data set 1005491

File: R-M-X_CIFs2/1005492.cif
##############################################################################
#                                                                            #
# Co-Sc-Si         # ScCo0.25Si1.75                                # 1005492 #
#                                                                            #
##############################################################################
#                                                                            #
#                           Pearson's Crystal Data                           #
#      Crystal Structure Database for Inorganic Compounds (on DVD)           #
#                              Release 2023/24                               #
#                  Editors: Pierre Villars and Karin Cenzual                 #
#                                                                            #
#   Copyright (c) ASM International & Material Phases Data System (MPDS),    #
# Switzerland & National Institute for Materials Science (NIMS), Japan, 2023 #
#                   All rights reserved. Version 2023.07                     #
#                                                                            #
#   This copy of Pearson's Crystal Data is licensed to:                      #
#   Hunter College - City University of New York                             #
#                                                                            #
##############################################################################

data_1005492
_audit_creation_date                     2024-02-24
_audit_creation_method
;
Pearson's Crystal Data browser
;
#_database_code_PCD                      1005492
_database_code_PDF                       ?

# Entry summary

_chemical_formula_structural             'Sc Co~0.25~ Si~1.75~'
_chemical_formula_sum                    'Co0.25 Sc Si1.75'
_chemical_name_mineral                   ?
_chemical_compound_source                ?
_chemical_name_structure_type            Sc(Co~0.25~Si~0.75~)Si,oS12,63
_chemical_formula_weight                 108.8

# Bibliographic data

_publ_section_title                      'Scandium-cobalt-silicon system'
_journal_coden_ASTM                      DNUNDU
_journal_name_full                       'Dopov. Akad. Nauk Ukr. RSR, Ser. A'
_journal_year                            1977
_journal_volume                          ?
_journal_page_first                      664
_journal_page_last                       666
_journal_language                        Ukrainian
loop_
 _publ_author_name
 _publ_author_address
'Kotur B.Y.'
;
Lviv Ivan Franko State University
Department of Inorganic Chemistry
Lviv
Ukraine
;
'Bodak O.I.'
;
Lviv Ivan Franko State University
Department of Inorganic Chemistry
Lviv
Ukraine
;
'Gladyshevskii E.I.'
;
Lviv Ivan Franko State University
Department of Inorganic Chemistry
Lviv
Ukraine
;

# Standardized crystallographic data

_cell_length_a                           3.856
_cell_length_b                           14.54
_cell_length_c                           3.744
_cell_angle_alpha                        90
_cell_angle_beta                         90
_cell_angle_gamma                        90
_cell_volume                             209.9
_cell_formula_units_Z                    4
_space_group_IT_number                   63
_space_group_name_H-M_alt                'C m c m'
loop_
 _space_group_symop_id
 _space_group_symop_operation_xyz
 1 'x, y, z'
 2 '-x, -y, -z'
 3 '-x, -y, 1/2+z'
 4 '-x, y, 1/2-z'
 5 '-x, y, z'
 6 'x, -y, -z'
 7 'x, -y, 1/2+z'
 8 'x, y, 1/2-z'
 9 '1/2+x, 1/2+y, z'
 10 '1/2-x, 1/2-y, -z'
 11 '1/2-x, 1/2-y, 1/2+z'
 12 '1/2-x, 1/2+y, 1/2-z'
 13 '1/2-x, 1/2+y, z'
 14 '1/2+x, 1/2-y, -z'
 15 '1/2+x, 1/2-y, 1/2+z'
 16 '1/2+x, 1/2+y, 1/2-z'

# Atomic positions taken from type-defining entry

loop_
 _atom_type_symbol
 Co
 Sc
 Si
loop_
 _atom_site_label
 _atom_site_type_symbol
 _atom_site_symmetry_multiplicity
 _atom_site_Wyckoff_symbol
 _atom_site_fract_x
 _atom_site_fract_y
 _atom_site_fract_z
 _atom_site_occupancy
 Co1 Co 4 c 0 0.055 0.25 1
 Sc1 Sc 4 c 0 0.396 0.25 1
 Si1 Si 4 c 0 0.755 0.25 1


_exptl_crystal_colour                    ?
_exptl_crystal_density_meas              ?
_exptl_crystal_density_diffrn            3.44
_cell_measurement_temperature            ?
_cell_measurement_radiation              X-rays
_cell_measurement_reflns_used            ?
_diffrn_ambient_temperature              ?
_diffrn_measurement_device               photographs
_diffrn_measurement_device_type          ?
_diffrn_radiation_type                   ?
_diffrn_reflns_number                    ?
_exptl_absorpt_coefficient_mu            ?
_exptl_absorpt_correction_type           ?
_computing_structure_solution            ?
_refine_ls_number_parameters             ?
_refine_ls_number_reflns                 ?
_refine_ls_R_factor_gt                   ?
_refine_ls_wR_factor_gt                  ?

# End of data set 1005492
