Repository: bobleesj/cif-filter-copy

## Overview
This Python toolkit provides a set of tools for processing Crystallographic Information File (CIF) files. It allows for moving files based on unsupported formats, unreasonable distances, and specific tags, copying files based on atomic occupancy and mixing, retrieving file information, and checking CIF folder content against an Excel file.

When you run `python main.py`, a prompt below will appear. 
```
Welcome! Please choose an option to proceed:
[1] Move files based on unsupported CIF format
[2] Move files based on unreasonable distance
[3] Move files based on tags
[4] Move files based on supercell atom count
[5] Copy files based on atomic occupancy and mixing

File: R-M-X_CIFs2/1005496.cif
##############################################################################
#                                                                            #
# Fe-Sc-Si         # Sc2Fe3Si                                      # 1005496 #
#                                                                            #
##############################################################################
#                                                                            #
#                           Pearson's Crystal Data                           #
#      Crystal Structure Database for Inorganic Compounds (on DVD)           #
#                              Release 2023/24                               #
#                  Editors: Pierre Villars and Karin Cenzual                 #
#                                                                            #
#   Copyright (c) ASM International & Material Phases Data System (MPDS),    #
# Switzerland & National Institute for Materials Science (NIMS), Japan, 2023 #
#                   All rights reserved. Version 2023.07                     #
#                                                                            #
#   This copy of Pearson's Crystal Data is licensed to:                      #
#   Hunter College - City University of New York                             #
#                                                                            #
##############################################################################

data_1005496
_audit_creation_date                     2024-02-24
_audit_creation_method
;
Pearson's Crystal Data browser
;
#_database_code_PCD                      1005496
_database_code_PDF                       ?

# Entry summary

_chemical_formula_structural             'Sc~2~ Fe~3~ Si'
_chemical_formula_sum                    'Fe3 Sc2 Si'
_chemical_name_mineral                   ?
_chemical_compound_source                ?
_chemical_name_structure_type            Mg~2~Cu~3~Si,hP12,194
_chemical_formula_weight                 285.5

# Bibliographic data

_publ_section_title                      'The scandium-iron-silicon system'
_journal_coden_ASTM                      DNUNDU
_journal_name_full                       'Dopov. Akad. Nauk Ukr. RSR, Ser. A'
_journal_year                            1977
_journal_volume                          ?
_journal_page_first                      751
_journal_page_last                       754
_journal_language                        Ukrainian
loop_
 _publ_author_name
 _publ_author_address
'Gladyshevskii E.I.'
;
Lviv Ivan Franko State University
Department of Inorganic Chemistry
Lviv
Ukraine
;
'Kotur B.Y.'
;
Lviv Ivan Franko State University
Department of Inorganic Chemistry
Lviv
Ukraine
;
'Bodak O.I.'
;
Lviv Ivan Franko State University
Department of Inorganic Chemistry
Lviv
Ukraine
;
'Skvorchuk V.P.'
;
National Academy of Sciences of Ukraine (NASU)
Kiev
Ukraine
;

# Standardized crystallographic data

_cell_length_a                           4.962
_cell_length_b                           4.962
_cell_length_c                           8.079
_cell_angle_alpha                        90
_cell_angle_beta                         90
_cell_angle_gamma                        120
_cell_volume                             172.3
_cell_formula_units_Z                    2
_space_group_IT_number                   194
_space_group_name_H-M_alt                'P 63/m m c'
loop_
 _space_group_symop_id
 _space_group_symop_operation_xyz
 1 'x, y, z'
 2 '-x+y, -x, 1/2-z'
 3 '-x+y, -x, z'
 4 '-x+y, y, 1/2-z'
 5 '-x+y, y, z'
 6 '-x, -x+y, -z'
 7 '-x, -x+y, 1/2+z'
 8 '-x, -y, -z'
 9 '-x, -y, 1/2+z'
 10 '-y, -x, 1/2-z'
 11 '-y, -x, z'
 12 '-y, x-y, 1/2-z'
 13 '-y, x-y, z'
 14 'x, x-y, 1/2-z'
 15 'x, x-y, z'
 16 'x, y, 1/2-z'
 17 'x-y, -y, -z'
 18 'x-y, -y, 1/2+z'
 19 'x-y, x, -z'
 20 'x-y, x, 1/2+z'
 21 'y, -x+y, -z'
 22 'y, -x+y, 1/2+z'
 23 'y, x, -z'
 24 'y, x, 1/2+z'

# Atomic positions taken from type-defining entry

loop_
 _atom_type_symbol
 Fe
 Sc
 Si
loop_
 _atom_site_label
 _atom_site_type_symbol
 _atom_site_symmetry_multiplicity
 _atom_site_Wyckoff_symbol
 _atom_site_fract_x
 _atom_site_fract_y
 _atom_site_fract_z
 _atom_site_occupancy
 Fe1 Fe 6 h 0.1667 0.3334 0.25 1
 Sc1 Sc 4 f 0.333333 0.666667 0.5625 1
 Si1 Si 2 a 0 0 0 1


_exptl_crystal_colour                    ?
_exptl_crystal_density_meas              ?
_exptl_crystal_density_diffrn            5.51
_cell_measurement_temperature            ?
_cell_measurement_radiation              X-rays
_cell_measurement_reflns_used            ?
_diffrn_ambient_temperature              ?
_diffrn_measurement_device               ?
_diffrn_measurement_device_type          ?
_diffrn_radiation_type                   ?
_diffrn_reflns_number                    ?
_exptl_absorpt_coefficient_mu            ?
_exptl_absorpt_correction_type           ?
_computing_structure_solution            ?
_refine_ls_number_parameters             ?
_refine_ls_number_reflns                 ?
_refine_ls_R_factor_gt                   ?
_refine_ls_wR_factor_gt                  ?

# End of data set 1005496

File: R-M-X_CIFs2/1005497.cif
##############################################################################
#                                                                            #
# Fe-Sc-Si         # ScFe0.25Si1.75                                # 1005497 #
#                                                                            #
##############################################################################
#                                                                            #
#                           Pearson's Crystal Data                           #
#      Crystal Structure Database for Inorganic Compounds (on DVD)           #
#                              Release 2023/24                               #
#                  Editors: Pierre Villars and Karin Cenzual                 #
#                                                                            #
#   Copyright (c) ASM International & Material Phases Data System (MPDS),    #
# Switzerland & National Institute for Materials Science (NIMS), Japan, 2023 #
#                   All rights reserved. Version 2023.07                     #
#                                                                            #
#   This copy of Pearson's Crystal Data is licensed to:                      #
#   Hunter College - City University of New York                             #
#                                                                            #
##############################################################################

data_1005497
_audit_creation_date                     2024-02-24
_audit_creation_method
;
Pearson's Crystal Data browser
;
#_database_code_PCD                      1005497
_database_code_PDF                       ?

# Entry summary

_chemical_formula_structural             'Sc Fe~0.25~ Si~1.75~'
_chemical_formula_sum                    'Fe0.25 Sc Si1.75'
_chemical_name_mineral                   ?
_chemical_compound_source                ?
_chemical_name_structure_type            ZrSi~2~,oS12,63
_chemical_formula_weight                 108.1

# Bibliographic data

_publ_section_title                      'The scandium-iron-silicon system'
_journal_coden_ASTM                      DNUNDU
_journal_name_full                       'Dopov. Akad. Nauk Ukr. RSR, Ser. A'
_journal_year                            1977
_journal_volume                          ?
_journal_page_first                      751
_journal_page_last                       754
_journal_language                        Ukrainian
loop_
 _publ_author_name
 _publ_author_address
'Gladyshevskii E.I.'
;
Lviv Ivan Franko State University
Department of Inorganic Chemistry
Lviv
Ukraine
;
'Kotur B.Y.'
;
Lviv Ivan Franko State University
Department of Inorganic Chemistry
Lviv
Ukraine
;
'Bodak O.I.'
;
Lviv Ivan Franko State University
Department of Inorganic Chemistry
Lviv
Ukraine
;
'Skvorchuk V.P.'
;
National Academy of Sciences of Ukraine (NASU)
Kiev
Ukraine
;

# Standardized crystallographic data

_cell_length_a                           3.861
_cell_length_b                           14.48
_cell_length_c                           3.762
_cell_angle_alpha                        90
_cell_angle_beta                         90
_cell_angle_gamma                        90
_cell_volume                             210.3
_cell_formula_units_Z                    4
_space_group_IT_number                   63
_space_group_name_H-M_alt                'C m c m'
loop_
 _space_group_symop_id
 _space_group_symop_operation_xyz
 1 'x, y, z'
 2 '-x, -y, -z'
 3 '-x, -y, 1/2+z'
 4 '-x, y, 1/2-z'
 5 '-x, y, z'
 6 'x, -y, -z'
 7 'x, -y, 1/2+z'
 8 'x, y, 1/2-z'
 9 '1/2+x, 1/2+y, z'
 10 '1/2-x, 1/2-y, -z'
 11 '1/2-x, 1/2-y, 1/2+z'
 12 '1/2-x, 1/2+y, 1/2-z'
 13 '1/2-x, 1/2+y, z'
 14 '1/2+x, 1/2-y, -z'
 15 '1/2+x, 1/2-y, 1/2+z'
 16 '1/2+x, 1/2+y, 1/2-z'

# Atomic positions taken from type-defining entry

loop_
 _atom_type_symbol
 Si
 Fe
 Sc
loop_
 _atom_site_label
 _atom_site_type_symbol
 _atom_site_symmetry_multiplicity
 _atom_site_Wyckoff_symbol
 _atom_site_fract_x
 _atom_site_fract_y
 _atom_site_fract_z
 _atom_site_occupancy
 Si1A Si 4 c 0 0.061 0.25 0.875
 Fe1B Fe 4 c 0 0.061 0.25 0.125
 Sc1 Sc 4 c 0 0.396 0.25 1
 Si2A Si 4 c 0 0.750 0.25 0.875
 Fe2B Fe 4 c 0 0.750 0.25 0.125


_exptl_crystal_colour                    ?
_exptl_crystal_density_meas              ?
_exptl_crystal_density_diffrn            3.41
_cell_measurement_temperature            ?
_cell_measurement_radiation              X-rays
_cell_measurement_reflns_used            ?
_diffrn_ambient_temperature              ?
_diffrn_measurement_device               ?
_diffrn_measurement_device_type          ?
_diffrn_radiation_type                   ?
_diffrn_reflns_number                    ?
_exptl_absorpt_coefficient_mu            ?
_exptl_absorpt_correction_type           ?
_computing_structure_solution            ?
_refine_ls_number_parameters             ?
_refine_ls_number_reflns                 ?
_refine_ls_R_factor_gt                   ?
_refine_ls_wR_factor_gt                  ?

# End of data set 1005497

File: R-M-X_CIFs2/1005499.cif
##############################################################################
#                                                                            #
# Fe-Sc-Si         # ScFe2Si2                                      # 1005499 #
#                                                                            #
##############################################################################
#                                                                            #
#                           Pearson's Crystal Data                           #
#      Crystal Structure Database for Inorganic Compounds (on DVD)           #
#                              Release 2023/24                               #
#                  Editors: Pierre Villars and Karin Cenzual                 #
#                                                                            #
#   Copyright (c) ASM International & Material Phases Data System (MPDS),    #
# Switzerland & National Institute for Materials Science (NIMS), Japan, 2023 #
#                   All rights reserved. Version 2023.07                     #
#                                                                            #
#   This copy of Pearson's Crystal Data is licensed to:                      #
#   Hunter College - City University of New York                             #
#                                                                            #
##############################################################################

data_1005499
_audit_creation_date                     2024-02-24
_audit_creation_method
;
Pearson's Crystal Data browser
;
#_database_code_PCD                      1005499
_database_code_PDF                       04-011-1459

# Entry summary

_chemical_formula_structural             'Sc Fe~2~ Si~2~'
_chemical_formula_sum                    'Fe2 Sc Si2'
_chemical_name_mineral                   ?
_chemical_compound_source                ?
_chemical_name_structure_type            HfFe~2~Si~2~,oP20,57
_chemical_formula_weight                 212.8

# Bibliographic data

_publ_section_title                      'The scandium-iron-silicon system'
_journal_coden_ASTM                      DNUNDU
_journal_name_full                       'Dopov. Akad. Nauk Ukr. RSR, Ser. A'
_journal_year                            1977
_journal_volume                          ?
_journal_page_first                      751
_journal_page_last                       754
_journal_language                        Ukrainian
loop_
 _publ_author_name
 _publ_author_address
'Gladyshevskii E.I.'
;
Lviv Ivan Franko State University
Department of Inorganic Chemistry
Lviv
Ukraine
;
'Kotur B.Y.'
;
Lviv Ivan Franko State University
Department of Inorganic Chemistry
Lviv
Ukraine
;
'Bodak O.I.'
;
Lviv Ivan Franko State University
Department of Inorganic Chemistry
Lviv
Ukraine
;
'Skvorchuk V.P.'
;
National Academy of Sciences of Ukraine (NASU)
Kiev
Ukraine
;

# Standardized crystallographic data

_cell_length_a                           7.263
_cell_length_b                           7.076
_cell_length_c                           5.009
_cell_angle_alpha                        90
_cell_angle_beta                         90
_cell_angle_gamma                        90
_cell_volume                             257.4
_cell_formula_units_Z                    4
_space_group_IT_number                   57
_space_group_name_H-M_alt                'P b c m'
loop_
 _space_group_symop_id
 _space_group_symop_operation_xyz
 1 'x, y, z'
 2 '-x, -y, -z'
 3 '-x, -y, 1/2+z'
 4 '-x, 1/2+y, 1/2-z'
 5 '-x, 1/2+y, z'
 6 'x, 1/2-y, -z'
 7 'x, 1/2-y, 1/2+z'
 8 'x, y, 1/2-z'
loop_
 _atom_type_symbol
 Si
 Sc
 Fe
loop_
 _atom_site_label
 _atom_site_type_symbol
 _atom_site_symmetry_multiplicity
 _atom_site_Wyckoff_symbol
 _atom_site_fract_x
 _atom_site_fract_y
 _atom_site_fract_z
 _atom_site_occupancy
 Si1 Si 4 d 0.083 0.051 0.25 1
 Sc Sc 4 d 0.2518 0.4019 0.25 1
 Fe1 Fe 4 d 0.3824 0.0105 0.25 1
 Si2 Si 4 c 0.5507 0.25 0 1
 Fe2 Fe 4 c 0.8827 0.25 0 1


_exptl_crystal_colour                    ?
_exptl_crystal_density_meas              ?
_exptl_crystal_density_diffrn            5.49
_cell_measurement_temperature            ?
_cell_measurement_radiation              X-rays
_cell_measurement_reflns_used            ?
_diffrn_ambient_temperature              ?
_diffrn_measurement_device               photographs
_diffrn_measurement_device_type          ?
_diffrn_radiation_type                   X-rays
_diffrn_reflns_number                    ?
_exptl_absorpt_coefficient_mu            ?
_exptl_absorpt_correction_type           ?
_computing_structure_solution            'starting values from the literature'
_refine_ls_number_parameters             ?
_refine_ls_number_reflns                 86
_refine_ls_R_factor_gt                   0.087
_refine_ls_wR_factor_gt                  ?

# End of data set 1005499

File: R-M-X_CIFs2/1005500.cif
##############################################################################
#                                                                            #
# Fe-Sc-Si         # ScFe4Si2                                      # 1005500 #
#                                                                            #
##############################################################################
#                                                                            #
#                           Pearson's Crystal Data                           #
#      Crystal Structure Database for Inorganic Compounds (on DVD)           #
#                              Release 2023/24                               #
#                  Editors: Pierre Villars and Karin Cenzual                 #
#                                                                            #
#   Copyright (c) ASM International & Material Phases Data System (MPDS),    #
# Switzerland & National Institute for Materials Science (NIMS), Japan, 2023 #
#                   All rights reserved. Version 2023.07                     #
#                                                                            #
#   This copy of Pearson's Crystal Data is licensed to:                      #
#   Hunter College - City University of New York                             #
#                                                                            #
##############################################################################

data_1005500
_audit_creation_date                     2024-02-24
_audit_creation_method
;
Pearson's Crystal Data browser
;
#_database_code_PCD                      1005500
_database_code_PDF                       04-016-7177

# Entry summary

_chemical_formula_structural             'Sc Fe~4~ Si~2~'
_chemical_formula_sum                    'Fe4 Sc Si2'
_chemical_name_mineral                   ?
_chemical_compound_source                ?
_chemical_name_structure_type            ZrFe~4~Si~2~,tP14,136
_chemical_formula_weight                 324.5

# Bibliographic data

_publ_section_title                      'The scandium-iron-silicon system'
_journal_coden_ASTM                      DNUNDU
_journal_name_full                       'Dopov. Akad. Nauk Ukr. RSR, Ser. A'
_journal_year                            1977
_journal_volume                          ?
_journal_page_first                      751
_journal_page_last                       754
_journal_language                        Ukrainian
loop_
 _publ_author_name
 _publ_author_address
'Gladyshevskii E.I.'
;
Lviv Ivan Franko State University
Department of Inorganic Chemistry
Lviv
Ukraine
;
'Kotur B.Y.'
;
Lviv Ivan Franko State University
Department of Inorganic Chemistry
Lviv
Ukraine
;
'Bodak O.I.'
;
Lviv Ivan Franko State University
Department of Inorganic Chemistry
Lviv
Ukraine
;
'Skvorchuk V.P.'
;
National Academy of Sciences of Ukraine (NASU)
Kiev
Ukraine
;

# Standardized crystallographic data

_cell_length_a                           6.947
_cell_length_b                           6.947
_cell_length_c                           3.796
_cell_angle_alpha                        90
_cell_angle_beta                         90
_cell_angle_gamma                        90
_cell_volume                             183.2
_cell_formula_units_Z                    2
_space_group_IT_number                   136
_space_group_name_H-M_alt                'P 42/m n m'
loop_
 _space_group_symop_id
 _space_group_symop_operation_xyz
 1 'x, y, z'
 2 '1/2-x, 1/2+y, 1/2-z'
 3 '1/2-x, 1/2+y, 1/2+z'
 4 '-x, -y, -z'
 5 '-x, -y, z'
 6 '1/2-y, 1/2+x, 1/2-z'
 7 '1/2-y, 1/2+x, 1/2+z'
 8 '-y, -x, -z'
 9 '-y, -x, z'
 10 '1/2+x, 1/2-y, 1/2-z'
 11 '1/2+x, 1/2-y, 1/2+z'
 12 'x, y, -z'
 13 '1/2+y, 1/2-x, 1/2-z'
 14 '1/2+y, 1/2-x, 1/2+z'
 15 'y, x, -z'
 16 'y, x, z'

# Atomic positions taken from type-defining entry

loop_
 _atom_type_symbol
 Fe
 Si
 Sc
loop_
 _atom_site_label
 _atom_site_type_symbol
 _atom_site_symmetry_multiplicity
 _atom_site_Wyckoff_symbol
 _atom_site_fract_x
 _atom_site_fract_y
 _atom_site_fract_z
 _atom_site_occupancy
 Fe1 Fe 8 i 0.1532 0.592 0 1
 Si1 Si 4 f 0.2799 0.2799 0 1
 Sc1 Sc 2 a 0 0 0 1


_exptl_crystal_colour                    ?
_exptl_crystal_density_meas              ?
_exptl_crystal_density_diffrn            5.88
_cell_measurement_temperature            ?
_cell_measurement_radiation              X-rays
_cell_measurement_reflns_used            ?
_diffrn_ambient_temperature              ?
_diffrn_measurement_device               ?
_diffrn_measurement_device_type          ?
_diffrn_radiation_type                   ?
_diffrn_reflns_number                    ?
_exptl_absorpt_coefficient_mu            ?
_exptl_absorpt_correction_type           ?
_computing_structure_solution            ?
_refine_ls_number_parameters             ?
_refine_ls_number_reflns                 ?
_refine_ls_R_factor_gt                   ?
_refine_ls_wR_factor_gt                  ?

# End of data set 1005500

File: R-M-X_CIFs2/1005514.cif
##############################################################################
#                                                                            #
# Fe-Ga-Sc         # ScFeGa                                        # 1005514 #
#                                                                            #
##############################################################################
#                                                                            #
#                           Pearson's Crystal Data                           #
#      Crystal Structure Database for Inorganic Compounds (on DVD)           #
#                              Release 2023/24                               #
#                  Editors: Pierre Villars and Karin Cenzual                 #
#                                                                            #
#   Copyright (c) ASM International & Material Phases Data System (MPDS),    #
# Switzerland & National Institute for Materials Science (NIMS), Japan, 2023 #
#                   All rights reserved. Version 2023.07                     #
#                                                                            #
#   This copy of Pearson's Crystal Data is licensed to:                      #
#   Hunter College - City University of New York                             #
#                                                                            #
##############################################################################

data_1005514
_audit_creation_date                     2024-02-24
_audit_creation_method
;
Pearson's Crystal Data browser
;
#_database_code_PCD                      1005514
_database_code_PDF                       04-022-9223

# Entry summary

_chemical_formula_structural             'Sc Fe~1.37~ Ga~0.63~'
_chemical_formula_sum                    'Fe1.37 Ga0.63 Sc'
_chemical_name_mineral                   ?
_chemical_compound_source                ?
_chemical_name_structure_type            MgZn~2~,hP12,194
_chemical_formula_weight                 165.4

# Bibliographic data

_publ_section_title
;
The isothermal sections of phase diagram for the Sc-Mn-Ga and Sc-Fe-Ga systems
;
_journal_coden_ASTM                      DNUNDU
_journal_name_full                       'Dopov. Akad. Nauk Ukr. RSR, Ser. A'
_journal_year                            1978
_journal_volume                          ?
_journal_page_first                      271
_journal_page_last                       274
_journal_language                        Ukrainian
loop_
 _publ_author_name
 _publ_author_address
'Gavrilenko I.S.'
;
National Academy of Sciences of Ukraine (NASU)
Kiev
Ukraine
;
'Markiv V.Y.'
;
Kyiv Taras Shevchenko State University
Kiev
Ukraine
;

# Standardized crystallographic data

_cell_length_a                           5.053
_cell_length_b                           5.053
_cell_length_c                           8.287
_cell_angle_alpha                        90
_cell_angle_beta                         90
_cell_angle_gamma                        120
_cell_volume                             183.2
_cell_formula_units_Z                    4
_space_group_IT_number                   194
_space_group_name_H-M_alt                'P 63/m m c'
loop_
 _space_group_symop_id
 _space_group_symop_operation_xyz
 1 'x, y, z'
 2 '-x+y, -x, 1/2-z'
 3 '-x+y, -x, z'
 4 '-x+y, y, 1/2-z'
 5 '-x+y, y, z'
 6 '-x, -x+y, -z'
 7 '-x, -x+y, 1/2+z'
 8 '-x, -y, -z'
 9 '-x, -y, 1/2+z'
 10 '-y, -x, 1/2-z'
 11 '-y, -x, z'
 12 '-y, x-y, 1/2-z'
 13 '-y, x-y, z'
 14 'x, x-y, 1/2-z'
 15 'x, x-y, z'
 16 'x, y, 1/2-z'
 17 'x-y, -y, -z'
 18 'x-y, -y, 1/2+z'
 19 'x-y, x, -z'
 20 'x-y, x, 1/2+z'
 21 'y, -x+y, -z'
 22 'y, -x+y, 1/2+z'
 23 'y, x, -z'
 24 'y, x, 1/2+z'

# Atomic positions taken from type-defining entry

loop_
 _atom_type_symbol
 Fe
 Ga
 Sc
loop_
 _atom_site_label
 _atom_site_type_symbol
 _atom_site_symmetry_multiplicity
 _atom_site_Wyckoff_symbol
 _atom_site_fract_x
 _atom_site_fract_y
 _atom_site_fract_z
 _atom_site_occupancy
 Fe1A Fe 6 h 0.1697 0.3394 0.25 0.685
 Ga1B Ga 6 h 0.1697 0.3394 0.25 0.315
 Sc1 Sc 4 f 0.333333 0.666667 0.5629 1
 Fe2A Fe 2 a 0 0 0 0.685
 Ga2B Ga 2 a 0 0 0 0.315


_exptl_crystal_colour                    ?
_exptl_crystal_density_meas              ?
_exptl_crystal_density_diffrn            6.00
_cell_measurement_temperature            ?
_cell_measurement_radiation              'X-rays, Cr K'
_cell_measurement_reflns_used            ?
_diffrn_ambient_temperature              ?
_diffrn_measurement_device               'Debye-Scherrer film'
_diffrn_measurement_device_type          ?
_diffrn_radiation_type                   ?
_diffrn_reflns_number                    ?
_exptl_absorpt_coefficient_mu            ?
_exptl_absorpt_correction_type           ?
_computing_structure_solution            ?
_refine_ls_number_parameters             ?
_refine_ls_number_reflns                 ?
_refine_ls_R_factor_gt                   ?
_refine_ls_wR_factor_gt                  ?

# End of data set 1005514

File: R-M-X_CIFs2/1005515.cif
##############################################################################
#                                                                            #
# Fe-Ga-Sc         # ScFeGa5                                       # 1005515 #
#                                                                            #
##############################################################################
#                                                                            #
#                           Pearson's Crystal Data                           #
#      Crystal Structure Database for Inorganic Compounds (on DVD)           #
#                              Release 2023/24                               #
#                  Editors: Pierre Villars and Karin Cenzual                 #
#                                                                            #
#   Copyright (c) ASM International & Material Phases Data System (MPDS),    #
# Switzerland & National Institute for Materials Science (NIMS), Japan, 2023 #
#                   All rights reserved. Version 2023.07                     #
#                                                                            #
#   This copy of Pearson's Crystal Data is licensed to:                      #
#   Hunter College - City University of New York                             #
#                                                                            #
##############################################################################

data_1005515
_audit_creation_date                     2024-02-24
_audit_creation_method
;
Pearson's Crystal Data browser
;
#_database_code_PCD                      1005515
_database_code_PDF                       ?

# Entry summary

_chemical_formula_structural             'Sc Fe Ga~5~'
_chemical_formula_sum                    'Fe Ga5 Sc'
_chemical_name_mineral                   ?
_chemical_compound_source                ?
_chemical_name_structure_type            HoCoGa~5~,tP7,123
_chemical_formula_weight                 449.4

# Bibliographic data

_publ_section_title
;
The isothermal sections of phase diagram for the Sc-Mn-Ga and Sc-Fe-Ga systems
;
_journal_coden_ASTM                      DNUNDU
_journal_name_full                       'Dopov. Akad. Nauk Ukr. RSR, Ser. A'
_journal_year                            1978
_journal_volume                          ?
_journal_page_first                      271
_journal_page_last                       274
_journal_language                        Ukrainian
loop_
 _publ_author_name
 _publ_author_address
'Gavrilenko I.S.'
;
National Academy of Sciences of Ukraine (NASU)
Kiev
Ukraine
;
'Markiv V.Y.'
;
Kyiv Taras Shevchenko State University
Kiev
Ukraine
;

# Standardized crystallographic data

_cell_length_a                           4.145
_cell_length_b                           4.145
_cell_length_c                           6.623
_cell_angle_alpha                        90
_cell_angle_beta                         90
_cell_angle_gamma                        90
_cell_volume                             113.8
_cell_formula_units_Z                    1
_space_group_IT_number                   123
_space_group_name_H-M_alt                'P 4/m m m'
loop_
 _space_group_symop_id
 _space_group_symop_operation_xyz
 1 'x, y, z'
 2 '-x, -y, -z'
 3 '-x, -y, z'
 4 '-x, y, -z'
 5 '-x, y, z'
 6 '-y, -x, -z'
 7 '-y, -x, z'
 8 '-y, x, -z'
 9 '-y, x, z'
 10 'x, -y, -z'
 11 'x, -y, z'
 12 'x, y, -z'
 13 'y, -x, -z'
 14 'y, -x, z'
 15 'y, x, -z'
 16 'y, x, z'

# Atomic positions taken from type-defining entry

loop_
 _atom_type_symbol
 Ga
 Fe
 Sc
loop_
 _atom_site_label
 _atom_site_type_symbol
 _atom_site_symmetry_multiplicity
 _atom_site_Wyckoff_symbol
 _atom_site_fract_x
 _atom_site_fract_y
 _atom_site_fract_z
 _atom_site_occupancy
 Ga1 Ga 4 i 0 0.5 0.312 1
 Ga2 Ga 1 c 0.5 0.5 0 1
 Fe1 Fe 1 b 0 0 0.5 1
 Sc1 Sc 1 a 0 0 0 1


_exptl_crystal_colour                    ?
_exptl_crystal_density_meas              ?
_exptl_crystal_density_diffrn            6.56
_cell_measurement_temperature            ?
_cell_measurement_radiation              X-rays
_cell_measurement_reflns_used            ?
_diffrn_ambient_temperature              ?
_diffrn_measurement_device               photographs
_diffrn_measurement_device_type          ?
_diffrn_radiation_type                   ?
_diffrn_reflns_number                    ?
_exptl_absorpt_coefficient_mu            ?
_exptl_absorpt_correction_type           ?
_computing_structure_solution            ?
_refine_ls_number_parameters             ?
_refine_ls_number_reflns                 ?
_refine_ls_R_factor_gt                   ?
_refine_ls_wR_factor_gt                  ?

# End of data set 1005515

File: R-M-X_CIFs2/1005525.cif
##############################################################################
#                                                                            #
# Fe-Ge-Sc         # ScFe6Ge6                                      # 1005525 #
#                                                                            #
##############################################################################
#                                                                            #
#                           Pearson's Crystal Data                           #
#      Crystal Structure Database for Inorganic Compounds (on DVD)           #
#                              Release 2023/24                               #
#                  Editors: Pierre Villars and Karin Cenzual                 #
#                                                                            #
#   Copyright (c) ASM International & Material Phases Data System (MPDS),    #
# Switzerland & National Institute for Materials Science (NIMS), Japan, 2023 #
#                   All rights reserved. Version 2023.07                     #
#                                                                            #
#   This copy of Pearson's Crystal Data is licensed to:                      #
#   Hunter College - City University of New York                             #
#                                                                            #
##############################################################################

data_1005525
_audit_creation_date                     2024-02-24
_audit_creation_method
;
Pearson's Crystal Data browser
;
#_database_code_PCD                      1005525
_database_code_PDF                       ?

# Entry summary

_chemical_formula_structural             'Sc Fe~6~ Ge~6~'
_chemical_formula_sum                    'Fe6 Ge6 Sc'
_chemical_name_mineral                   ?
_chemical_compound_source                ?
_chemical_name_structure_type            MgFe~6~Ge~6~,hP13,191
_chemical_formula_weight                 815.6

# Bibliographic data

_publ_section_title
;
Crystal structure of ternary germanides RFe~6~Ge~6~ (R= Sc, Ti, Zr, Hf, Nb) and RCo~6~Ge~6~ (R= Ti, Zr, Hf)
;
_journal_coden_ASTM                      DNUNDU
_journal_name_full                       'Dopov. Akad. Nauk Ukr. RSR, Ser. A'
_journal_year                            1981
_journal_volume                          ?
_journal_issue                           2
_journal_page_first                      84
_journal_page_last                       88
_journal_language                        Ukrainian
loop_
 _publ_author_name
 _publ_author_address
'Olenych R.R.'
;
Lviv Ivan Franko State University
Lviv
Ukraine
;
'Akselrud L.G.'
;
Lviv Ivan Franko State University
Department of Inorganic Chemistry
Lviv
Ukraine
;
'Yarmolyuk Y.P.'
;
Lviv Ivan Franko State University
Department of Inorganic Chemistry
Lviv
Ukraine
;

# Standardized crystallographic data

_cell_length_a                           5.069
_cell_length_b                           5.069
_cell_length_c                           8.077
_cell_angle_alpha                        90
_cell_angle_beta                         90
_cell_angle_gamma                        120
_cell_volume                             179.7
_cell_formula_units_Z                    1
_space_group_IT_number                   191
_space_group_name_H-M_alt                'P 6/m m m'
loop_
 _space_group_symop_id
 _space_group_symop_operation_xyz
 1 'x, y, z'
 2 '-x+y, -x, -z'
 3 '-x+y, -x, z'
 4 '-x+y, y, -z'
 5 '-x+y, y, z'
 6 '-x, -x+y, -z'
 7 '-x, -x+y, z'
 8 '-x, -y, -z'
 9 '-x, -y, z'
 10 '-y, -x, -z'
 11 '-y, -x, z'
 12 '-y, x-y, -z'
 13 '-y, x-y, z'
 14 'x, x-y, -z'
 15 'x, x-y, z'
 16 'x, y, -z'
 17 'x-y, -y, -z'
 18 'x-y, -y, z'
 19 'x-y, x, -z'
 20 'x-y, x, z'
 21 'y, -x+y, -z'
 22 'y, -x+y, z'
 23 'y, x, -z'
 24 'y, x, z'

# Atomic positions taken from type-defining entry

loop_
 _atom_type_symbol
 Fe
 Ge
 Sc
loop_
 _atom_site_label
 _atom_site_type_symbol
 _atom_site_symmetry_multiplicity
 _atom_site_Wyckoff_symbol
 _atom_site_fract_x
 _atom_site_fract_y
 _atom_site_fract_z
 _atom_site_occupancy
 Fe1 Fe 6 i 0.5 0 0.2496 1
 Ge1 Ge 2 e 0 0 0.3408 1
 Ge2 Ge 2 d 0.333333 0.666667 0.5 1
 Ge3 Ge 2 c 0.333333 0.666667 0 1
 Sc1 Sc 1 a 0 0 0 1


_exptl_crystal_colour                    ?
_exptl_crystal_density_meas              ?
_exptl_crystal_density_diffrn            7.54
_cell_measurement_temperature            ?
_cell_measurement_radiation              'X-rays, Fe Ka'
_cell_measurement_reflns_used            ?
_diffrn_ambient_temperature              ?
_diffrn_measurement_device               'automatic diffractometer'
_diffrn_measurement_device_type          ?
_diffrn_radiation_type                   ?
_diffrn_reflns_number                    ?
_exptl_absorpt_coefficient_mu            ?
_exptl_absorpt_correction_type           ?
_computing_structure_solution            ?
_refine_ls_number_parameters             ?
_refine_ls_number_reflns                 ?
_refine_ls_R_factor_gt                   ?
_refine_ls_wR_factor_gt                  ?

# End of data set 1005525

File: R-M-X_CIFs2/1005595.cif
##############################################################################
#                                                                            #
# Co-Sc-Si         # ScCo2Si2                                      # 1005595 #
#                                                                            #
##############################################################################
#                                                                            #
#                           Pearson's Crystal Data                           #
#      Crystal Structure Database for Inorganic Compounds (on DVD)           #
#                              Release 2023/24                               #
#                  Editors: Pierre Villars and Karin Cenzual                 #
#                                                                            #
#   Copyright (c) ASM International & Material Phases Data System (MPDS),    #
# Switzerland & National Institute for Materials Science (NIMS), Japan, 2023 #
#                   All rights reserved. Version 2023.07                     #
#                                                                            #
#   This copy of Pearson's Crystal Data is licensed to:                      #
#   Hunter College - City University of New York                             #
#                                                                            #
##############################################################################

data_1005595
_audit_creation_date                     2024-02-24
_audit_creation_method
;
Pearson's Crystal Data browser
;
#_database_code_PCD                      1005595
_database_code_PDF                       ?

# Entry summary

_chemical_formula_structural             'Sc Co~2~ Si~2~'
_chemical_formula_sum                    'Co2 Sc Si2'
_chemical_name_mineral                   ?
_chemical_compound_source                ?
_chemical_name_structure_type            CeAl~2~Ga~2~,tI10,139
_chemical_formula_weight                 219.0

# Bibliographic data

_publ_section_title                      'Scandium-cobalt-silicon system'
_journal_coden_ASTM                      DNUNDU
_journal_name_full                       'Dopov. Akad. Nauk Ukr. RSR, Ser. A'
_journal_year                            1977
_journal_volume                          ?
_journal_page_first                      664
_journal_page_last                       666
_journal_language                        Ukrainian
loop_
 _publ_author_name
 _publ_author_address
'Kotur B.Y.'
;
Lviv Ivan Franko State University
Department of Inorganic Chemistry
Lviv
Ukraine
;
'Bodak O.I.'
;
Lviv Ivan Franko State University
Department of Inorganic Chemistry
Lviv
Ukraine
;
'Gladyshevskii E.I.'
;
Lviv Ivan Franko State University
Department of Inorganic Chemistry
Lviv
Ukraine
;

# Standardized crystallographic data

_cell_length_a                           3.72
_cell_length_b                           3.72
_cell_length_c                           9.51
_cell_angle_alpha                        90
_cell_angle_beta                         90
_cell_angle_gamma                        90
_cell_volume                             131.6
_cell_formula_units_Z                    2
_space_group_IT_number                   139
_space_group_name_H-M_alt                'I 4/m m m'
loop_
 _space_group_symop_id
 _space_group_symop_operation_xyz
 1 'x, y, z'
 2 '-x, -y, -z'
 3 '-x, -y, z'
 4 '-x, y, -z'
 5 '-x, y, z'
 6 '-y, -x, -z'
 7 '-y, -x, z'
 8 '-y, x, -z'
 9 '-y, x, z'
 10 'x, -y, -z'
 11 'x, -y, z'
 12 'x, y, -z'
 13 'y, -x, -z'
 14 'y, -x, z'
 15 'y, x, -z'
 16 'y, x, z'
 17 '1/2+x, 1/2+y, 1/2+z'
 18 '1/2-x, 1/2-y, 1/2-z'
 19 '1/2-x, 1/2-y, 1/2+z'
 20 '1/2-x, 1/2+y, 1/2-z'
 21 '1/2-x, 1/2+y, 1/2+z'
 22 '1/2-y, 1/2-x, 1/2-z'
 23 '1/2-y, 1/2-x, 1/2+z'
 24 '1/2-y, 1/2+x, 1/2-z'
 25 '1/2-y, 1/2+x, 1/2+z'
 26 '1/2+x, 1/2-y, 1/2-z'
 27 '1/2+x, 1/2-y, 1/2+z'
 28 '1/2+x, 1/2+y, 1/2-z'
 29 '1/2+y, 1/2-x, 1/2-z'
 30 '1/2+y, 1/2-x, 1/2+z'
 31 '1/2+y, 1/2+x, 1/2-z'
 32 '1/2+y, 1/2+x, 1/2+z'

# Atomic positions taken from type-defining entry

loop_
 _atom_type_symbol
 Si
 Co
 Sc
loop_
 _atom_site_label
 _atom_site_type_symbol
 _atom_site_symmetry_multiplicity
 _atom_site_Wyckoff_symbol
 _atom_site_fract_x
 _atom_site_fract_y
 _atom_site_fract_z
 _atom_site_occupancy
 Si1 Si 4 e 0 0 0.387 1
 Co1 Co 4 d 0 0.5 0.25 1
 Sc1 Sc 2 a 0 0 0 1


_exptl_crystal_colour                    ?
_exptl_crystal_density_meas              ?
_exptl_crystal_density_diffrn            5.53
_cell_measurement_temperature            ?
_cell_measurement_radiation              X-rays
_cell_measurement_reflns_used            ?
_diffrn_ambient_temperature              ?
_diffrn_measurement_device               ?
_diffrn_measurement_device_type          ?
_diffrn_radiation_type                   ?
_diffrn_reflns_number                    ?
_exptl_absorpt_coefficient_mu            ?
_exptl_absorpt_correction_type           ?
_computing_structure_solution            ?
_refine_ls_number_parameters             ?
_refine_ls_number_reflns                 ?
_refine_ls_R_factor_gt                   ?
_refine_ls_wR_factor_gt                  ?

# End of data set 1005595
