Repository: bobleesj/cif-filter-copy

## Overview
This Python toolkit provides a set of tools for processing Crystallographic Information File (CIF) files. It allows for moving files based on unsupported formats, unreasonable distances, and specific tags, copying files based on atomic occupancy and mixing, retrieving file information, and checking CIF folder content against an Excel file.

When you run `python main.py`, a prompt below will appear. 
```
Welcome! Please choose an option to proceed:
[1] Move files based on unsupported CIF format
[2] Move files based on unreasonable distance
[3] Move files based on tags
[4] Move files based on supercell atom count
[5] Copy files based on atomic occupancy and mixing

File: R-M-X_CIFs2/1005852.cif
##############################################################################
#                                                                            #
# Co-Ga-Sc         # ScCoGa5                                       # 1005852 #
#                                                                            #
##############################################################################
#                                                                            #
#                           Pearson's Crystal Data                           #
#      Crystal Structure Database for Inorganic Compounds (on DVD)           #
#                              Release 2023/24                               #
#                  Editors: Pierre Villars and Karin Cenzual                 #
#                                                                            #
#   Copyright (c) ASM International & Material Phases Data System (MPDS),    #
# Switzerland & National Institute for Materials Science (NIMS), Japan, 2023 #
#                   All rights reserved. Version 2023.07                     #
#                                                                            #
#   This copy of Pearson's Crystal Data is licensed to:                      #
#   Hunter College - City University of New York                             #
#                                                                            #
##############################################################################

data_1005852
_audit_creation_date                     2024-02-24
_audit_creation_method
;
Pearson's Crystal Data browser
;
#_database_code_PCD                      1005852
_database_code_PDF                       ?

# Entry summary

_chemical_formula_structural             'Sc Co Ga~5~'
_chemical_formula_sum                    'Co Ga5 Sc'
_chemical_name_mineral                   ?
_chemical_compound_source                ?
_chemical_name_structure_type            HoCoGa~5~,tP7,123
_chemical_formula_weight                 452.5

# Bibliographic data

_publ_section_title
'Crystal structure of the ScCoGa~5~ and Zr~2~CoGa~3~ compounds'               
_journal_coden_ASTM                      BKKIS3
_journal_name_full
'Tezizy Dokl. Vses. Konf. Kristallokhim. Intermet. Soeden., 3rd'              
_journal_year                            1978
_journal_volume                          ?
_journal_page_first                      26
_journal_page_last                       27
_journal_language                        Russian
loop_
 _publ_author_name
 _publ_author_address
'Belyavina N.N.'
;
Kyiv Taras Shevchenko State University
Kiev
Ukraine
;
'Markiv V.Y.'
;
Kyiv Taras Shevchenko State University
Kiev
Ukraine
;

# Standardized crystallographic data

_cell_length_a                           4.135
_cell_length_b                           4.135
_cell_length_c                           6.542
_cell_angle_alpha                        90
_cell_angle_beta                         90
_cell_angle_gamma                        90
_cell_volume                             111.9
_cell_formula_units_Z                    1
_space_group_IT_number                   123
_space_group_name_H-M_alt                'P 4/m m m'
loop_
 _space_group_symop_id
 _space_group_symop_operation_xyz
 1 'x, y, z'
 2 '-x, -y, -z'
 3 '-x, -y, z'
 4 '-x, y, -z'
 5 '-x, y, z'
 6 '-y, -x, -z'
 7 '-y, -x, z'
 8 '-y, x, -z'
 9 '-y, x, z'
 10 'x, -y, -z'
 11 'x, -y, z'
 12 'x, y, -z'
 13 'y, -x, -z'
 14 'y, -x, z'
 15 'y, x, -z'
 16 'y, x, z'
loop_
 _atom_type_symbol
 Ga
 Co
 Sc
loop_
 _atom_site_label
 _atom_site_type_symbol
 _atom_site_symmetry_multiplicity
 _atom_site_Wyckoff_symbol
 _atom_site_fract_x
 _atom_site_fract_y
 _atom_site_fract_z
 _atom_site_occupancy
 Ga2 Ga 4 i 0 0.5 0.302 1
 Ga1 Ga 1 c 0.5 0.5 0 1
 Co Co 1 b 0 0 0.5 1
 Sc Sc 1 a 0 0 0 1


_exptl_crystal_colour                    ?
_exptl_crystal_density_meas              6.26
_exptl_crystal_density_diffrn            6.72
_cell_measurement_temperature            ?
_cell_measurement_radiation              X-rays
_cell_measurement_reflns_used            ?
_diffrn_ambient_temperature              ?
_diffrn_measurement_device               photographs
_diffrn_measurement_device_type          ?
_diffrn_radiation_type                   X-rays
_diffrn_reflns_number                    ?
_exptl_absorpt_coefficient_mu            ?
_exptl_absorpt_correction_type           ?
_computing_structure_solution            'Patterson and Fourier synthesis'
_refine_ls_number_parameters             ?
_refine_ls_number_reflns                 46
_refine_ls_R_factor_gt                   0.15
_refine_ls_wR_factor_gt                  ?

# End of data set 1005852

File: R-M-X_CIFs2/1005942.cif
##############################################################################
#                                                                            #
# Co-Ga-Ho         # HoCoGa5                                       # 1005942 #
#                                                                            #
##############################################################################
#                                                                            #
#                           Pearson's Crystal Data                           #
#      Crystal Structure Database for Inorganic Compounds (on DVD)           #
#                              Release 2023/24                               #
#                  Editors: Pierre Villars and Karin Cenzual                 #
#                                                                            #
#   Copyright (c) ASM International & Material Phases Data System (MPDS),    #
# Switzerland & National Institute for Materials Science (NIMS), Japan, 2023 #
#                   All rights reserved. Version 2023.07                     #
#                                                                            #
#   This copy of Pearson's Crystal Data is licensed to:                      #
#   Hunter College - City University of New York                             #
#                                                                            #
##############################################################################

data_1005942
_audit_creation_date                     2024-02-24
_audit_creation_method
;
Pearson's Crystal Data browser
;
#_database_code_PCD                      1005942
_database_code_PDF                       ?

# Entry summary

_chemical_formula_structural             'Ho Co Ga~5~'
_chemical_formula_sum                    'Co Ga5 Ho'
_chemical_name_mineral                   ?
_chemical_compound_source                ?
_chemical_name_structure_type            HoCoGa~5~,tP7,123
_chemical_formula_weight                 572.5

# Bibliographic data

_publ_section_title
'Interaction of the components in the system Ho-Ga-Co at 873 K'               
_journal_coden_ASTM                      SMFRM0
_journal_name_full
'Stabiln. Metastabiln. Fazovye Ravnovesiya Met. Sist.'                        
_journal_year                            1985
_journal_volume                          ?
_journal_page_first                      49
_journal_page_last                       54
_journal_language                        Russian
loop_
 _publ_author_name
 _publ_author_address
'Gladyshevskii R.E.'
;
Lviv Ivan Franko State University
Department of Inorganic Chemistry
Lviv
Ukraine
;
'Grin Y.'
;
Lviv Ivan Franko State University
Lviv
Ukraine
;
'Yarmolyuk Y.P.'
;
Lviv Ivan Franko State University
Department of Inorganic Chemistry
Lviv
Ukraine
;

# Standardized crystallographic data

_cell_length_a                           4.207
_cell_length_b                           4.207
_cell_length_c                           6.795
_cell_angle_alpha                        90
_cell_angle_beta                         90
_cell_angle_gamma                        90
_cell_volume                             120.3
_cell_formula_units_Z                    1
_space_group_IT_number                   123
_space_group_name_H-M_alt                'P 4/m m m'
loop_
 _space_group_symop_id
 _space_group_symop_operation_xyz
 1 'x, y, z'
 2 '-x, -y, -z'
 3 '-x, -y, z'
 4 '-x, y, -z'
 5 '-x, y, z'
 6 '-y, -x, -z'
 7 '-y, -x, z'
 8 '-y, x, -z'
 9 '-y, x, z'
 10 'x, -y, -z'
 11 'x, -y, z'
 12 'x, y, -z'
 13 'y, -x, -z'
 14 'y, -x, z'
 15 'y, x, -z'
 16 'y, x, z'

# Atomic positions taken from type-defining entry

loop_
 _atom_type_symbol
 Ga
 Co
 Ho
loop_
 _atom_site_label
 _atom_site_type_symbol
 _atom_site_symmetry_multiplicity
 _atom_site_Wyckoff_symbol
 _atom_site_fract_x
 _atom_site_fract_y
 _atom_site_fract_z
 _atom_site_occupancy
 Ga1 Ga 4 i 0 0.5 0.312 1
 Ga2 Ga 1 c 0.5 0.5 0 1
 Co1 Co 1 b 0 0 0.5 1
 Ho1 Ho 1 a 0 0 0 1


_exptl_crystal_colour                    ?
_exptl_crystal_density_meas              ?
_exptl_crystal_density_diffrn            7.90
_cell_measurement_temperature            ?
_cell_measurement_radiation              X-rays
_cell_measurement_reflns_used            ?
_diffrn_ambient_temperature              ?
_diffrn_measurement_device               ?
_diffrn_measurement_device_type          ?
_diffrn_radiation_type                   ?
_diffrn_reflns_number                    ?
_exptl_absorpt_coefficient_mu            ?
_exptl_absorpt_correction_type           ?
_computing_structure_solution            ?
_refine_ls_number_parameters             ?
_refine_ls_number_reflns                 ?
_refine_ls_R_factor_gt                   ?
_refine_ls_wR_factor_gt                  ?

# End of data set 1005942

File: R-M-X_CIFs2/1005945.cif
##############################################################################
#                                                                            #
# Co-Ga-Ho         # Ho2CoGa8                                      # 1005945 #
#                                                                            #
##############################################################################
#                                                                            #
#                           Pearson's Crystal Data                           #
#      Crystal Structure Database for Inorganic Compounds (on DVD)           #
#                              Release 2023/24                               #
#                  Editors: Pierre Villars and Karin Cenzual                 #
#                                                                            #
#   Copyright (c) ASM International & Material Phases Data System (MPDS),    #
# Switzerland & National Institute for Materials Science (NIMS), Japan, 2023 #
#                   All rights reserved. Version 2023.07                     #
#                                                                            #
#   This copy of Pearson's Crystal Data is licensed to:                      #
#   Hunter College - City University of New York                             #
#                                                                            #
##############################################################################

data_1005945
_audit_creation_date                     2024-02-24
_audit_creation_method
;
Pearson's Crystal Data browser
;
#_database_code_PCD                      1005945
_database_code_PDF                       ?

# Entry summary

_chemical_formula_structural             'Ho~2~ Co Ga~8~'
_chemical_formula_sum                    'Co Ga8 Ho2'
_chemical_name_mineral                   ?
_chemical_compound_source                ?
_chemical_name_structure_type            Ho~2~CoGa~8~,tP11,123
_chemical_formula_weight                 946.6

# Bibliographic data

_publ_section_title
'Interaction of the components in the system Ho-Ga-Co at 873 K'               
_journal_coden_ASTM                      SMFRM0
_journal_name_full
'Stabiln. Metastabiln. Fazovye Ravnovesiya Met. Sist.'                        
_journal_year                            1985
_journal_volume                          ?
_journal_page_first                      49
_journal_page_last                       54
_journal_language                        Russian
loop_
 _publ_author_name
 _publ_author_address
'Gladyshevskii R.E.'
;
Lviv Ivan Franko State University
Department of Inorganic Chemistry
Lviv
Ukraine
;
'Grin Y.'
;
Lviv Ivan Franko State University
Lviv
Ukraine
;
'Yarmolyuk Y.P.'
;
Lviv Ivan Franko State University
Department of Inorganic Chemistry
Lviv
Ukraine
;

# Standardized crystallographic data

_cell_length_a                           4.217
_cell_length_b                           4.217
_cell_length_c                           10.97
_cell_angle_alpha                        90
_cell_angle_beta                         90
_cell_angle_gamma                        90
_cell_volume                             195.1
_cell_formula_units_Z                    1
_space_group_IT_number                   123
_space_group_name_H-M_alt                'P 4/m m m'
loop_
 _space_group_symop_id
 _space_group_symop_operation_xyz
 1 'x, y, z'
 2 '-x, -y, -z'
 3 '-x, -y, z'
 4 '-x, y, -z'
 5 '-x, y, z'
 6 '-y, -x, -z'
 7 '-y, -x, z'
 8 '-y, x, -z'
 9 '-y, x, z'
 10 'x, -y, -z'
 11 'x, -y, z'
 12 'x, y, -z'
 13 'y, -x, -z'
 14 'y, -x, z'
 15 'y, x, -z'
 16 'y, x, z'

# Atomic positions taken from type-defining entry

loop_
 _atom_type_symbol
 Ga
 Ho
 Co
loop_
 _atom_site_label
 _atom_site_type_symbol
 _atom_site_symmetry_multiplicity
 _atom_site_Wyckoff_symbol
 _atom_site_fract_x
 _atom_site_fract_y
 _atom_site_fract_z
 _atom_site_occupancy
 Ga1 Ga 4 i 0 0.5 0.1189 1
 Ga2 Ga 2 h 0.5 0.5 0.2933 1
 Ho1 Ho 2 g 0 0 0.3093 1
 Ga3 Ga 2 e 0 0.5 0.5 1
 Co1 Co 1 a 0 0 0 1


_exptl_crystal_colour                    ?
_exptl_crystal_density_meas              ?
_exptl_crystal_density_diffrn            8.06
_cell_measurement_temperature            ?
_cell_measurement_radiation              X-rays
_cell_measurement_reflns_used            ?
_diffrn_ambient_temperature              ?
_diffrn_measurement_device               ?
_diffrn_measurement_device_type          ?
_diffrn_radiation_type                   ?
_diffrn_reflns_number                    ?
_exptl_absorpt_coefficient_mu            ?
_exptl_absorpt_correction_type           ?
_computing_structure_solution            ?
_refine_ls_number_parameters             ?
_refine_ls_number_reflns                 ?
_refine_ls_R_factor_gt                   ?
_refine_ls_wR_factor_gt                  ?

# End of data set 1005945

File: R-M-X_CIFs2/1005948.cif
##############################################################################
#                                                                            #
# Co-Ga-Ho         # HoCo1.2Ga0.8                                  # 1005948 #
#                                                                            #
##############################################################################
#                                                                            #
#                           Pearson's Crystal Data                           #
#      Crystal Structure Database for Inorganic Compounds (on DVD)           #
#                              Release 2023/24                               #
#                  Editors: Pierre Villars and Karin Cenzual                 #
#                                                                            #
#   Copyright (c) ASM International & Material Phases Data System (MPDS),    #
# Switzerland & National Institute for Materials Science (NIMS), Japan, 2023 #
#                   All rights reserved. Version 2023.07                     #
#                                                                            #
#   This copy of Pearson's Crystal Data is licensed to:                      #
#   Hunter College - City University of New York                             #
#                                                                            #
##############################################################################

data_1005948
_audit_creation_date                     2024-02-24
_audit_creation_method
;
Pearson's Crystal Data browser
;
#_database_code_PCD                      1005948
_database_code_PDF                       04-021-8902

# Entry summary

_chemical_formula_structural             'Ho Co~1.2~ Ga~0.8~'
_chemical_formula_sum                    'Co1.2 Ga0.8 Ho'
_chemical_name_mineral                   ?
_chemical_compound_source                ?
_chemical_name_structure_type            MgZn~2~,hP12,194
_chemical_formula_weight                 291.4

# Bibliographic data

_publ_section_title
'Interaction of the components in the system Ho-Ga-Co at 873 K'               
_journal_coden_ASTM                      SMFRM0
_journal_name_full
'Stabiln. Metastabiln. Fazovye Ravnovesiya Met. Sist.'                        
_journal_year                            1985
_journal_volume                          ?
_journal_page_first                      49
_journal_page_last                       54
_journal_language                        Russian
loop_
 _publ_author_name
 _publ_author_address
'Gladyshevskii R.E.'
;
Lviv Ivan Franko State University
Department of Inorganic Chemistry
Lviv
Ukraine
;
'Grin Y.'
;
Lviv Ivan Franko State University
Lviv
Ukraine
;
'Yarmolyuk Y.P.'
;
Lviv Ivan Franko State University
Department of Inorganic Chemistry
Lviv
Ukraine
;

# Standardized crystallographic data

_cell_length_a                           5.229
_cell_length_b                           5.229
_cell_length_c                           8.438
_cell_angle_alpha                        90
_cell_angle_beta                         90
_cell_angle_gamma                        120
_cell_volume                             199.8
_cell_formula_units_Z                    4
_space_group_IT_number                   194
_space_group_name_H-M_alt                'P 63/m m c'
loop_
 _space_group_symop_id
 _space_group_symop_operation_xyz
 1 'x, y, z'
 2 '-x+y, -x, 1/2-z'
 3 '-x+y, -x, z'
 4 '-x+y, y, 1/2-z'
 5 '-x+y, y, z'
 6 '-x, -x+y, -z'
 7 '-x, -x+y, 1/2+z'
 8 '-x, -y, -z'
 9 '-x, -y, 1/2+z'
 10 '-y, -x, 1/2-z'
 11 '-y, -x, z'
 12 '-y, x-y, 1/2-z'
 13 '-y, x-y, z'
 14 'x, x-y, 1/2-z'
 15 'x, x-y, z'
 16 'x, y, 1/2-z'
 17 'x-y, -y, -z'
 18 'x-y, -y, 1/2+z'
 19 'x-y, x, -z'
 20 'x-y, x, 1/2+z'
 21 'y, -x+y, -z'
 22 'y, -x+y, 1/2+z'
 23 'y, x, -z'
 24 'y, x, 1/2+z'

# Atomic positions taken from type-defining entry

loop_
 _atom_type_symbol
 Co
 Ga
 Ho
loop_
 _atom_site_label
 _atom_site_type_symbol
 _atom_site_symmetry_multiplicity
 _atom_site_Wyckoff_symbol
 _atom_site_fract_x
 _atom_site_fract_y
 _atom_site_fract_z
 _atom_site_occupancy
 Co1A Co 6 h 0.1697 0.3394 0.25 0.600
 Ga1B Ga 6 h 0.1697 0.3394 0.25 0.400
 Ho1 Ho 4 f 0.333333 0.666667 0.5629 1
 Co2A Co 2 a 0 0 0 0.600
 Ga2B Ga 2 a 0 0 0 0.400


_exptl_crystal_colour                    ?
_exptl_crystal_density_meas              ?
_exptl_crystal_density_diffrn            9.69
_cell_measurement_temperature            ?
_cell_measurement_radiation              X-rays
_cell_measurement_reflns_used            ?
_diffrn_ambient_temperature              ?
_diffrn_measurement_device               ?
_diffrn_measurement_device_type          ?
_diffrn_radiation_type                   ?
_diffrn_reflns_number                    ?
_exptl_absorpt_coefficient_mu            ?
_exptl_absorpt_correction_type           ?
_computing_structure_solution            ?
_refine_ls_number_parameters             ?
_refine_ls_number_reflns                 ?
_refine_ls_R_factor_gt                   ?
_refine_ls_wR_factor_gt                  ?

# End of data set 1005948

File: R-M-X_CIFs2/1005949.cif
##############################################################################
#                                                                            #
# Co-Ga-Ho         # HoCoGa                                        # 1005949 #
#                                                                            #
##############################################################################
#                                                                            #
#                           Pearson's Crystal Data                           #
#      Crystal Structure Database for Inorganic Compounds (on DVD)           #
#                              Release 2023/24                               #
#                  Editors: Pierre Villars and Karin Cenzual                 #
#                                                                            #
#   Copyright (c) ASM International & Material Phases Data System (MPDS),    #
# Switzerland & National Institute for Materials Science (NIMS), Japan, 2023 #
#                   All rights reserved. Version 2023.07                     #
#                                                                            #
#   This copy of Pearson's Crystal Data is licensed to:                      #
#   Hunter College - City University of New York                             #
#                                                                            #
##############################################################################

data_1005949
_audit_creation_date                     2024-02-24
_audit_creation_method
;
Pearson's Crystal Data browser
;
#_database_code_PCD                      1005949
_database_code_PDF                       04-021-8903

# Entry summary

_chemical_formula_structural             'Ho Co Ga'
_chemical_formula_sum                    'Co Ga Ho'
_chemical_name_mineral                   ?
_chemical_compound_source                ?
_chemical_name_structure_type            TiNiSi,oP12,62
_chemical_formula_weight                 293.6

# Bibliographic data

_publ_section_title
'Interaction of the components in the system Ho-Ga-Co at 873 K'               
_journal_coden_ASTM                      SMFRM0
_journal_name_full
'Stabiln. Metastabiln. Fazovye Ravnovesiya Met. Sist.'                        
_journal_year                            1985
_journal_volume                          ?
_journal_page_first                      49
_journal_page_last                       54
_journal_language                        Russian
loop_
 _publ_author_name
 _publ_author_address
'Gladyshevskii R.E.'
;
Lviv Ivan Franko State University
Department of Inorganic Chemistry
Lviv
Ukraine
;
'Grin Y.'
;
Lviv Ivan Franko State University
Lviv
Ukraine
;
'Yarmolyuk Y.P.'
;
Lviv Ivan Franko State University
Department of Inorganic Chemistry
Lviv
Ukraine
;

# Standardized crystallographic data

_cell_length_a                           7.002
_cell_length_b                           4.361
_cell_length_c                           7.003
_cell_angle_alpha                        90
_cell_angle_beta                         90
_cell_angle_gamma                        90
_cell_volume                             213.8
_cell_formula_units_Z                    4
_space_group_IT_number                   62
_space_group_name_H-M_alt                'P n m a'
loop_
 _space_group_symop_id
 _space_group_symop_operation_xyz
 1 'x, y, z'
 2 '1/2-x, -y, 1/2+z'
 3 '1/2-x, 1/2+y, 1/2+z'
 4 '-x, -y, -z'
 5 '-x, 1/2+y, -z'
 6 '1/2+x, 1/2-y, 1/2-z'
 7 '1/2+x, y, 1/2-z'
 8 'x, 1/2-y, z'

# Atomic positions taken from type-defining entry

loop_
 _atom_type_symbol
 Ho
 Ga
 Co
loop_
 _atom_site_label
 _atom_site_type_symbol
 _atom_site_symmetry_multiplicity
 _atom_site_Wyckoff_symbol
 _atom_site_fract_x
 _atom_site_fract_y
 _atom_site_fract_z
 _atom_site_occupancy
 Ho1 Ho 4 c 0.0212 0.25 0.6803 1
 Ga1 Ga 4 c 0.142 0.25 0.0609 1
 Co1 Co 4 c 0.2651 0.25 0.3771 1


_exptl_crystal_colour                    ?
_exptl_crystal_density_meas              ?
_exptl_crystal_density_diffrn            9.12
_cell_measurement_temperature            ?
_cell_measurement_radiation              X-rays
_cell_measurement_reflns_used            ?
_diffrn_ambient_temperature              ?
_diffrn_measurement_device               ?
_diffrn_measurement_device_type          ?
_diffrn_radiation_type                   ?
_diffrn_reflns_number                    ?
_exptl_absorpt_coefficient_mu            ?
_exptl_absorpt_correction_type           ?
_computing_structure_solution            ?
_refine_ls_number_parameters             ?
_refine_ls_number_reflns                 ?
_refine_ls_R_factor_gt                   ?
_refine_ls_wR_factor_gt                  ?

# End of data set 1005949

File: R-M-X_CIFs2/1005951.cif
##############################################################################
#                                                                            #
# Co-Ga-Ho         # Ho2CoGa3                                      # 1005951 #
#                                                                            #
##############################################################################
#                                                                            #
#                           Pearson's Crystal Data                           #
#      Crystal Structure Database for Inorganic Compounds (on DVD)           #
#                              Release 2023/24                               #
#                  Editors: Pierre Villars and Karin Cenzual                 #
#                                                                            #
#   Copyright (c) ASM International & Material Phases Data System (MPDS),    #
# Switzerland & National Institute for Materials Science (NIMS), Japan, 2023 #
#                   All rights reserved. Version 2023.07                     #
#                                                                            #
#   This copy of Pearson's Crystal Data is licensed to:                      #
#   Hunter College - City University of New York                             #
#                                                                            #
##############################################################################

data_1005951
_audit_creation_date                     2024-02-24
_audit_creation_method
;
Pearson's Crystal Data browser
;
#_database_code_PCD                      1005951
_database_code_PDF                       04-021-8904

# Entry summary

_chemical_formula_structural             'Ho Co~0.5~ Ga~1.5~'
_chemical_formula_sum                    'Co0.5 Ga1.5 Ho'
_chemical_name_mineral                   ?
_chemical_compound_source                ?
_chemical_name_structure_type            Cd~2~Ce,hP3,164
_chemical_formula_weight                 299.0

# Bibliographic data

_publ_section_title
'Interaction of the components in the system Ho-Ga-Co at 873 K'               
_journal_coden_ASTM                      SMFRM0
_journal_name_full
'Stabiln. Metastabiln. Fazovye Ravnovesiya Met. Sist.'                        
_journal_year                            1985
_journal_volume                          ?
_journal_page_first                      49
_journal_page_last                       54
_journal_language                        Russian
loop_
 _publ_author_name
 _publ_author_address
'Gladyshevskii R.E.'
;
Lviv Ivan Franko State University
Department of Inorganic Chemistry
Lviv
Ukraine
;
'Grin Y.'
;
Lviv Ivan Franko State University
Lviv
Ukraine
;
'Yarmolyuk Y.P.'
;
Lviv Ivan Franko State University
Department of Inorganic Chemistry
Lviv
Ukraine
;

# Standardized crystallographic data

_cell_length_a                           4.351
_cell_length_b                           4.351
_cell_length_c                           3.59
_cell_angle_alpha                        90
_cell_angle_beta                         90
_cell_angle_gamma                        120
_cell_volume                             58.9
_cell_formula_units_Z                    1
_space_group_IT_number                   164
_space_group_name_H-M_alt                'P -3 m 1'
loop_
 _space_group_symop_id
 _space_group_symop_operation_xyz
 1 'x, y, z'
 2 '-x+y, -x, z'
 3 '-x+y, y, z'
 4 '-x, -x+y, -z'
 5 '-x, -y, -z'
 6 '-y, -x, z'
 7 '-y, x-y, z'
 8 'x, x-y, z'
 9 'x-y, -y, -z'
 10 'x-y, x, -z'
 11 'y, -x+y, -z'
 12 'y, x, -z'

# Atomic positions taken from type-defining entry

loop_
 _atom_type_symbol
 Ga
 Co
 Ho
loop_
 _atom_site_label
 _atom_site_type_symbol
 _atom_site_symmetry_multiplicity
 _atom_site_Wyckoff_symbol
 _atom_site_fract_x
 _atom_site_fract_y
 _atom_site_fract_z
 _atom_site_occupancy
 Ga1A Ga 2 d 0.333333 0.666667 0.42 0.750
 Co1B Co 2 d 0.333333 0.666667 0.42 0.250
 Ho1 Ho 1 a 0 0 0 1


_exptl_crystal_colour                    ?
_exptl_crystal_density_meas              ?
_exptl_crystal_density_diffrn            8.44
_cell_measurement_temperature            ?
_cell_measurement_radiation              X-rays
_cell_measurement_reflns_used            ?
_diffrn_ambient_temperature              ?
_diffrn_measurement_device               ?
_diffrn_measurement_device_type          ?
_diffrn_radiation_type                   ?
_diffrn_reflns_number                    ?
_exptl_absorpt_coefficient_mu            ?
_exptl_absorpt_correction_type           ?
_computing_structure_solution            ?
_refine_ls_number_parameters             ?
_refine_ls_number_reflns                 ?
_refine_ls_R_factor_gt                   ?
_refine_ls_wR_factor_gt                  ?

# End of data set 1005951

File: R-M-X_CIFs2/1005952.cif
##############################################################################
#                                                                            #
# Co-Ga-Ho         # Ho2Co2Ga                                      # 1005952 #
#                                                                            #
##############################################################################
#                                                                            #
#                           Pearson's Crystal Data                           #
#      Crystal Structure Database for Inorganic Compounds (on DVD)           #
#                              Release 2023/24                               #
#                  Editors: Pierre Villars and Karin Cenzual                 #
#                                                                            #
#   Copyright (c) ASM International & Material Phases Data System (MPDS),    #
# Switzerland & National Institute for Materials Science (NIMS), Japan, 2023 #
#                   All rights reserved. Version 2023.07                     #
#                                                                            #
#   This copy of Pearson's Crystal Data is licensed to:                      #
#   Hunter College - City University of New York                             #
#                                                                            #
##############################################################################

data_1005952
_audit_creation_date                     2024-02-24
_audit_creation_method
;
Pearson's Crystal Data browser
;
#_database_code_PCD                      1005952
_database_code_PDF                       04-016-7216

# Entry summary

_chemical_formula_structural             'Ho~2~ Co~2~ Ga'
_chemical_formula_sum                    'Co2 Ga Ho2'
_chemical_name_mineral                   ?
_chemical_compound_source                ?
_chemical_name_structure_type            W~2~CoB~2~,oI10,71
_chemical_formula_weight                 517.4

# Bibliographic data

_publ_section_title
'Interaction of the components in the system Ho-Ga-Co at 873 K'               
_journal_coden_ASTM                      SMFRM0
_journal_name_full
'Stabiln. Metastabiln. Fazovye Ravnovesiya Met. Sist.'                        
_journal_year                            1985
_journal_volume                          ?
_journal_page_first                      49
_journal_page_last                       54
_journal_language                        Russian
loop_
 _publ_author_name
 _publ_author_address
'Gladyshevskii R.E.'
;
Lviv Ivan Franko State University
Department of Inorganic Chemistry
Lviv
Ukraine
;
'Grin Y.'
;
Lviv Ivan Franko State University
Lviv
Ukraine
;
'Yarmolyuk Y.P.'
;
Lviv Ivan Franko State University
Department of Inorganic Chemistry
Lviv
Ukraine
;

# Standardized crystallographic data

_cell_length_a                           4.044
_cell_length_b                           5.363
_cell_length_c                           8.345
_cell_angle_alpha                        90
_cell_angle_beta                         90
_cell_angle_gamma                        90
_cell_volume                             181
_cell_formula_units_Z                    2
_space_group_IT_number                   71
_space_group_name_H-M_alt                'I m m m'
loop_
 _space_group_symop_id
 _space_group_symop_operation_xyz
 1 'x, y, z'
 2 '-x, -y, -z'
 3 '-x, -y, z'
 4 '-x, y, -z'
 5 '-x, y, z'
 6 'x, -y, -z'
 7 'x, -y, z'
 8 'x, y, -z'
 9 '1/2+x, 1/2+y, 1/2+z'
 10 '1/2-x, 1/2-y, 1/2-z'
 11 '1/2-x, 1/2-y, 1/2+z'
 12 '1/2-x, 1/2+y, 1/2-z'
 13 '1/2-x, 1/2+y, 1/2+z'
 14 '1/2+x, 1/2-y, 1/2-z'
 15 '1/2+x, 1/2-y, 1/2+z'
 16 '1/2+x, 1/2+y, 1/2-z'

# Atomic positions taken from type-defining entry

loop_
 _atom_type_symbol
 Ho
 Co
 Ga
loop_
 _atom_site_label
 _atom_site_type_symbol
 _atom_site_symmetry_multiplicity
 _atom_site_Wyckoff_symbol
 _atom_site_fract_x
 _atom_site_fract_y
 _atom_site_fract_z
 _atom_site_occupancy
 Ho1 Ho 4 j 0.5 0 0.295 1
 Co1 Co 4 h 0 0.2 0.5 1
 Ga1 Ga 2 a 0 0 0 1


_exptl_crystal_colour                    ?
_exptl_crystal_density_meas              ?
_exptl_crystal_density_diffrn            9.50
_cell_measurement_temperature            ?
_cell_measurement_radiation              X-rays
_cell_measurement_reflns_used            ?
_diffrn_ambient_temperature              ?
_diffrn_measurement_device               ?
_diffrn_measurement_device_type          ?
_diffrn_radiation_type                   ?
_diffrn_reflns_number                    ?
_exptl_absorpt_coefficient_mu            ?
_exptl_absorpt_correction_type           ?
_computing_structure_solution            ?
_refine_ls_number_parameters             ?
_refine_ls_number_reflns                 ?
_refine_ls_R_factor_gt                   ?
_refine_ls_wR_factor_gt                  ?

# End of data set 1005952

File: R-M-X_CIFs2/1006010.cif
##############################################################################
#                                                                            #
# Co-Sc-Si         # Sc2Co3Si                                      # 1006010 #
#                                                                            #
##############################################################################
#                                                                            #
#                           Pearson's Crystal Data                           #
#      Crystal Structure Database for Inorganic Compounds (on DVD)           #
#                              Release 2023/24                               #
#                  Editors: Pierre Villars and Karin Cenzual                 #
#                                                                            #
#   Copyright (c) ASM International & Material Phases Data System (MPDS),    #
# Switzerland & National Institute for Materials Science (NIMS), Japan, 2023 #
#                   All rights reserved. Version 2023.07                     #
#                                                                            #
#   This copy of Pearson's Crystal Data is licensed to:                      #
#   Hunter College - City University of New York                             #
#                                                                            #
##############################################################################

data_1006010
_audit_creation_date                     2024-02-24
_audit_creation_method
;
Pearson's Crystal Data browser
;
#_database_code_PCD                      1006010
_database_code_PDF                       ?

# Entry summary

_chemical_formula_structural             'Sc~2~ Co~3~ Si'
_chemical_formula_sum                    'Co3 Sc2 Si'
_chemical_name_mineral                   ?
_chemical_compound_source                ?
_chemical_name_structure_type            Mg~2~Cu~3~Si,hP12,194
_chemical_formula_weight                 294.8

# Bibliographic data

_publ_section_title
'Crystal structure of Sc~2~M~3~Si (where M= Fe, Co, Ni) compounds'            
_journal_coden_ASTM                      DNUNDU
_journal_name_full                       'Dopov. Akad. Nauk Ukr. RSR, Ser. A'
_journal_year                            1977
_journal_volume                          ?
_journal_page_first                      164
_journal_page_last                       165
_journal_language                        Ukrainian
loop_
 _publ_author_name
 _publ_author_address
'Kotur B.Y.'
;
Lviv Ivan Franko State University
Department of Inorganic Chemistry
Lviv
Ukraine
;

# Standardized crystallographic data

_cell_length_a                           4.95
_cell_length_b                           4.95
_cell_length_c                           7.89
_cell_angle_alpha                        90
_cell_angle_beta                         90
_cell_angle_gamma                        120
_cell_volume                             167.4
_cell_formula_units_Z                    2
_space_group_IT_number                   194
_space_group_name_H-M_alt                'P 63/m m c'
loop_
 _space_group_symop_id
 _space_group_symop_operation_xyz
 1 'x, y, z'
 2 '-x+y, -x, 1/2-z'
 3 '-x+y, -x, z'
 4 '-x+y, y, 1/2-z'
 5 '-x+y, y, z'
 6 '-x, -x+y, -z'
 7 '-x, -x+y, 1/2+z'
 8 '-x, -y, -z'
 9 '-x, -y, 1/2+z'
 10 '-y, -x, 1/2-z'
 11 '-y, -x, z'
 12 '-y, x-y, 1/2-z'
 13 '-y, x-y, z'
 14 'x, x-y, 1/2-z'
 15 'x, x-y, z'
 16 'x, y, 1/2-z'
 17 'x-y, -y, -z'
 18 'x-y, -y, 1/2+z'
 19 'x-y, x, -z'
 20 'x-y, x, 1/2+z'
 21 'y, -x+y, -z'
 22 'y, -x+y, 1/2+z'
 23 'y, x, -z'
 24 'y, x, 1/2+z'
loop_
 _atom_type_symbol
 Co
 Sc
 Si
loop_
 _atom_site_label
 _atom_site_type_symbol
 _atom_site_symmetry_multiplicity
 _atom_site_Wyckoff_symbol
 _atom_site_fract_x
 _atom_site_fract_y
 _atom_site_fract_z
 _atom_site_occupancy
 Co Co 6 h 0.1667 0.3334 0.25 1
 Sc Sc 4 f 0.333333 0.666667 0.5625 1
 Si Si 2 a 0 0 0 1


_exptl_crystal_colour                    ?
_exptl_crystal_density_meas              ?
_exptl_crystal_density_diffrn            5.85
_cell_measurement_temperature            ?
_cell_measurement_radiation              'X-rays, Cr K'
_cell_measurement_reflns_used            ?
_diffrn_ambient_temperature              ?
_diffrn_measurement_device               film
_diffrn_measurement_device_type          ?
_diffrn_radiation_type                   'X-rays, Cr K'
_diffrn_reflns_number                    ?
_exptl_absorpt_coefficient_mu            ?
_exptl_absorpt_correction_type           ?
_computing_structure_solution            'starting values from the literature'
_refine_ls_number_parameters             ?
_refine_ls_number_reflns                 ?
_refine_ls_R_factor_gt                   ?
_refine_ls_wR_factor_gt                  ?
_pd_proc_ls_proof_R_factor               ?
_pd_proc_ls_proof_wR_factor              ?
_refine_ls_R_I_factor                    ?

# End of data set 1006010
