Repository: bobleesj/cif-filter-copy

## Overview
This Python toolkit provides a set of tools for processing Crystallographic Information File (CIF) files. It allows for moving files based on unsupported formats, unreasonable distances, and specific tags, copying files based on atomic occupancy and mixing, retrieving file information, and checking CIF folder content against an Excel file.

When you run `python main.py`, a prompt below will appear. 
```
Welcome! Please choose an option to proceed:
[1] Move files based on unsupported CIF format
[2] Move files based on unreasonable distance
[3] Move files based on tags
[4] Move files based on supercell atom count
[5] Copy files based on atomic occupancy and mixing

File: R-M-X_CIFs2/1006011.cif
##############################################################################
#                                                                            #
# Fe-Sc-Si         # Sc2Fe3Si                                      # 1006011 #
#                                                                            #
##############################################################################
#                                                                            #
#                           Pearson's Crystal Data                           #
#      Crystal Structure Database for Inorganic Compounds (on DVD)           #
#                              Release 2023/24                               #
#                  Editors: Pierre Villars and Karin Cenzual                 #
#                                                                            #
#   Copyright (c) ASM International & Material Phases Data System (MPDS),    #
# Switzerland & National Institute for Materials Science (NIMS), Japan, 2023 #
#                   All rights reserved. Version 2023.07                     #
#                                                                            #
#   This copy of Pearson's Crystal Data is licensed to:                      #
#   Hunter College - City University of New York                             #
#                                                                            #
##############################################################################

data_1006011
_audit_creation_date                     2024-02-24
_audit_creation_method
;
Pearson's Crystal Data browser
;
#_database_code_PCD                      1006011
_database_code_PDF                       04-019-8117

# Entry summary

_chemical_formula_structural             'Sc~2~ Fe~2.92~ Si~1.08~'
_chemical_formula_sum                    'Fe2.92 Sc2 Si1.08'
_chemical_name_mineral                   ?
_chemical_compound_source                ?
_chemical_name_structure_type            Mg~2~Cu~3~Si,hP12,194
_chemical_formula_weight                 283.3

# Bibliographic data

_publ_section_title
'Crystal structure of Sc~2~M~3~Si (where M= Fe, Co, Ni) compounds'            
_journal_coden_ASTM                      DNUNDU
_journal_name_full                       'Dopov. Akad. Nauk Ukr. RSR, Ser. A'
_journal_year                            1977
_journal_volume                          ?
_journal_page_first                      164
_journal_page_last                       165
_journal_language                        Ukrainian
loop_
 _publ_author_name
 _publ_author_address
'Kotur B.Y.'
;
Lviv Ivan Franko State University
Department of Inorganic Chemistry
Lviv
Ukraine
;

# Standardized crystallographic data

_cell_length_a                           4.97
_cell_length_b                           4.97
_cell_length_c                           8.07
_cell_angle_alpha                        90
_cell_angle_beta                         90
_cell_angle_gamma                        120
_cell_volume                             172.6
_cell_formula_units_Z                    2
_space_group_IT_number                   194
_space_group_name_H-M_alt                'P 63/m m c'
loop_
 _space_group_symop_id
 _space_group_symop_operation_xyz
 1 'x, y, z'
 2 '-x+y, -x, 1/2-z'
 3 '-x+y, -x, z'
 4 '-x+y, y, 1/2-z'
 5 '-x+y, y, z'
 6 '-x, -x+y, -z'
 7 '-x, -x+y, 1/2+z'
 8 '-x, -y, -z'
 9 '-x, -y, 1/2+z'
 10 '-y, -x, 1/2-z'
 11 '-y, -x, z'
 12 '-y, x-y, 1/2-z'
 13 '-y, x-y, z'
 14 'x, x-y, 1/2-z'
 15 'x, x-y, z'
 16 'x, y, 1/2-z'
 17 'x-y, -y, -z'
 18 'x-y, -y, 1/2+z'
 19 'x-y, x, -z'
 20 'x-y, x, 1/2+z'
 21 'y, -x+y, -z'
 22 'y, -x+y, 1/2+z'
 23 'y, x, -z'
 24 'y, x, 1/2+z'

# Atomic positions taken from type-defining entry

loop_
 _atom_type_symbol
 Fe
 Si
 Sc
loop_
 _atom_site_label
 _atom_site_type_symbol
 _atom_site_symmetry_multiplicity
 _atom_site_Wyckoff_symbol
 _atom_site_fract_x
 _atom_site_fract_y
 _atom_site_fract_z
 _atom_site_occupancy
 Fe1A Fe 6 h 0.1667 0.3334 0.25 0.970
 Si1B Si 6 h 0.1667 0.3334 0.25 0.030
 Sc1 Sc 4 f 0.333333 0.666667 0.5625 1
 Si1 Si 2 a 0 0 0 1


_exptl_crystal_colour                    ?
_exptl_crystal_density_meas              ?
_exptl_crystal_density_diffrn            5.45
_cell_measurement_temperature            ?
_cell_measurement_radiation              'X-rays, Cr K'
_cell_measurement_reflns_used            ?
_diffrn_ambient_temperature              ?
_diffrn_measurement_device               film
_diffrn_measurement_device_type          ?
_diffrn_radiation_type                   ?
_diffrn_reflns_number                    ?
_exptl_absorpt_coefficient_mu            ?
_exptl_absorpt_correction_type           ?
_computing_structure_solution            ?
_refine_ls_number_parameters             ?
_refine_ls_number_reflns                 ?
_refine_ls_R_factor_gt                   ?
_refine_ls_wR_factor_gt                  ?

# End of data set 1006011

File: R-M-X_CIFs2/1006012.cif
##############################################################################
#                                                                            #
# Ni-Sc-Si         # Sc2Ni3Si                                      # 1006012 #
#                                                                            #
##############################################################################
#                                                                            #
#                           Pearson's Crystal Data                           #
#      Crystal Structure Database for Inorganic Compounds (on DVD)           #
#                              Release 2023/24                               #
#                  Editors: Pierre Villars and Karin Cenzual                 #
#                                                                            #
#   Copyright (c) ASM International & Material Phases Data System (MPDS),    #
# Switzerland & National Institute for Materials Science (NIMS), Japan, 2023 #
#                   All rights reserved. Version 2023.07                     #
#                                                                            #
#   This copy of Pearson's Crystal Data is licensed to:                      #
#   Hunter College - City University of New York                             #
#                                                                            #
##############################################################################

data_1006012
_audit_creation_date                     2024-02-25
_audit_creation_method
;
Pearson's Crystal Data browser
;
#_database_code_PCD                      1006012
_database_code_PDF                       ?

# Entry summary

_chemical_formula_structural             'Sc~2~ Ni~3~ Si'
_chemical_formula_sum                    'Ni3 Sc2 Si'
_chemical_name_mineral                   ?
_chemical_compound_source                ?
_chemical_name_structure_type            Mg~2~Cu~3~Si,hP12,194
_chemical_formula_weight                 294.1

# Bibliographic data

_publ_section_title
'Crystal structure of Sc~2~M~3~Si (where M= Fe, Co, Ni) compounds'            
_journal_coden_ASTM                      DNUNDU
_journal_name_full                       'Dopov. Akad. Nauk Ukr. RSR, Ser. A'
_journal_year                            1977
_journal_volume                          ?
_journal_page_first                      164
_journal_page_last                       165
_journal_language                        Ukrainian
loop_
 _publ_author_name
 _publ_author_address
'Kotur B.Y.'
;
Lviv Ivan Franko State University
Department of Inorganic Chemistry
Lviv
Ukraine
;

# Standardized crystallographic data

_cell_length_a                           5
_cell_length_b                           5
_cell_length_c                           7.72
_cell_angle_alpha                        90
_cell_angle_beta                         90
_cell_angle_gamma                        120
_cell_volume                             167.1
_cell_formula_units_Z                    2
_space_group_IT_number                   194
_space_group_name_H-M_alt                'P 63/m m c'
loop_
 _space_group_symop_id
 _space_group_symop_operation_xyz
 1 'x, y, z'
 2 '-x+y, -x, 1/2-z'
 3 '-x+y, -x, z'
 4 '-x+y, y, 1/2-z'
 5 '-x+y, y, z'
 6 '-x, -x+y, -z'
 7 '-x, -x+y, 1/2+z'
 8 '-x, -y, -z'
 9 '-x, -y, 1/2+z'
 10 '-y, -x, 1/2-z'
 11 '-y, -x, z'
 12 '-y, x-y, 1/2-z'
 13 '-y, x-y, z'
 14 'x, x-y, 1/2-z'
 15 'x, x-y, z'
 16 'x, y, 1/2-z'
 17 'x-y, -y, -z'
 18 'x-y, -y, 1/2+z'
 19 'x-y, x, -z'
 20 'x-y, x, 1/2+z'
 21 'y, -x+y, -z'
 22 'y, -x+y, 1/2+z'
 23 'y, x, -z'
 24 'y, x, 1/2+z'

# Atomic positions taken from type-defining entry

loop_
 _atom_type_symbol
 Ni
 Sc
 Si
loop_
 _atom_site_label
 _atom_site_type_symbol
 _atom_site_symmetry_multiplicity
 _atom_site_Wyckoff_symbol
 _atom_site_fract_x
 _atom_site_fract_y
 _atom_site_fract_z
 _atom_site_occupancy
 Ni1 Ni 6 h 0.1667 0.3334 0.25 1
 Sc1 Sc 4 f 0.333333 0.666667 0.5625 1
 Si1 Si 2 a 0 0 0 1


_exptl_crystal_colour                    ?
_exptl_crystal_density_meas              ?
_exptl_crystal_density_diffrn            5.84
_cell_measurement_temperature            ?
_cell_measurement_radiation              'X-rays, Cr K'
_cell_measurement_reflns_used            ?
_diffrn_ambient_temperature              ?
_diffrn_measurement_device               film
_diffrn_measurement_device_type          ?
_diffrn_radiation_type                   ?
_diffrn_reflns_number                    ?
_exptl_absorpt_coefficient_mu            ?
_exptl_absorpt_correction_type           ?
_computing_structure_solution            ?
_refine_ls_number_parameters             ?
_refine_ls_number_reflns                 ?
_refine_ls_R_factor_gt                   ?
_refine_ls_wR_factor_gt                  ?

# End of data set 1006012

File: R-M-X_CIFs2/1006132.cif
##############################################################################
#                                                                            #
# Co-Eu-Ge         # EuCo2Ge2                                      # 1006132 #
#                                                                            #
##############################################################################
#                                                                            #
#                           Pearson's Crystal Data                           #
#      Crystal Structure Database for Inorganic Compounds (on DVD)           #
#                              Release 2023/24                               #
#                  Editors: Pierre Villars and Karin Cenzual                 #
#                                                                            #
#   Copyright (c) ASM International & Material Phases Data System (MPDS),    #
# Switzerland & National Institute for Materials Science (NIMS), Japan, 2023 #
#                   All rights reserved. Version 2023.07                     #
#                                                                            #
#   This copy of Pearson's Crystal Data is licensed to:                      #
#   Hunter College - City University of New York                             #
#                                                                            #
##############################################################################

data_1006132
_audit_creation_date                     2024-02-24
_audit_creation_method
;
Pearson's Crystal Data browser
;
#_database_code_PCD                      1006132
_database_code_PDF                       04-016-7225

# Entry summary

_chemical_formula_structural             'Eu Co~2~ Ge~2~'
_chemical_formula_sum                    'Co2 Eu Ge2'
_chemical_name_mineral                   ?
_chemical_compound_source                ?
_chemical_name_structure_type            CeAl~2~Ga~2~,tI10,139
_chemical_formula_weight                 415.0

# Bibliographic data

_publ_section_title
;
Magnetism and hyperfine interactions in EuM~2~Ge~2~ and GdM~2~Ge~2~ (M= Mn, Fe, Co, Ni, Cu)
;
_journal_coden_ASTM                      JPCSAW
_journal_name_full                       'J. Phys. Chem. Solids'
_journal_year                            1978
_journal_volume                          39
_journal_page_first                      763
_journal_page_last                       773
_journal_language                        English
loop_
 _publ_author_name
 _publ_author_address
'Felner I.'
;
Jerusalem Hebrew University (HUJI)
Racah Institute of Physics
Jerusalem
Israel
;
'Nowik I.'
;
Jerusalem Hebrew University (HUJI)
Racah Institute of Physics
Jerusalem
Israel
;

# Standardized crystallographic data

_cell_length_a                           4.035
_cell_length_b                           4.035
_cell_length_c                           10.46
_cell_angle_alpha                        90
_cell_angle_beta                         90
_cell_angle_gamma                        90
_cell_volume                             170.3
_cell_formula_units_Z                    2
_space_group_IT_number                   139
_space_group_name_H-M_alt                'I 4/m m m'
loop_
 _space_group_symop_id
 _space_group_symop_operation_xyz
 1 'x, y, z'
 2 '-x, -y, -z'
 3 '-x, -y, z'
 4 '-x, y, -z'
 5 '-x, y, z'
 6 '-y, -x, -z'
 7 '-y, -x, z'
 8 '-y, x, -z'
 9 '-y, x, z'
 10 'x, -y, -z'
 11 'x, -y, z'
 12 'x, y, -z'
 13 'y, -x, -z'
 14 'y, -x, z'
 15 'y, x, -z'
 16 'y, x, z'
 17 '1/2+x, 1/2+y, 1/2+z'
 18 '1/2-x, 1/2-y, 1/2-z'
 19 '1/2-x, 1/2-y, 1/2+z'
 20 '1/2-x, 1/2+y, 1/2-z'
 21 '1/2-x, 1/2+y, 1/2+z'
 22 '1/2-y, 1/2-x, 1/2-z'
 23 '1/2-y, 1/2-x, 1/2+z'
 24 '1/2-y, 1/2+x, 1/2-z'
 25 '1/2-y, 1/2+x, 1/2+z'
 26 '1/2+x, 1/2-y, 1/2-z'
 27 '1/2+x, 1/2-y, 1/2+z'
 28 '1/2+x, 1/2+y, 1/2-z'
 29 '1/2+y, 1/2-x, 1/2-z'
 30 '1/2+y, 1/2-x, 1/2+z'
 31 '1/2+y, 1/2+x, 1/2-z'
 32 '1/2+y, 1/2+x, 1/2+z'

# Atomic positions taken from type-defining entry

loop_
 _atom_type_symbol
 Ge
 Co
 Eu
loop_
 _atom_site_label
 _atom_site_type_symbol
 _atom_site_symmetry_multiplicity
 _atom_site_Wyckoff_symbol
 _atom_site_fract_x
 _atom_site_fract_y
 _atom_site_fract_z
 _atom_site_occupancy
 Ge1 Ge 4 e 0 0 0.387 1
 Co1 Co 4 d 0 0.5 0.25 1
 Eu1 Eu 2 a 0 0 0 1


_exptl_crystal_colour                    ?
_exptl_crystal_density_meas              ?
_exptl_crystal_density_diffrn            8.09
_cell_measurement_temperature            ?
_cell_measurement_radiation              'X-rays, Cu Ka'
_cell_measurement_reflns_used            ?
_diffrn_ambient_temperature              ?
_diffrn_measurement_device               'automatic diffractometer'
_diffrn_measurement_device_type          ?
_diffrn_radiation_type                   ?
_diffrn_reflns_number                    ?
_exptl_absorpt_coefficient_mu            ?
_exptl_absorpt_correction_type           ?
_computing_structure_solution            ?
_refine_ls_number_parameters             ?
_refine_ls_number_reflns                 ?
_refine_ls_R_factor_gt                   ?
_refine_ls_wR_factor_gt                  ?

# End of data set 1006132

File: R-M-X_CIFs2/1006134.cif
##############################################################################
#                                                                            #
# Eu-Ge-Ni         # EuNi2Ge2                                      # 1006134 #
#                                                                            #
##############################################################################
#                                                                            #
#                           Pearson's Crystal Data                           #
#      Crystal Structure Database for Inorganic Compounds (on DVD)           #
#                              Release 2023/24                               #
#                  Editors: Pierre Villars and Karin Cenzual                 #
#                                                                            #
#   Copyright (c) ASM International & Material Phases Data System (MPDS),    #
# Switzerland & National Institute for Materials Science (NIMS), Japan, 2023 #
#                   All rights reserved. Version 2023.07                     #
#                                                                            #
#   This copy of Pearson's Crystal Data is licensed to:                      #
#   Hunter College - City University of New York                             #
#                                                                            #
##############################################################################

data_1006134
_audit_creation_date                     2024-02-24
_audit_creation_method
;
Pearson's Crystal Data browser
;
#_database_code_PCD                      1006134
_database_code_PDF                       ?

# Entry summary

_chemical_formula_structural             'Eu Ni~2~ Ge~2~'
_chemical_formula_sum                    'Eu Ge2 Ni2'
_chemical_name_mineral                   ?
_chemical_compound_source                ?
_chemical_name_structure_type            CeAl~2~Ga~2~,tI10,139
_chemical_formula_weight                 414.5

# Bibliographic data

_publ_section_title
;
Magnetism and hyperfine interactions in EuM~2~Ge~2~ and GdM~2~Ge~2~ (M= Mn, Fe, Co, Ni, Cu)
;
_journal_coden_ASTM                      JPCSAW
_journal_name_full                       'J. Phys. Chem. Solids'
_journal_year                            1978
_journal_volume                          39
_journal_page_first                      763
_journal_page_last                       773
_journal_language                        English
loop_
 _publ_author_name
 _publ_author_address
'Felner I.'
;
Jerusalem Hebrew University (HUJI)
Racah Institute of Physics
Jerusalem
Israel
;
'Nowik I.'
;
Jerusalem Hebrew University (HUJI)
Racah Institute of Physics
Jerusalem
Israel
;

# Standardized crystallographic data

_cell_length_a                           4.144
_cell_length_b                           4.144
_cell_length_c                           10.15
_cell_angle_alpha                        90
_cell_angle_beta                         90
_cell_angle_gamma                        90
_cell_volume                             174.3
_cell_formula_units_Z                    2
_space_group_IT_number                   139
_space_group_name_H-M_alt                'I 4/m m m'
loop_
 _space_group_symop_id
 _space_group_symop_operation_xyz
 1 'x, y, z'
 2 '-x, -y, -z'
 3 '-x, -y, z'
 4 '-x, y, -z'
 5 '-x, y, z'
 6 '-y, -x, -z'
 7 '-y, -x, z'
 8 '-y, x, -z'
 9 '-y, x, z'
 10 'x, -y, -z'
 11 'x, -y, z'
 12 'x, y, -z'
 13 'y, -x, -z'
 14 'y, -x, z'
 15 'y, x, -z'
 16 'y, x, z'
 17 '1/2+x, 1/2+y, 1/2+z'
 18 '1/2-x, 1/2-y, 1/2-z'
 19 '1/2-x, 1/2-y, 1/2+z'
 20 '1/2-x, 1/2+y, 1/2-z'
 21 '1/2-x, 1/2+y, 1/2+z'
 22 '1/2-y, 1/2-x, 1/2-z'
 23 '1/2-y, 1/2-x, 1/2+z'
 24 '1/2-y, 1/2+x, 1/2-z'
 25 '1/2-y, 1/2+x, 1/2+z'
 26 '1/2+x, 1/2-y, 1/2-z'
 27 '1/2+x, 1/2-y, 1/2+z'
 28 '1/2+x, 1/2+y, 1/2-z'
 29 '1/2+y, 1/2-x, 1/2-z'
 30 '1/2+y, 1/2-x, 1/2+z'
 31 '1/2+y, 1/2+x, 1/2-z'
 32 '1/2+y, 1/2+x, 1/2+z'

# Atomic positions taken from type-defining entry

loop_
 _atom_type_symbol
 Ge
 Ni
 Eu
loop_
 _atom_site_label
 _atom_site_type_symbol
 _atom_site_symmetry_multiplicity
 _atom_site_Wyckoff_symbol
 _atom_site_fract_x
 _atom_site_fract_y
 _atom_site_fract_z
 _atom_site_occupancy
 Ge1 Ge 4 e 0 0 0.387 1
 Ni1 Ni 4 d 0 0.5 0.25 1
 Eu1 Eu 2 a 0 0 0 1


_exptl_crystal_colour                    ?
_exptl_crystal_density_meas              ?
_exptl_crystal_density_diffrn            7.90
_cell_measurement_temperature            ?
_cell_measurement_radiation              'X-rays, Cu Ka'
_cell_measurement_reflns_used            ?
_diffrn_ambient_temperature              ?
_diffrn_measurement_device               'automatic diffractometer'
_diffrn_measurement_device_type          ?
_diffrn_radiation_type                   ?
_diffrn_reflns_number                    ?
_exptl_absorpt_coefficient_mu            ?
_exptl_absorpt_correction_type           ?
_computing_structure_solution            ?
_refine_ls_number_parameters             ?
_refine_ls_number_reflns                 ?
_refine_ls_R_factor_gt                   ?
_refine_ls_wR_factor_gt                  ?

# End of data set 1006134

File: R-M-X_CIFs2/1006137.cif
##############################################################################
#                                                                            #
# Fe-Gd-Ge         # GdFe2Ge2                                      # 1006137 #
#                                                                            #
##############################################################################
#                                                                            #
#                           Pearson's Crystal Data                           #
#      Crystal Structure Database for Inorganic Compounds (on DVD)           #
#                              Release 2023/24                               #
#                  Editors: Pierre Villars and Karin Cenzual                 #
#                                                                            #
#   Copyright (c) ASM International & Material Phases Data System (MPDS),    #
# Switzerland & National Institute for Materials Science (NIMS), Japan, 2023 #
#                   All rights reserved. Version 2023.07                     #
#                                                                            #
#   This copy of Pearson's Crystal Data is licensed to:                      #
#   Hunter College - City University of New York                             #
#                                                                            #
##############################################################################

data_1006137
_audit_creation_date                     2024-02-24
_audit_creation_method
;
Pearson's Crystal Data browser
;
#_database_code_PCD                      1006137
_database_code_PDF                       ?

# Entry summary

_chemical_formula_structural             'Gd Fe~2~ Ge~2~'
_chemical_formula_sum                    'Fe2 Gd Ge2'
_chemical_name_mineral                   ?
_chemical_compound_source                ?
_chemical_name_structure_type            CeAl~2~Ga~2~,tI10,139
_chemical_formula_weight                 414.1

# Bibliographic data

_publ_section_title
;
Magnetism and hyperfine interactions in EuM~2~Ge~2~ and GdM~2~Ge~2~ (M= Mn, Fe, Co, Ni, Cu)
;
_journal_coden_ASTM                      JPCSAW
_journal_name_full                       'J. Phys. Chem. Solids'
_journal_year                            1978
_journal_volume                          39
_journal_page_first                      763
_journal_page_last                       773
_journal_language                        English
loop_
 _publ_author_name
 _publ_author_address
'Felner I.'
;
Jerusalem Hebrew University (HUJI)
Racah Institute of Physics
Jerusalem
Israel
;
'Nowik I.'
;
Jerusalem Hebrew University (HUJI)
Racah Institute of Physics
Jerusalem
Israel
;

# Standardized crystallographic data

_cell_length_a                           3.995
_cell_length_b                           3.995
_cell_length_c                           10.468
_cell_angle_alpha                        90
_cell_angle_beta                         90
_cell_angle_gamma                        90
_cell_volume                             167.1
_cell_formula_units_Z                    2
_space_group_IT_number                   139
_space_group_name_H-M_alt                'I 4/m m m'
loop_
 _space_group_symop_id
 _space_group_symop_operation_xyz
 1 'x, y, z'
 2 '-x, -y, -z'
 3 '-x, -y, z'
 4 '-x, y, -z'
 5 '-x, y, z'
 6 '-y, -x, -z'
 7 '-y, -x, z'
 8 '-y, x, -z'
 9 '-y, x, z'
 10 'x, -y, -z'
 11 'x, -y, z'
 12 'x, y, -z'
 13 'y, -x, -z'
 14 'y, -x, z'
 15 'y, x, -z'
 16 'y, x, z'
 17 '1/2+x, 1/2+y, 1/2+z'
 18 '1/2-x, 1/2-y, 1/2-z'
 19 '1/2-x, 1/2-y, 1/2+z'
 20 '1/2-x, 1/2+y, 1/2-z'
 21 '1/2-x, 1/2+y, 1/2+z'
 22 '1/2-y, 1/2-x, 1/2-z'
 23 '1/2-y, 1/2-x, 1/2+z'
 24 '1/2-y, 1/2+x, 1/2-z'
 25 '1/2-y, 1/2+x, 1/2+z'
 26 '1/2+x, 1/2-y, 1/2-z'
 27 '1/2+x, 1/2-y, 1/2+z'
 28 '1/2+x, 1/2+y, 1/2-z'
 29 '1/2+y, 1/2-x, 1/2-z'
 30 '1/2+y, 1/2-x, 1/2+z'
 31 '1/2+y, 1/2+x, 1/2-z'
 32 '1/2+y, 1/2+x, 1/2+z'

# Atomic positions taken from type-defining entry

loop_
 _atom_type_symbol
 Ge
 Fe
 Gd
loop_
 _atom_site_label
 _atom_site_type_symbol
 _atom_site_symmetry_multiplicity
 _atom_site_Wyckoff_symbol
 _atom_site_fract_x
 _atom_site_fract_y
 _atom_site_fract_z
 _atom_site_occupancy
 Ge1 Ge 4 e 0 0 0.387 1
 Fe1 Fe 4 d 0 0.5 0.25 1
 Gd1 Gd 2 a 0 0 0 1


_exptl_crystal_colour                    ?
_exptl_crystal_density_meas              ?
_exptl_crystal_density_diffrn            8.23
_cell_measurement_temperature            ?
_cell_measurement_radiation              'X-rays, Cu Ka'
_cell_measurement_reflns_used            ?
_diffrn_ambient_temperature              ?
_diffrn_measurement_device               'automatic diffractometer'
_diffrn_measurement_device_type          ?
_diffrn_radiation_type                   ?
_diffrn_reflns_number                    ?
_exptl_absorpt_coefficient_mu            ?
_exptl_absorpt_correction_type           ?
_computing_structure_solution            ?
_refine_ls_number_parameters             ?
_refine_ls_number_reflns                 ?
_refine_ls_R_factor_gt                   ?
_refine_ls_wR_factor_gt                  ?

# End of data set 1006137

File: R-M-X_CIFs2/1006138.cif
##############################################################################
#                                                                            #
# Co-Gd-Ge         # GdCo2Ge2                                      # 1006138 #
#                                                                            #
##############################################################################
#                                                                            #
#                           Pearson's Crystal Data                           #
#      Crystal Structure Database for Inorganic Compounds (on DVD)           #
#                              Release 2023/24                               #
#                  Editors: Pierre Villars and Karin Cenzual                 #
#                                                                            #
#   Copyright (c) ASM International & Material Phases Data System (MPDS),    #
# Switzerland & National Institute for Materials Science (NIMS), Japan, 2023 #
#                   All rights reserved. Version 2023.07                     #
#                                                                            #
#   This copy of Pearson's Crystal Data is licensed to:                      #
#   Hunter College - City University of New York                             #
#                                                                            #
##############################################################################

data_1006138
_audit_creation_date                     2024-02-24
_audit_creation_method
;
Pearson's Crystal Data browser
;
#_database_code_PCD                      1006138
_database_code_PDF                       ?

# Entry summary

_chemical_formula_structural             'Gd Co~2~ Ge~2~'
_chemical_formula_sum                    'Co2 Gd Ge2'
_chemical_name_mineral                   ?
_chemical_compound_source                ?
_chemical_name_structure_type            CeAl~2~Ga~2~,tI10,139
_chemical_formula_weight                 420.3

# Bibliographic data

_publ_section_title
;
Magnetism and hyperfine interactions in EuM~2~Ge~2~ and GdM~2~Ge~2~ (M= Mn, Fe, Co, Ni, Cu)
;
_journal_coden_ASTM                      JPCSAW
_journal_name_full                       'J. Phys. Chem. Solids'
_journal_year                            1978
_journal_volume                          39
_journal_page_first                      763
_journal_page_last                       773
_journal_language                        English
loop_
 _publ_author_name
 _publ_author_address
'Felner I.'
;
Jerusalem Hebrew University (HUJI)
Racah Institute of Physics
Jerusalem
Israel
;
'Nowik I.'
;
Jerusalem Hebrew University (HUJI)
Racah Institute of Physics
Jerusalem
Israel
;

# Standardized crystallographic data

_cell_length_a                           3.997
_cell_length_b                           3.997
_cell_length_c                           10.085
_cell_angle_alpha                        90
_cell_angle_beta                         90
_cell_angle_gamma                        90
_cell_volume                             161.1
_cell_formula_units_Z                    2
_space_group_IT_number                   139
_space_group_name_H-M_alt                'I 4/m m m'
loop_
 _space_group_symop_id
 _space_group_symop_operation_xyz
 1 'x, y, z'
 2 '-x, -y, -z'
 3 '-x, -y, z'
 4 '-x, y, -z'
 5 '-x, y, z'
 6 '-y, -x, -z'
 7 '-y, -x, z'
 8 '-y, x, -z'
 9 '-y, x, z'
 10 'x, -y, -z'
 11 'x, -y, z'
 12 'x, y, -z'
 13 'y, -x, -z'
 14 'y, -x, z'
 15 'y, x, -z'
 16 'y, x, z'
 17 '1/2+x, 1/2+y, 1/2+z'
 18 '1/2-x, 1/2-y, 1/2-z'
 19 '1/2-x, 1/2-y, 1/2+z'
 20 '1/2-x, 1/2+y, 1/2-z'
 21 '1/2-x, 1/2+y, 1/2+z'
 22 '1/2-y, 1/2-x, 1/2-z'
 23 '1/2-y, 1/2-x, 1/2+z'
 24 '1/2-y, 1/2+x, 1/2-z'
 25 '1/2-y, 1/2+x, 1/2+z'
 26 '1/2+x, 1/2-y, 1/2-z'
 27 '1/2+x, 1/2-y, 1/2+z'
 28 '1/2+x, 1/2+y, 1/2-z'
 29 '1/2+y, 1/2-x, 1/2-z'
 30 '1/2+y, 1/2-x, 1/2+z'
 31 '1/2+y, 1/2+x, 1/2-z'
 32 '1/2+y, 1/2+x, 1/2+z'

# Atomic positions taken from type-defining entry

loop_
 _atom_type_symbol
 Ge
 Co
 Gd
loop_
 _atom_site_label
 _atom_site_type_symbol
 _atom_site_symmetry_multiplicity
 _atom_site_Wyckoff_symbol
 _atom_site_fract_x
 _atom_site_fract_y
 _atom_site_fract_z
 _atom_site_occupancy
 Ge1 Ge 4 e 0 0 0.387 1
 Co1 Co 4 d 0 0.5 0.25 1
 Gd1 Gd 2 a 0 0 0 1


_exptl_crystal_colour                    ?
_exptl_crystal_density_meas              ?
_exptl_crystal_density_diffrn            8.66
_cell_measurement_temperature            ?
_cell_measurement_radiation              'X-rays, Cu Ka'
_cell_measurement_reflns_used            ?
_diffrn_ambient_temperature              ?
_diffrn_measurement_device               'automatic diffractometer'
_diffrn_measurement_device_type          ?
_diffrn_radiation_type                   ?
_diffrn_reflns_number                    ?
_exptl_absorpt_coefficient_mu            ?
_exptl_absorpt_correction_type           ?
_computing_structure_solution            ?
_refine_ls_number_parameters             ?
_refine_ls_number_reflns                 ?
_refine_ls_R_factor_gt                   ?
_refine_ls_wR_factor_gt                  ?

# End of data set 1006138

File: R-M-X_CIFs2/1006139.cif
##############################################################################
#                                                                            #
# Gd-Ge-Ni         # GdNi2Ge2                                      # 1006139 #
#                                                                            #
##############################################################################
#                                                                            #
#                           Pearson's Crystal Data                           #
#      Crystal Structure Database for Inorganic Compounds (on DVD)           #
#                              Release 2023/24                               #
#                  Editors: Pierre Villars and Karin Cenzual                 #
#                                                                            #
#   Copyright (c) ASM International & Material Phases Data System (MPDS),    #
# Switzerland & National Institute for Materials Science (NIMS), Japan, 2023 #
#                   All rights reserved. Version 2023.07                     #
#                                                                            #
#   This copy of Pearson's Crystal Data is licensed to:                      #
#   Hunter College - City University of New York                             #
#                                                                            #
##############################################################################

data_1006139
_audit_creation_date                     2024-02-24
_audit_creation_method
;
Pearson's Crystal Data browser
;
#_database_code_PCD                      1006139
_database_code_PDF                       ?

# Entry summary

_chemical_formula_structural             'Gd Ni~2~ Ge~2~'
_chemical_formula_sum                    'Gd Ge2 Ni2'
_chemical_name_mineral                   ?
_chemical_compound_source                ?
_chemical_name_structure_type            CeAl~2~Ga~2~,tI10,139
_chemical_formula_weight                 419.8

# Bibliographic data

_publ_section_title
;
Magnetism and hyperfine interactions in EuM~2~Ge~2~ and GdM~2~Ge~2~ (M= Mn, Fe, Co, Ni, Cu)
;
_journal_coden_ASTM                      JPCSAW
_journal_name_full                       'J. Phys. Chem. Solids'
_journal_year                            1978
_journal_volume                          39
_journal_page_first                      763
_journal_page_last                       773
_journal_language                        English
loop_
 _publ_author_name
 _publ_author_address
'Felner I.'
;
Jerusalem Hebrew University (HUJI)
Racah Institute of Physics
Jerusalem
Israel
;
'Nowik I.'
;
Jerusalem Hebrew University (HUJI)
Racah Institute of Physics
Jerusalem
Israel
;

# Standardized crystallographic data

_cell_length_a                           4.066
_cell_length_b                           4.066
_cell_length_c                           9.799
_cell_angle_alpha                        90
_cell_angle_beta                         90
_cell_angle_gamma                        90
_cell_volume                             162
_cell_formula_units_Z                    2
_space_group_IT_number                   139
_space_group_name_H-M_alt                'I 4/m m m'
loop_
 _space_group_symop_id
 _space_group_symop_operation_xyz
 1 'x, y, z'
 2 '-x, -y, -z'
 3 '-x, -y, z'
 4 '-x, y, -z'
 5 '-x, y, z'
 6 '-y, -x, -z'
 7 '-y, -x, z'
 8 '-y, x, -z'
 9 '-y, x, z'
 10 'x, -y, -z'
 11 'x, -y, z'
 12 'x, y, -z'
 13 'y, -x, -z'
 14 'y, -x, z'
 15 'y, x, -z'
 16 'y, x, z'
 17 '1/2+x, 1/2+y, 1/2+z'
 18 '1/2-x, 1/2-y, 1/2-z'
 19 '1/2-x, 1/2-y, 1/2+z'
 20 '1/2-x, 1/2+y, 1/2-z'
 21 '1/2-x, 1/2+y, 1/2+z'
 22 '1/2-y, 1/2-x, 1/2-z'
 23 '1/2-y, 1/2-x, 1/2+z'
 24 '1/2-y, 1/2+x, 1/2-z'
 25 '1/2-y, 1/2+x, 1/2+z'
 26 '1/2+x, 1/2-y, 1/2-z'
 27 '1/2+x, 1/2-y, 1/2+z'
 28 '1/2+x, 1/2+y, 1/2-z'
 29 '1/2+y, 1/2-x, 1/2-z'
 30 '1/2+y, 1/2-x, 1/2+z'
 31 '1/2+y, 1/2+x, 1/2-z'
 32 '1/2+y, 1/2+x, 1/2+z'

# Atomic positions taken from type-defining entry

loop_
 _atom_type_symbol
 Ge
 Ni
 Gd
loop_
 _atom_site_label
 _atom_site_type_symbol
 _atom_site_symmetry_multiplicity
 _atom_site_Wyckoff_symbol
 _atom_site_fract_x
 _atom_site_fract_y
 _atom_site_fract_z
 _atom_site_occupancy
 Ge1 Ge 4 e 0 0 0.387 1
 Ni1 Ni 4 d 0 0.5 0.25 1
 Gd1 Gd 2 a 0 0 0 1


_exptl_crystal_colour                    ?
_exptl_crystal_density_meas              ?
_exptl_crystal_density_diffrn            8.61
_cell_measurement_temperature            ?
_cell_measurement_radiation              'X-rays, Cu Ka'
_cell_measurement_reflns_used            ?
_diffrn_ambient_temperature              ?
_diffrn_measurement_device               'automatic diffractometer'
_diffrn_measurement_device_type          ?
_diffrn_radiation_type                   ?
_diffrn_reflns_number                    ?
_exptl_absorpt_coefficient_mu            ?
_exptl_absorpt_correction_type           ?
_computing_structure_solution            ?
_refine_ls_number_parameters             ?
_refine_ls_number_reflns                 ?
_refine_ls_R_factor_gt                   ?
_refine_ls_wR_factor_gt                  ?

# End of data set 1006139

File: R-M-X_CIFs2/1006562.cif
##############################################################################
#                                                                            #
# Ga-Ni-Sc         # ScNiGa2                                       # 1006562 #
#                                                                            #
##############################################################################
#                                                                            #
#                           Pearson's Crystal Data                           #
#      Crystal Structure Database for Inorganic Compounds (on DVD)           #
#                              Release 2023/24                               #
#                  Editors: Pierre Villars and Karin Cenzual                 #
#                                                                            #
#   Copyright (c) ASM International & Material Phases Data System (MPDS),    #
# Switzerland & National Institute for Materials Science (NIMS), Japan, 2023 #
#                   All rights reserved. Version 2023.07                     #
#                                                                            #
#   This copy of Pearson's Crystal Data is licensed to:                      #
#   Hunter College - City University of New York                             #
#                                                                            #
##############################################################################

data_1006562
_audit_creation_date                     2024-02-24
_audit_creation_method
;
Pearson's Crystal Data browser
;
#_database_code_PCD                      1006562
_database_code_PDF                       04-012-9089

# Entry summary

_chemical_formula_structural             'Sc Ni Ga~2~'
_chemical_formula_sum                    'Ga2 Ni Sc'
_chemical_name_mineral                   ?
_chemical_compound_source                ?
_chemical_name_structure_type            MgCuAl~2~,oS16,63
_chemical_formula_weight                 243.1

# Bibliographic data

_publ_section_title
'New representatives of YbCd~6~ and MgCuAl~2~ structure types'                
_journal_coden_ASTM                      DANND6
_journal_name_full                       'Dopov. Akad. Nauk Ukr. RSR, Ser. B'
_journal_year                            1983
_journal_volume                          ?
_journal_issue                           12
_journal_page_first                      30
_journal_page_last                       33
_journal_language                        Ukrainian
loop_
 _publ_author_name
 _publ_author_address
'Markiv V.Y.'
;
Kyiv Taras Shevchenko State University
Kiev
Ukraine
;
'Belyavina N.N.'
;
Kyiv Taras Shevchenko State University
Kiev
Ukraine
;

# Standardized crystallographic data

_cell_length_a                           4.037
_cell_length_b                           9.552
_cell_length_c                           6.467
_cell_angle_alpha                        90
_cell_angle_beta                         90
_cell_angle_gamma                        90
_cell_volume                             249.4
_cell_formula_units_Z                    4
_space_group_IT_number                   63
_space_group_name_H-M_alt                'C m c m'
loop_
 _space_group_symop_id
 _space_group_symop_operation_xyz
 1 'x, y, z'
 2 '-x, -y, -z'
 3 '-x, -y, 1/2+z'
 4 '-x, y, 1/2-z'
 5 '-x, y, z'
 6 'x, -y, -z'
 7 'x, -y, 1/2+z'
 8 'x, y, 1/2-z'
 9 '1/2+x, 1/2+y, z'
 10 '1/2-x, 1/2-y, -z'
 11 '1/2-x, 1/2-y, 1/2+z'
 12 '1/2-x, 1/2+y, 1/2-z'
 13 '1/2-x, 1/2+y, z'
 14 '1/2+x, 1/2-y, -z'
 15 '1/2+x, 1/2-y, 1/2+z'
 16 '1/2+x, 1/2+y, 1/2-z'
loop_
 _atom_type_symbol
 Ga
 Sc
 Ni
loop_
 _atom_site_label
 _atom_site_type_symbol
 _atom_site_symmetry_multiplicity
 _atom_site_Wyckoff_symbol
 _atom_site_fract_x
 _atom_site_fract_y
 _atom_site_fract_z
 _atom_site_occupancy
 Ga Ga 8 f 0 0.136 0.05 1
 Sc Sc 4 c 0 0.415 0.25 1
 Ni Ni 4 c 0 0.704 0.25 1


_exptl_crystal_colour                    ?
_exptl_crystal_density_meas              ?
_exptl_crystal_density_diffrn            6.48
_cell_measurement_temperature            ?
_cell_measurement_radiation              'X-rays, Co Ka'
_cell_measurement_reflns_used            ?
_diffrn_ambient_temperature              ?
_diffrn_measurement_device               'automatic diffractometer'
_diffrn_measurement_device_type          DRON-3
_diffrn_radiation_type                   'X-rays, Co Ka'
_diffrn_reflns_number                    ?
_exptl_absorpt_coefficient_mu            ?
_exptl_absorpt_correction_type           ?
_computing_structure_solution            'starting values from the literature'
_refine_ls_number_parameters             ?
_refine_ls_number_reflns                 32
_refine_ls_R_factor_gt                   ?
_refine_ls_wR_factor_gt                  ?
_pd_proc_ls_proof_R_factor               ?
_pd_proc_ls_proof_wR_factor              ?
_refine_ls_R_I_factor                    0.135

# Published diffraction lines

loop_
 _refln_index_h
 _refln_index_k
 _refln_index_l
 _refln_d_spacing
 _refln_intensity_meas
 0 2 0 4.781 53
 0 2 1 3.846 41
 1 1 0 3.714 30
 1 3 0 2.496 70
 1 1 2 2.441 332
 0 4 0 2.386 98
 1 3 1 2.331 236
 0 4 1 2.239 125
 2 0 0 2.018 154
 1 3 2 1.976 305
 0 2 3 1.964 ?
 0 4 2 1.92 75
 1 1 3 1.864 132
 2 2 1 1.785 9
 1 5 0 1.726 19
 0 0 4 1.615 30
 0 4 3 1.599 13
 2 4 0 1.54 35
 2 4 1 1.498 37
 0 6 2 1.427 17
 2 2 3 1.406 50
 2 4 2 1.39 44
 1 5 3 1.347 45
 1 7 0 1.291 115
 0 6 3 1.28 ?
 1 7 1 1.261 170
 2 4 3 1.248 ?
 3 3 0 1.239 ?
 3 1 2 1.231 ?
 2 6 1 1.22 ?
 3 3 1 1.217 ?

# End of data set 1006562
