Repository: bobleesj/cif-filter-copy

## Overview
This Python toolkit provides a set of tools for processing Crystallographic Information File (CIF) files. It allows for moving files based on unsupported formats, unreasonable distances, and specific tags, copying files based on atomic occupancy and mixing, retrieving file information, and checking CIF folder content against an Excel file.

When you run `python main.py`, a prompt below will appear. 
```
Welcome! Please choose an option to proceed:
[1] Move files based on unsupported CIF format
[2] Move files based on unreasonable distance
[3] Move files based on tags
[4] Move files based on supercell atom count
[5] Copy files based on atomic occupancy and mixing

File: R-M-X_CIFs2/1006986.cif
##############################################################################
#                                                                            #
# Lu-Ni-Sn         # LuNi4Sn                                       # 1006986 #
#                                                                            #
##############################################################################
#                                                                            #
#                           Pearson's Crystal Data                           #
#      Crystal Structure Database for Inorganic Compounds (on DVD)           #
#                              Release 2023/24                               #
#                  Editors: Pierre Villars and Karin Cenzual                 #
#                                                                            #
#   Copyright (c) ASM International & Material Phases Data System (MPDS),    #
# Switzerland & National Institute for Materials Science (NIMS), Japan, 2023 #
#                   All rights reserved. Version 2023.07                     #
#                                                                            #
#   This copy of Pearson's Crystal Data is licensed to:                      #
#   Hunter College - City University of New York                             #
#                                                                            #
##############################################################################

data_1006986
_audit_creation_date                     2024-02-25
_audit_creation_method
;
Pearson's Crystal Data browser
;
#_database_code_PCD                      1006986
_database_code_PDF                       04-012-9096

# Entry summary

_chemical_formula_structural             'Lu Ni~4~ Sn'
_chemical_formula_sum                    'Lu Ni4 Sn'
_chemical_name_mineral                   ?
_chemical_compound_source                ?
_chemical_name_structure_type            MgCu~4~Sn,cF24,216
_chemical_formula_weight                 528.5

# Bibliographic data

_publ_section_title
;
Crystal structure and magnetic susceptibility of the compounds LuNi~2~Sn, YbNi~2~Sn and LuNi~4~Sn
;
_journal_coden_ASTM                      UFIZAW
_journal_name_full                       'Ukr. Fiz. Zh. Russ. Ed.'
_journal_year                            1983
_journal_volume                          28
_journal_page_first                      1093
_journal_page_last                       1095
_journal_language                        Russian
loop_
 _publ_author_name
 _publ_author_address
'Skolozdra R.V.'
;
Lviv Ivan Franko State University
Lviv
Ukraine
;
'Komarovskaya L.P.'
;
Lviv Ivan Franko State University
Department of Inorganic Chemistry
Lviv
Ukraine
;

# Standardized crystallographic data

_cell_length_a                           6.981
_cell_length_b                           6.981
_cell_length_c                           6.981
_cell_angle_alpha                        90
_cell_angle_beta                         90
_cell_angle_gamma                        90
_cell_volume                             340.2
_cell_formula_units_Z                    4
_space_group_IT_number                   216
_space_group_name_H-M_alt                'F -4 3 m'
loop_
 _space_group_symop_id
 _space_group_symop_operation_xyz
 1 'x, y, z'
 2 '-x, -y, z'
 3 '-x, -z, y'
 4 '-x, y, -z'
 5 '-x, z, -y'
 6 '-y, -x, z'
 7 '-y, -z, x'
 8 '-y, x, -z'
 9 '-y, z, -x'
 10 '-z, -x, y'
 11 '-z, -y, x'
 12 '-z, x, -y'
 13 '-z, y, -x'
 14 'x, -y, -z'
 15 'x, -z, -y'
 16 'x, z, y'
 17 'y, -x, -z'
 18 'y, -z, -x'
 19 'y, x, z'
 20 'y, z, x'
 21 'z, -x, -y'
 22 'z, -y, -x'
 23 'z, x, y'
 24 'z, y, x'
 25 'x, 1/2+y, 1/2+z'
 26 '-x, 1/2-y, 1/2+z'
 27 '-x, 1/2-z, 1/2+y'
 28 '-x, 1/2+y, 1/2-z'
 29 '-x, 1/2+z, 1/2-y'
 30 '-y, 1/2-x, 1/2+z'
 31 '-y, 1/2-z, 1/2+x'
 32 '-y, 1/2+x, 1/2-z'
 33 '-y, 1/2+z, 1/2-x'
 34 '-z, 1/2-x, 1/2+y'
 35 '-z, 1/2-y, 1/2+x'
 36 '-z, 1/2+x, 1/2-y'
 37 '-z, 1/2+y, 1/2-x'
 38 'x, 1/2-y, 1/2-z'
 39 'x, 1/2-z, 1/2-y'
 40 'x, 1/2+z, 1/2+y'
 41 'y, 1/2-x, 1/2-z'
 42 'y, 1/2-z, 1/2-x'
 43 'y, 1/2+x, 1/2+z'
 44 'y, 1/2+z, 1/2+x'
 45 'z, 1/2-x, 1/2-y'
 46 'z, 1/2-y, 1/2-x'
 47 'z, 1/2+x, 1/2+y'
 48 'z, 1/2+y, 1/2+x'
 49 '1/2+x, y, 1/2+z'
 50 '1/2-x, -y, 1/2+z'
 51 '1/2-x, -z, 1/2+y'
 52 '1/2-x, y, 1/2-z'
 53 '1/2-x, z, 1/2-y'
 54 '1/2-y, -x, 1/2+z'
 55 '1/2-y, -z, 1/2+x'
 56 '1/2-y, x, 1/2-z'
 57 '1/2-y, z, 1/2-x'
 58 '1/2-z, -x, 1/2+y'
 59 '1/2-z, -y, 1/2+x'
 60 '1/2-z, x, 1/2-y'
 61 '1/2-z, y, 1/2-x'
 62 '1/2+x, -y, 1/2-z'
 63 '1/2+x, -z, 1/2-y'
 64 '1/2+x, z, 1/2+y'
 65 '1/2+y, -x, 1/2-z'
 66 '1/2+y, -z, 1/2-x'
 67 '1/2+y, x, 1/2+z'
 68 '1/2+y, z, 1/2+x'
 69 '1/2+z, -x, 1/2-y'
 70 '1/2+z, -y, 1/2-x'
 71 '1/2+z, x, 1/2+y'
 72 '1/2+z, y, 1/2+x'
 73 '1/2+x, 1/2+y, z'
 74 '1/2-x, 1/2-y, z'
 75 '1/2-x, 1/2-z, y'
 76 '1/2-x, 1/2+y, -z'
 77 '1/2-x, 1/2+z, -y'
 78 '1/2-y, 1/2-x, z'
 79 '1/2-y, 1/2-z, x'
 80 '1/2-y, 1/2+x, -z'
 81 '1/2-y, 1/2+z, -x'
 82 '1/2-z, 1/2-x, y'
 83 '1/2-z, 1/2-y, x'
 84 '1/2-z, 1/2+x, -y'
 85 '1/2-z, 1/2+y, -x'
 86 '1/2+x, 1/2-y, -z'
 87 '1/2+x, 1/2-z, -y'
 88 '1/2+x, 1/2+z, y'
 89 '1/2+y, 1/2-x, -z'
 90 '1/2+y, 1/2-z, -x'
 91 '1/2+y, 1/2+x, z'
 92 '1/2+y, 1/2+z, x'
 93 '1/2+z, 1/2-x, -y'
 94 '1/2+z, 1/2-y, -x'
 95 '1/2+z, 1/2+x, y'
 96 '1/2+z, 1/2+y, x'
loop_
 _atom_type_symbol
 Ni
 Sn
 Lu
loop_
 _atom_site_label
 _atom_site_type_symbol
 _atom_site_symmetry_multiplicity
 _atom_site_Wyckoff_symbol
 _atom_site_fract_x
 _atom_site_fract_y
 _atom_site_fract_z
 _atom_site_occupancy
 Ni Ni 16 e 0.623 0.623 0.623 1
 Sn Sn 4 c 0.25 0.25 0.25 1
 Lu Lu 4 a 0 0 0 1


_exptl_crystal_colour                    ?
_exptl_crystal_density_meas              ?
_exptl_crystal_density_diffrn            10.32
_cell_measurement_temperature            ?
_cell_measurement_radiation              'X-rays, Fe Ka'
_cell_measurement_reflns_used            ?
_diffrn_ambient_temperature              ?
_diffrn_measurement_device               'automatic diffractometer'
_diffrn_measurement_device_type          DRON-2
_diffrn_radiation_type                   'X-rays, Fe Ka'
_diffrn_reflns_number                    ?
_exptl_absorpt_coefficient_mu            ?
_exptl_absorpt_correction_type           ?
_computing_structure_solution            'starting values from the literature'
_refine_ls_number_parameters             ?
_refine_ls_number_reflns                 ?
_refine_ls_R_factor_gt                   ?
_refine_ls_wR_factor_gt                  ?
_pd_proc_ls_proof_R_factor               ?
_pd_proc_ls_proof_wR_factor              ?
_refine_ls_R_I_factor                    0.09

# Published diffraction lines

loop_
 _refln_index_h
 _refln_index_k
 _refln_index_l
 _refln_d_spacing
 _refln_intensity_meas
 1 1 1 4.03 160
 0 0 2 3.491 40
 0 2 2 2.468 820
 1 1 3 2.105 1000
 2 2 2 2.015 190
 0 0 4 1.745 5
 1 3 3 1.601 45
 0 2 4 1.561 15
 2 2 4 1.424 255
 1 1 5 1.343 320
 0 4 4 1.234 280
 1 3 5 1.18 40
 0 0 6 1.163 10
 0 2 6 1.103 230
 3 3 5 1.065 260
 2 2 6 1.052 110

# End of data set 1006986

File: R-M-X_CIFs2/1006997.cif
##############################################################################
#                                                                            #
# Co-Ga-Sc         # ScCoGa                                        # 1006997 #
#                                                                            #
##############################################################################
#                                                                            #
#                           Pearson's Crystal Data                           #
#      Crystal Structure Database for Inorganic Compounds (on DVD)           #
#                              Release 2023/24                               #
#                  Editors: Pierre Villars and Karin Cenzual                 #
#                                                                            #
#   Copyright (c) ASM International & Material Phases Data System (MPDS),    #
# Switzerland & National Institute for Materials Science (NIMS), Japan, 2023 #
#                   All rights reserved. Version 2023.07                     #
#                                                                            #
#   This copy of Pearson's Crystal Data is licensed to:                      #
#   Hunter College - City University of New York                             #
#                                                                            #
##############################################################################

data_1006997
_audit_creation_date                     2024-02-24
_audit_creation_method
;
Pearson's Crystal Data browser
;
#_database_code_PCD                      1006997
_database_code_PDF                       04-019-8220

# Entry summary

_chemical_formula_structural             'Sc Co~1.13~ Ga~0.87~'
_chemical_formula_sum                    'Co1.13 Ga0.87 Sc'
_chemical_name_mineral                   ?
_chemical_compound_source                ?
_chemical_name_structure_type            MgZn~2~,hP12,194
_chemical_formula_weight                 172.2

# Bibliographic data

_publ_section_title
'Phase equilibria in the systems Sc-(Co,Ni,Cu)-Ga'                            
_journal_coden_ASTM                      MFIZAC
_journal_name_full
'Metallofizika (Akad. Nauk Ukr. SSR, Inst. Metallofiz.)'                      
_journal_year                            1979
_journal_volume                          75
_journal_page_first                      103
_journal_page_last                       107
_journal_language                        Russian
loop_
 _publ_author_name
 _publ_author_address
'Gavrilenko I.S.'
;
National Academy of Sciences of Ukraine (NASU)
Kiev
Ukraine
;
'Markiv V.Y.'
;
Kyiv Taras Shevchenko State University
Kiev
Ukraine
;

# Standardized crystallographic data

_cell_length_a                           5.021
_cell_length_b                           5.021
_cell_length_c                           8.137
_cell_angle_alpha                        90
_cell_angle_beta                         90
_cell_angle_gamma                        120
_cell_volume                             177.7
_cell_formula_units_Z                    4
_space_group_IT_number                   194
_space_group_name_H-M_alt                'P 63/m m c'
loop_
 _space_group_symop_id
 _space_group_symop_operation_xyz
 1 'x, y, z'
 2 '-x+y, -x, 1/2-z'
 3 '-x+y, -x, z'
 4 '-x+y, y, 1/2-z'
 5 '-x+y, y, z'
 6 '-x, -x+y, -z'
 7 '-x, -x+y, 1/2+z'
 8 '-x, -y, -z'
 9 '-x, -y, 1/2+z'
 10 '-y, -x, 1/2-z'
 11 '-y, -x, z'
 12 '-y, x-y, 1/2-z'
 13 '-y, x-y, z'
 14 'x, x-y, 1/2-z'
 15 'x, x-y, z'
 16 'x, y, 1/2-z'
 17 'x-y, -y, -z'
 18 'x-y, -y, 1/2+z'
 19 'x-y, x, -z'
 20 'x-y, x, 1/2+z'
 21 'y, -x+y, -z'
 22 'y, -x+y, 1/2+z'
 23 'y, x, -z'
 24 'y, x, 1/2+z'

# Atomic positions taken from type-defining entry

loop_
 _atom_type_symbol
 Co
 Ga
 Sc
loop_
 _atom_site_label
 _atom_site_type_symbol
 _atom_site_symmetry_multiplicity
 _atom_site_Wyckoff_symbol
 _atom_site_fract_x
 _atom_site_fract_y
 _atom_site_fract_z
 _atom_site_occupancy
 Co1A Co 6 h 0.1697 0.3394 0.25 0.565
 Ga1B Ga 6 h 0.1697 0.3394 0.25 0.435
 Sc1 Sc 4 f 0.333333 0.666667 0.5629 1
 Co2A Co 2 a 0 0 0 0.565
 Ga2B Ga 2 a 0 0 0 0.435


_exptl_crystal_colour                    ?
_exptl_crystal_density_meas              ?
_exptl_crystal_density_diffrn            6.44
_cell_measurement_temperature            ?
_cell_measurement_radiation              'X-rays, Cr K'
_cell_measurement_reflns_used            ?
_diffrn_ambient_temperature              ?
_diffrn_measurement_device               'Debye-Scherrer film'
_diffrn_measurement_device_type          ?
_diffrn_radiation_type                   ?
_diffrn_reflns_number                    ?
_exptl_absorpt_coefficient_mu            ?
_exptl_absorpt_correction_type           ?
_computing_structure_solution            ?
_refine_ls_number_parameters             ?
_refine_ls_number_reflns                 ?
_refine_ls_R_factor_gt                   ?
_refine_ls_wR_factor_gt                  ?

# End of data set 1006997

File: R-M-X_CIFs2/1006999.cif
##############################################################################
#                                                                            #
# Ga-Ni-Sc         # ScNi2Ga                                       # 1006999 #
#                                                                            #
##############################################################################
#                                                                            #
#                           Pearson's Crystal Data                           #
#      Crystal Structure Database for Inorganic Compounds (on DVD)           #
#                              Release 2023/24                               #
#                  Editors: Pierre Villars and Karin Cenzual                 #
#                                                                            #
#   Copyright (c) ASM International & Material Phases Data System (MPDS),    #
# Switzerland & National Institute for Materials Science (NIMS), Japan, 2023 #
#                   All rights reserved. Version 2023.07                     #
#                                                                            #
#   This copy of Pearson's Crystal Data is licensed to:                      #
#   Hunter College - City University of New York                             #
#                                                                            #
##############################################################################

data_1006999
_audit_creation_date                     2024-02-24
_audit_creation_method
;
Pearson's Crystal Data browser
;
#_database_code_PCD                      1006999
_database_code_PDF                       04-021-9067

# Entry summary

_chemical_formula_structural             'Sc Ni~2~ Ga'
_chemical_formula_sum                    'Ga Ni2 Sc'
_chemical_name_mineral                   ?
_chemical_compound_source                ?
_chemical_name_structure_type            Cu~2~MnAl,cF16,225
_chemical_formula_weight                 232.1

# Bibliographic data

_publ_section_title
'Phase equilibria in the systems Sc-(Co,Ni,Cu)-Ga'                            
_journal_coden_ASTM                      MFIZAC
_journal_name_full
'Metallofizika (Akad. Nauk Ukr. SSR, Inst. Metallofiz.)'                      
_journal_year                            1979
_journal_volume                          75
_journal_page_first                      103
_journal_page_last                       107
_journal_language                        Russian
loop_
 _publ_author_name
 _publ_author_address
'Gavrilenko I.S.'
;
National Academy of Sciences of Ukraine (NASU)
Kiev
Ukraine
;
'Markiv V.Y.'
;
Kyiv Taras Shevchenko State University
Kiev
Ukraine
;

# Standardized crystallographic data

_cell_length_a                           6.001
_cell_length_b                           6.001
_cell_length_c                           6.001
_cell_angle_alpha                        90
_cell_angle_beta                         90
_cell_angle_gamma                        90
_cell_volume                             216.1
_cell_formula_units_Z                    4
_space_group_IT_number                   225
_space_group_name_H-M_alt                'F m -3 m'
loop_
 _space_group_symop_id
 _space_group_symop_operation_xyz
 1 'x, y, z'
 2 '-x, -y, -z'
 3 '-x, -y, z'
 4 '-x, -z, -y'
 5 '-x, -z, y'
 6 '-x, y, -z'
 7 '-x, y, z'
 8 '-x, z, -y'
 9 '-x, z, y'
 10 '-y, -x, -z'
 11 '-y, -x, z'
 12 '-y, -z, -x'
 13 '-y, -z, x'
 14 '-y, x, -z'
 15 '-y, x, z'
 16 '-y, z, -x'
 17 '-y, z, x'
 18 '-z, -x, -y'
 19 '-z, -x, y'
 20 '-z, -y, -x'
 21 '-z, -y, x'
 22 '-z, x, -y'
 23 '-z, x, y'
 24 '-z, y, -x'
 25 '-z, y, x'
 26 'x, -y, -z'
 27 'x, -y, z'
 28 'x, -z, -y'
 29 'x, -z, y'
 30 'x, y, -z'
 31 'x, z, -y'
 32 'x, z, y'
 33 'y, -x, -z'
 34 'y, -x, z'
 35 'y, -z, -x'
 36 'y, -z, x'
 37 'y, x, -z'
 38 'y, x, z'
 39 'y, z, -x'
 40 'y, z, x'
 41 'z, -x, -y'
 42 'z, -x, y'
 43 'z, -y, -x'
 44 'z, -y, x'
 45 'z, x, -y'
 46 'z, x, y'
 47 'z, y, -x'
 48 'z, y, x'
 49 'x, 1/2+y, 1/2+z'
 50 '-x, 1/2-y, 1/2-z'
 51 '-x, 1/2-y, 1/2+z'
 52 '-x, 1/2-z, 1/2-y'
 53 '-x, 1/2-z, 1/2+y'
 54 '-x, 1/2+y, 1/2-z'
 55 '-x, 1/2+y, 1/2+z'
 56 '-x, 1/2+z, 1/2-y'
 57 '-x, 1/2+z, 1/2+y'
 58 '-y, 1/2-x, 1/2-z'
 59 '-y, 1/2-x, 1/2+z'
 60 '-y, 1/2-z, 1/2-x'
 61 '-y, 1/2-z, 1/2+x'
 62 '-y, 1/2+x, 1/2-z'
 63 '-y, 1/2+x, 1/2+z'
 64 '-y, 1/2+z, 1/2-x'
 65 '-y, 1/2+z, 1/2+x'
 66 '-z, 1/2-x, 1/2-y'
 67 '-z, 1/2-x, 1/2+y'
 68 '-z, 1/2-y, 1/2-x'
 69 '-z, 1/2-y, 1/2+x'
 70 '-z, 1/2+x, 1/2-y'
 71 '-z, 1/2+x, 1/2+y'
 72 '-z, 1/2+y, 1/2-x'
 73 '-z, 1/2+y, 1/2+x'
 74 'x, 1/2-y, 1/2-z'
 75 'x, 1/2-y, 1/2+z'
 76 'x, 1/2-z, 1/2-y'
 77 'x, 1/2-z, 1/2+y'
 78 'x, 1/2+y, 1/2-z'
 79 'x, 1/2+z, 1/2-y'
 80 'x, 1/2+z, 1/2+y'
 81 'y, 1/2-x, 1/2-z'
 82 'y, 1/2-x, 1/2+z'
 83 'y, 1/2-z, 1/2-x'
 84 'y, 1/2-z, 1/2+x'
 85 'y, 1/2+x, 1/2-z'
 86 'y, 1/2+x, 1/2+z'
 87 'y, 1/2+z, 1/2-x'
 88 'y, 1/2+z, 1/2+x'
 89 'z, 1/2-x, 1/2-y'
 90 'z, 1/2-x, 1/2+y'
 91 'z, 1/2-y, 1/2-x'
 92 'z, 1/2-y, 1/2+x'
 93 'z, 1/2+x, 1/2-y'
 94 'z, 1/2+x, 1/2+y'
 95 'z, 1/2+y, 1/2-x'
 96 'z, 1/2+y, 1/2+x'
 97 '1/2+x, y, 1/2+z'
 98 '1/2-x, -y, 1/2-z'
 99 '1/2-x, -y, 1/2+z'
 100 '1/2-x, -z, 1/2-y'
 101 '1/2-x, -z, 1/2+y'
 102 '1/2-x, y, 1/2-z'
 103 '1/2-x, y, 1/2+z'
 104 '1/2-x, z, 1/2-y'
 105 '1/2-x, z, 1/2+y'
 106 '1/2-y, -x, 1/2-z'
 107 '1/2-y, -x, 1/2+z'
 108 '1/2-y, -z, 1/2-x'
 109 '1/2-y, -z, 1/2+x'
 110 '1/2-y, x, 1/2-z'
 111 '1/2-y, x, 1/2+z'
 112 '1/2-y, z, 1/2-x'
 113 '1/2-y, z, 1/2+x'
 114 '1/2-z, -x, 1/2-y'
 115 '1/2-z, -x, 1/2+y'
 116 '1/2-z, -y, 1/2-x'
 117 '1/2-z, -y, 1/2+x'
 118 '1/2-z, x, 1/2-y'
 119 '1/2-z, x, 1/2+y'
 120 '1/2-z, y, 1/2-x'
 121 '1/2-z, y, 1/2+x'
 122 '1/2+x, -y, 1/2-z'
 123 '1/2+x, -y, 1/2+z'
 124 '1/2+x, -z, 1/2-y'
 125 '1/2+x, -z, 1/2+y'
 126 '1/2+x, y, 1/2-z'
 127 '1/2+x, z, 1/2-y'
 128 '1/2+x, z, 1/2+y'
 129 '1/2+y, -x, 1/2-z'
 130 '1/2+y, -x, 1/2+z'
 131 '1/2+y, -z, 1/2-x'
 132 '1/2+y, -z, 1/2+x'
 133 '1/2+y, x, 1/2-z'
 134 '1/2+y, x, 1/2+z'
 135 '1/2+y, z, 1/2-x'
 136 '1/2+y, z, 1/2+x'
 137 '1/2+z, -x, 1/2-y'
 138 '1/2+z, -x, 1/2+y'
 139 '1/2+z, -y, 1/2-x'
 140 '1/2+z, -y, 1/2+x'
 141 '1/2+z, x, 1/2-y'
 142 '1/2+z, x, 1/2+y'
 143 '1/2+z, y, 1/2-x'
 144 '1/2+z, y, 1/2+x'
 145 '1/2+x, 1/2+y, z'
 146 '1/2-x, 1/2-y, -z'
 147 '1/2-x, 1/2-y, z'
 148 '1/2-x, 1/2-z, -y'
 149 '1/2-x, 1/2-z, y'
 150 '1/2-x, 1/2+y, -z'
 151 '1/2-x, 1/2+y, z'
 152 '1/2-x, 1/2+z, -y'
 153 '1/2-x, 1/2+z, y'
 154 '1/2-y, 1/2-x, -z'
 155 '1/2-y, 1/2-x, z'
 156 '1/2-y, 1/2-z, -x'
 157 '1/2-y, 1/2-z, x'
 158 '1/2-y, 1/2+x, -z'
 159 '1/2-y, 1/2+x, z'
 160 '1/2-y, 1/2+z, -x'
 161 '1/2-y, 1/2+z, x'
 162 '1/2-z, 1/2-x, -y'
 163 '1/2-z, 1/2-x, y'
 164 '1/2-z, 1/2-y, -x'
 165 '1/2-z, 1/2-y, x'
 166 '1/2-z, 1/2+x, -y'
 167 '1/2-z, 1/2+x, y'
 168 '1/2-z, 1/2+y, -x'
 169 '1/2-z, 1/2+y, x'
 170 '1/2+x, 1/2-y, -z'
 171 '1/2+x, 1/2-y, z'
 172 '1/2+x, 1/2-z, -y'
 173 '1/2+x, 1/2-z, y'
 174 '1/2+x, 1/2+y, -z'
 175 '1/2+x, 1/2+z, -y'
 176 '1/2+x, 1/2+z, y'
 177 '1/2+y, 1/2-x, -z'
 178 '1/2+y, 1/2-x, z'
 179 '1/2+y, 1/2-z, -x'
 180 '1/2+y, 1/2-z, x'
 181 '1/2+y, 1/2+x, -z'
 182 '1/2+y, 1/2+x, z'
 183 '1/2+y, 1/2+z, -x'
 184 '1/2+y, 1/2+z, x'
 185 '1/2+z, 1/2-x, -y'
 186 '1/2+z, 1/2-x, y'
 187 '1/2+z, 1/2-y, -x'
 188 '1/2+z, 1/2-y, x'
 189 '1/2+z, 1/2+x, -y'
 190 '1/2+z, 1/2+x, y'
 191 '1/2+z, 1/2+y, -x'
 192 '1/2+z, 1/2+y, x'
loop_
 _atom_type_symbol
 Ni
 Ga
 Sc
loop_
 _atom_site_label
 _atom_site_type_symbol
 _atom_site_symmetry_multiplicity
 _atom_site_Wyckoff_symbol
 _atom_site_fract_x
 _atom_site_fract_y
 _atom_site_fract_z
 _atom_site_occupancy
 Ni Ni 8 c 0.25 0.25 0.25 1
 Ga Ga 4 b 0.5 0.5 0.5 1
 Sc Sc 4 a 0 0 0 1


_exptl_crystal_colour                    ?
_exptl_crystal_density_meas              ?
_exptl_crystal_density_diffrn            7.13
_cell_measurement_temperature            ?
_cell_measurement_radiation              'X-rays, Cr K'
_cell_measurement_reflns_used            ?
_diffrn_ambient_temperature              ?
_diffrn_measurement_device               'Debye-Scherrer film'
_diffrn_measurement_device_type          ?
_diffrn_radiation_type                   ?
_diffrn_reflns_number                    ?
_exptl_absorpt_coefficient_mu            ?
_exptl_absorpt_correction_type           ?
_computing_structure_solution            ?
_refine_ls_number_parameters             ?
_refine_ls_number_reflns                 ?
_refine_ls_R_factor_gt                   ?
_refine_ls_wR_factor_gt                  ?

# End of data set 1006999

File: R-M-X_CIFs2/1007000.cif
##############################################################################
#                                                                            #
# Ga-Ni-Sc         # ScNiGa hex                                    # 1007000 #
#                                                                            #
##############################################################################
#                                                                            #
#                           Pearson's Crystal Data                           #
#      Crystal Structure Database for Inorganic Compounds (on DVD)           #
#                              Release 2023/24                               #
#                  Editors: Pierre Villars and Karin Cenzual                 #
#                                                                            #
#   Copyright (c) ASM International & Material Phases Data System (MPDS),    #
# Switzerland & National Institute for Materials Science (NIMS), Japan, 2023 #
#                   All rights reserved. Version 2023.07                     #
#                                                                            #
#   This copy of Pearson's Crystal Data is licensed to:                      #
#   Hunter College - City University of New York                             #
#                                                                            #
##############################################################################

data_1007000
_audit_creation_date                     2024-02-24
_audit_creation_method
;
Pearson's Crystal Data browser
;
#_database_code_PCD                      1007000
_database_code_PDF                       04-022-9333

# Entry summary

_chemical_formula_structural             'Sc Ni~1.06~ Ga~0.94~'
_chemical_formula_sum                    'Ga0.94 Ni1.06 Sc'
_chemical_name_mineral                   ?
_chemical_compound_source                ?
_chemical_name_structure_type            CaIn~2~,hP6,194
_chemical_formula_weight                 172.7

# Bibliographic data

_publ_section_title
'Phase equilibria in the systems Sc-(Co,Ni,Cu)-Ga'                            
_journal_coden_ASTM                      MFIZAC
_journal_name_full
'Metallofizika (Akad. Nauk Ukr. SSR, Inst. Metallofiz.)'                      
_journal_year                            1979
_journal_volume                          75
_journal_page_first                      103
_journal_page_last                       107
_journal_language                        Russian
loop_
 _publ_author_name
 _publ_author_address
'Gavrilenko I.S.'
;
National Academy of Sciences of Ukraine (NASU)
Kiev
Ukraine
;
'Markiv V.Y.'
;
Kyiv Taras Shevchenko State University
Kiev
Ukraine
;

# Standardized crystallographic data

_cell_length_a                           4.184
_cell_length_b                           4.184
_cell_length_c                           6.387
_cell_angle_alpha                        90
_cell_angle_beta                         90
_cell_angle_gamma                        120
_cell_volume                             96.8
_cell_formula_units_Z                    2
_space_group_IT_number                   194
_space_group_name_H-M_alt                'P 63/m m c'
loop_
 _space_group_symop_id
 _space_group_symop_operation_xyz
 1 'x, y, z'
 2 '-x+y, -x, 1/2-z'
 3 '-x+y, -x, z'
 4 '-x+y, y, 1/2-z'
 5 '-x+y, y, z'
 6 '-x, -x+y, -z'
 7 '-x, -x+y, 1/2+z'
 8 '-x, -y, -z'
 9 '-x, -y, 1/2+z'
 10 '-y, -x, 1/2-z'
 11 '-y, -x, z'
 12 '-y, x-y, 1/2-z'
 13 '-y, x-y, z'
 14 'x, x-y, 1/2-z'
 15 'x, x-y, z'
 16 'x, y, 1/2-z'
 17 'x-y, -y, -z'
 18 'x-y, -y, 1/2+z'
 19 'x-y, x, -z'
 20 'x-y, x, 1/2+z'
 21 'y, -x+y, -z'
 22 'y, -x+y, 1/2+z'
 23 'y, x, -z'
 24 'y, x, 1/2+z'

# Atomic positions taken from type-defining entry

loop_
 _atom_type_symbol
 Ni
 Ga
 Sc
loop_
 _atom_site_label
 _atom_site_type_symbol
 _atom_site_symmetry_multiplicity
 _atom_site_Wyckoff_symbol
 _atom_site_fract_x
 _atom_site_fract_y
 _atom_site_fract_z
 _atom_site_occupancy
 Ni1A Ni 4 f 0.333333 0.666667 0.045 0.530
 Ga1B Ga 4 f 0.333333 0.666667 0.045 0.470
 Sc1 Sc 2 b 0 0 0.25 1


_exptl_crystal_colour                    ?
_exptl_crystal_density_meas              ?
_exptl_crystal_density_diffrn            5.92
_cell_measurement_temperature            ?
_cell_measurement_radiation              'X-rays, Cr K'
_cell_measurement_reflns_used            ?
_diffrn_ambient_temperature              ?
_diffrn_measurement_device               'Debye-Scherrer film'
_diffrn_measurement_device_type          ?
_diffrn_radiation_type                   ?
_diffrn_reflns_number                    ?
_exptl_absorpt_coefficient_mu            ?
_exptl_absorpt_correction_type           ?
_computing_structure_solution            ?
_refine_ls_number_parameters             ?
_refine_ls_number_reflns                 ?
_refine_ls_R_factor_gt                   ?
_refine_ls_wR_factor_gt                  ?

# End of data set 1007000

File: R-M-X_CIFs2/1007001.cif
##############################################################################
#                                                                            #
# Ga-Ni-Sc         # ScNi0.67Ga0.33                                # 1007001 #
#                                                                            #
##############################################################################
#                                                                            #
#                           Pearson's Crystal Data                           #
#      Crystal Structure Database for Inorganic Compounds (on DVD)           #
#                              Release 2023/24                               #
#                  Editors: Pierre Villars and Karin Cenzual                 #
#                                                                            #
#   Copyright (c) ASM International & Material Phases Data System (MPDS),    #
# Switzerland & National Institute for Materials Science (NIMS), Japan, 2023 #
#                   All rights reserved. Version 2023.07                     #
#                                                                            #
#   This copy of Pearson's Crystal Data is licensed to:                      #
#   Hunter College - City University of New York                             #
#                                                                            #
##############################################################################

data_1007001
_audit_creation_date                     2024-02-24
_audit_creation_method
;
Pearson's Crystal Data browser
;
#_database_code_PCD                      1007001
_database_code_PDF                       04-022-9334

# Entry summary

_chemical_formula_structural             'Sc Ni~1.31~ Ga~0.69~'
_chemical_formula_sum                    'Ga0.69 Ni1.31 Sc'
_chemical_name_mineral                   ?
_chemical_compound_source                ?
_chemical_name_structure_type            MgZn~2~,hP12,194
_chemical_formula_weight                 170.0

# Bibliographic data

_publ_section_title
'Phase equilibria in the systems Sc-(Co,Ni,Cu)-Ga'                            
_journal_coden_ASTM                      MFIZAC
_journal_name_full
'Metallofizika (Akad. Nauk Ukr. SSR, Inst. Metallofiz.)'                      
_journal_year                            1979
_journal_volume                          75
_journal_page_first                      103
_journal_page_last                       107
_journal_language                        Russian
loop_
 _publ_author_name
 _publ_author_address
'Gavrilenko I.S.'
;
National Academy of Sciences of Ukraine (NASU)
Kiev
Ukraine
;
'Markiv V.Y.'
;
Kyiv Taras Shevchenko State University
Kiev
Ukraine
;

# Standardized crystallographic data

_cell_length_a                           5.054
_cell_length_b                           5.054
_cell_length_c                           8.002
_cell_angle_alpha                        90
_cell_angle_beta                         90
_cell_angle_gamma                        120
_cell_volume                             177
_cell_formula_units_Z                    4
_space_group_IT_number                   194
_space_group_name_H-M_alt                'P 63/m m c'
loop_
 _space_group_symop_id
 _space_group_symop_operation_xyz
 1 'x, y, z'
 2 '-x+y, -x, 1/2-z'
 3 '-x+y, -x, z'
 4 '-x+y, y, 1/2-z'
 5 '-x+y, y, z'
 6 '-x, -x+y, -z'
 7 '-x, -x+y, 1/2+z'
 8 '-x, -y, -z'
 9 '-x, -y, 1/2+z'
 10 '-y, -x, 1/2-z'
 11 '-y, -x, z'
 12 '-y, x-y, 1/2-z'
 13 '-y, x-y, z'
 14 'x, x-y, 1/2-z'
 15 'x, x-y, z'
 16 'x, y, 1/2-z'
 17 'x-y, -y, -z'
 18 'x-y, -y, 1/2+z'
 19 'x-y, x, -z'
 20 'x-y, x, 1/2+z'
 21 'y, -x+y, -z'
 22 'y, -x+y, 1/2+z'
 23 'y, x, -z'
 24 'y, x, 1/2+z'

# Atomic positions taken from type-defining entry

loop_
 _atom_type_symbol
 Ni
 Ga
 Sc
loop_
 _atom_site_label
 _atom_site_type_symbol
 _atom_site_symmetry_multiplicity
 _atom_site_Wyckoff_symbol
 _atom_site_fract_x
 _atom_site_fract_y
 _atom_site_fract_z
 _atom_site_occupancy
 Ni1A Ni 6 h 0.1697 0.3394 0.25 0.655
 Ga1B Ga 6 h 0.1697 0.3394 0.25 0.345
 Sc1 Sc 4 f 0.333333 0.666667 0.5629 1
 Ni2A Ni 2 a 0 0 0 0.655
 Ga2B Ga 2 a 0 0 0 0.345


_exptl_crystal_colour                    ?
_exptl_crystal_density_meas              ?
_exptl_crystal_density_diffrn            6.38
_cell_measurement_temperature            ?
_cell_measurement_radiation              'X-rays, Cr K'
_cell_measurement_reflns_used            ?
_diffrn_ambient_temperature              ?
_diffrn_measurement_device               'Debye-Scherrer film'
_diffrn_measurement_device_type          ?
_diffrn_radiation_type                   ?
_diffrn_reflns_number                    ?
_exptl_absorpt_coefficient_mu            ?
_exptl_absorpt_correction_type           ?
_computing_structure_solution            ?
_refine_ls_number_parameters             ?
_refine_ls_number_reflns                 ?
_refine_ls_R_factor_gt                   ?
_refine_ls_wR_factor_gt                  ?

# End of data set 1007001

File: R-M-X_CIFs2/1007213.cif
##############################################################################
#                                                                            #
# Co-Ga-Y          # Y3Co3Ga                                       # 1007213 #
#                                                                            #
##############################################################################
#                                                                            #
#                           Pearson's Crystal Data                           #
#      Crystal Structure Database for Inorganic Compounds (on DVD)           #
#                              Release 2023/24                               #
#                  Editors: Pierre Villars and Karin Cenzual                 #
#                                                                            #
#   Copyright (c) ASM International & Material Phases Data System (MPDS),    #
# Switzerland & National Institute for Materials Science (NIMS), Japan, 2023 #
#                   All rights reserved. Version 2023.07                     #
#                                                                            #
#   This copy of Pearson's Crystal Data is licensed to:                      #
#   Hunter College - City University of New York                             #
#                                                                            #
##############################################################################

data_1007213
_audit_creation_date                     2024-02-24
_audit_creation_method
;
Pearson's Crystal Data browser
;
#_database_code_PCD                      1007213
_database_code_PDF                       ?

# Entry summary

_chemical_formula_structural             'Y~3~ Co~3~ Ga'
_chemical_formula_sum                    'Co3 Ga Y3'
_chemical_name_mineral                   ?
_chemical_compound_source                ?
_chemical_name_structure_type            W~3~CoB~3~,oS28,63
_chemical_formula_weight                 513.2

# Bibliographic data

_publ_section_title
'The crystal structure of R~3~Co~3~Ga compounds (R= Pr, Nd, Sm, Gd, Tb, Y)'   
_journal_coden_ASTM                      DNUNDU
_journal_name_full                       'Dopov. Akad. Nauk Ukr. RSR, Ser. A'
_journal_year                            1978
_journal_volume                          ?
_journal_page_first                      855
_journal_page_last                       858
_journal_language                        Ukrainian
loop_
 _publ_author_name
 _publ_author_address
'Yarmolyuk Y.P.'
;
Lviv Ivan Franko State University
Lviv
Ukraine
;
'Grin Y.'
;
Lviv Ivan Franko State University
Lviv
Ukraine
;
'Gladyshevskii E.I.'
;
Lviv Ivan Franko State University
Department of Inorganic Chemistry
Lviv
Ukraine
;

# Standardized crystallographic data

_cell_length_a                           4.098
_cell_length_b                           10.11
_cell_length_c                           13.01
_cell_angle_alpha                        90
_cell_angle_beta                         90
_cell_angle_gamma                        90
_cell_volume                             539.01
_cell_formula_units_Z                    4
_space_group_IT_number                   63
_space_group_name_H-M_alt                'C m c m'
loop_
 _space_group_symop_id
 _space_group_symop_operation_xyz
 1 'x, y, z'
 2 '-x, -y, -z'
 3 '-x, -y, 1/2+z'
 4 '-x, y, 1/2-z'
 5 '-x, y, z'
 6 'x, -y, -z'
 7 'x, -y, 1/2+z'
 8 'x, y, 1/2-z'
 9 '1/2+x, 1/2+y, z'
 10 '1/2-x, 1/2-y, -z'
 11 '1/2-x, 1/2-y, 1/2+z'
 12 '1/2-x, 1/2+y, 1/2-z'
 13 '1/2-x, 1/2+y, z'
 14 '1/2+x, 1/2-y, -z'
 15 '1/2+x, 1/2-y, 1/2+z'
 16 '1/2+x, 1/2+y, 1/2-z'
loop_
 _atom_type_symbol
 Y
 Co
 Ga
loop_
 _atom_site_label
 _atom_site_type_symbol
 _atom_site_symmetry_multiplicity
 _atom_site_Wyckoff_symbol
 _atom_site_fract_x
 _atom_site_fract_y
 _atom_site_fract_z
 _atom_site_occupancy
 Y1 Y 8 f 0 0.289 0.6041 1
 Co1 Co 8 f 0 0.4286 0.0886 1
 Y2 Y 4 c 0 -0.0017 0.25 1
 Co2 Co 4 c 0 0.3088 0.25 1
 Ga Ga 4 a 0 0 0 1


_exptl_crystal_colour                    ?
_exptl_crystal_density_meas              ?
_exptl_crystal_density_diffrn            6.32
_cell_measurement_temperature            ?
_cell_measurement_radiation              'X-rays, Cr K'
_cell_measurement_reflns_used            ?
_diffrn_ambient_temperature              ?
_diffrn_measurement_device               'Weissenberg photographs'
_diffrn_measurement_device_type          ?
_diffrn_radiation_type                   X-rays
_diffrn_reflns_number                    ?
_exptl_absorpt_coefficient_mu            ?
_exptl_absorpt_correction_type           cylindrical
_computing_structure_solution            'starting values from the literature'
_refine_ls_number_parameters             ?
_refine_ls_number_reflns                 114
_refine_ls_R_factor_gt                   0.141
_refine_ls_wR_factor_gt                  ?

# End of data set 1007213

File: R-M-X_CIFs2/1007214.cif
##############################################################################
#                                                                            #
# Co-Ga-Pr         # Pr3Co3Ga                                      # 1007214 #
#                                                                            #
##############################################################################
#                                                                            #
#                           Pearson's Crystal Data                           #
#      Crystal Structure Database for Inorganic Compounds (on DVD)           #
#                              Release 2023/24                               #
#                  Editors: Pierre Villars and Karin Cenzual                 #
#                                                                            #
#   Copyright (c) ASM International & Material Phases Data System (MPDS),    #
# Switzerland & National Institute for Materials Science (NIMS), Japan, 2023 #
#                   All rights reserved. Version 2023.07                     #
#                                                                            #
#   This copy of Pearson's Crystal Data is licensed to:                      #
#   Hunter College - City University of New York                             #
#                                                                            #
##############################################################################

data_1007214
_audit_creation_date                     2024-02-24
_audit_creation_method
;
Pearson's Crystal Data browser
;
#_database_code_PCD                      1007214
_database_code_PDF                       04-020-8543

# Entry summary

_chemical_formula_structural             'Pr~3~ Co~3~ Ga'
_chemical_formula_sum                    'Co3 Ga Pr3'
_chemical_name_mineral                   ?
_chemical_compound_source                ?
_chemical_name_structure_type            W~3~CoB~3~,oS28,63
_chemical_formula_weight                 669.2

# Bibliographic data

_publ_section_title
'The crystal structure of R~3~Co~3~Ga compounds (R= Pr, Nd, Sm, Gd, Tb, Y)'   
_journal_coden_ASTM                      DNUNDU
_journal_name_full                       'Dopov. Akad. Nauk Ukr. RSR, Ser. A'
_journal_year                            1978
_journal_volume                          ?
_journal_page_first                      855
_journal_page_last                       858
_journal_language                        Ukrainian
loop_
 _publ_author_name
 _publ_author_address
'Yarmolyuk Y.P.'
;
Lviv Ivan Franko State University
Lviv
Ukraine
;
'Grin Y.'
;
Lviv Ivan Franko State University
Lviv
Ukraine
;
'Gladyshevskii E.I.'
;
Lviv Ivan Franko State University
Department of Inorganic Chemistry
Lviv
Ukraine
;

# Standardized crystallographic data

_cell_length_a                           4.221
_cell_length_b                           10.27
_cell_length_c                           13.34
_cell_angle_alpha                        90
_cell_angle_beta                         90
_cell_angle_gamma                        90
_cell_volume                             578.3
_cell_formula_units_Z                    4
_space_group_IT_number                   63
_space_group_name_H-M_alt                'C m c m'
loop_
 _space_group_symop_id
 _space_group_symop_operation_xyz
 1 'x, y, z'
 2 '-x, -y, -z'
 3 '-x, -y, 1/2+z'
 4 '-x, y, 1/2-z'
 5 '-x, y, z'
 6 'x, -y, -z'
 7 'x, -y, 1/2+z'
 8 'x, y, 1/2-z'
 9 '1/2+x, 1/2+y, z'
 10 '1/2-x, 1/2-y, -z'
 11 '1/2-x, 1/2-y, 1/2+z'
 12 '1/2-x, 1/2+y, 1/2-z'
 13 '1/2-x, 1/2+y, z'
 14 '1/2+x, 1/2-y, -z'
 15 '1/2+x, 1/2-y, 1/2+z'
 16 '1/2+x, 1/2+y, 1/2-z'

# Atomic positions taken from type-defining entry

loop_
 _atom_type_symbol
 Pr
 Co
 Ga
loop_
 _atom_site_label
 _atom_site_type_symbol
 _atom_site_symmetry_multiplicity
 _atom_site_Wyckoff_symbol
 _atom_site_fract_x
 _atom_site_fract_y
 _atom_site_fract_z
 _atom_site_occupancy
 Pr1 Pr 8 f 0 0.2899 0.6064 1
 Co1 Co 8 f 0 0.4071 0.1136 1
 Pr2 Pr 4 c 0 0.0 0.25 1
 Co2 Co 4 c 0 0.2953 0.25 1
 Ga1 Ga 4 a 0 0 0 1


_exptl_crystal_colour                    ?
_exptl_crystal_density_meas              ?
_exptl_crystal_density_diffrn            7.69
_cell_measurement_temperature            ?
_cell_measurement_radiation              'X-rays, Cr K'
_cell_measurement_reflns_used            ?
_diffrn_ambient_temperature              ?
_diffrn_measurement_device               'Debye-Scherrer film'
_diffrn_measurement_device_type          ?
_diffrn_radiation_type                   ?
_diffrn_reflns_number                    ?
_exptl_absorpt_coefficient_mu            ?
_exptl_absorpt_correction_type           ?
_computing_structure_solution            ?
_refine_ls_number_parameters             ?
_refine_ls_number_reflns                 ?
_refine_ls_R_factor_gt                   ?
_refine_ls_wR_factor_gt                  ?

# End of data set 1007214
