Repository: bobleesj/cif-filter-copy

# CIF Cleaner
Interactive and codeless program for sorting, pre-processing, sorting CIF (Crystallographic Information File) files

## Overview
This Python toolkit provides a set of tools for processing Crystallographic Information File (CIF) files. It allows for moving files based on unsupported formats, unreasonable distances, and specific tags, copying files based on atomic occupancy and mixing, retrieving file information, and checking CIF folder content against an Excel file.

When you run `python main.py`, a prompt below will appear. 
```
Welcome! Please choose an option to proceed:
[1] Move files based on unsupported CIF format
[2] Move files based on unreasonable distance
[3] Move files based on tags
[4] Move files based on supercell atom count
[5] Copy files based on atomic occupancy and mixing
[6] Get file info in the folder
[7] Check CIF folder content against Excel file
Enter your choice (1-7): 
```

No need to import packages or *write a line of code*. One can simply drag and drop CIF files to have all the features below.

## Features
- **Move Unsupported CIF Files:** Relocate CIF files that do not comply with the expected format.
- **Move CIF Files Based on Distance:** Relocate CIF files containing unreasonable distances between atoms.
- **Move CIF Files Based on Tags:** Relocate CIF files based on specific tags.
- **Copy Files Based on Atomic Occupancy and Mixing:** Copy CIF files that meet criteria for atomic occupancy and atomic mixing.
- **Get File Info:** Retrieve information from CIF files within a folder.
- **Excel Integration:** Check CIF folder content against an Excel file for missing entries.

## Tutorial
> If you are new to Conda (Python package manager), I have written a tutorial for you here [Intro to Python package manager for beginners (Ft. Conda with Cheatsheet](https://bobleesj.github.io/tutorial/2024/02/26/intro-to-python-package-manager.html).

## Test

```
python -m pytest           
```

README is to be updated once the code becomes more robust. If you have any further suggestions or ideas, please feel free to make an issue. If you have any questions, please feel free to send me an email at sl5400@columbia.edu

File: RMX_CIFs_error_label/1020250.cif
##############################################################################
#                                                                            #
# Co-Sb-Yb         # Yb0.1Co4Sb12                                  # 1020250 #
#                                                                            #
##############################################################################
#                                                                            #
#                           Pearson's Crystal Data                           #
#      Crystal Structure Database for Inorganic Compounds (on DVD)           #
#                              Release 2023/24                               #
#                  Editors: Pierre Villars and Karin Cenzual                 #
#                                                                            #
#   Copyright (c) ASM International & Material Phases Data System (MPDS),    #
# Switzerland & National Institute for Materials Science (NIMS), Japan, 2023 #
#                   All rights reserved. Version 2023.07                     #
#                                                                            #
#   This copy of Pearson's Crystal Data is licensed to:                      #
#   Hunter College - City University of New York                             #
#                                                                            #
##############################################################################

data_1020250
_audit_creation_date                     2024-02-24
_audit_creation_method
;
Pearson's Crystal Data browser
;
#_database_code_PCD                      1020250
_database_code_PDF                       04-018-8252

# Entry summary

_chemical_formula_structural             'Yb~0.2~ Co~4~ Sb~12~'
_chemical_formula_sum                    'Co4 Sb12 Yb0.19'
_chemical_name_mineral                   ?
_chemical_compound_source                ?
_chemical_name_structure_type            LaFe~4~P~12~,cI34,204
_chemical_formula_weight                 1731.3

# Bibliographic data

_publ_section_title
'Physical properties of skutterudites Yb~x~M~4~Sb~12~, M= Fe, Co, Rh, Ir'     
_journal_coden_ASTM                      EPJBFY
_journal_name_full                       'Eur. Phys. J. B'
_journal_year                            2000
_journal_volume                          14
_journal_page_first                      483
_journal_page_last                       493
_journal_language                        English
loop_
 _publ_author_name
 _publ_author_address
'Bauer E.'
;
Vienna University of Technology
Institut fur Experimentalphysik
Vienna
Austria
;
'Galatanu A.'
;
Vienna University of Technology
Institut fur Experimentalphysik
Vienna
Austria
;
'Michor H.'
;
Vienna University of Technology
Institut fur Experimentalphysik
Vienna
Austria
;
'Hilscher G.'
;
Vienna University of Technology
Institut fur Experimentalphysik
Vienna
Austria
;
'Rogl P.'
;
Vienna University
Institut fur Physikalische Chemie
Vienna
Austria
;
'Boulet P.'
;
Vienna University
Institut fur Physikalische Chemie
Vienna
Austria
;
'Noel H.'
;
Rennes I University
Laboratoire de Chimie du Solide et Inorganique Moleculaire (LCSIM)
Rennes
France
;

# Standardized crystallographic data

_cell_length_a                           9.0488
_cell_length_b                           9.0488
_cell_length_c                           9.0488
_cell_angle_alpha                        90
_cell_angle_beta                         90
_cell_angle_gamma                        90
_cell_volume                             740.9
_cell_formula_units_Z                    2
_space_group_IT_number                   204
_space_group_name_H-M_alt                'I m -3'
loop_
 _space_group_symop_id
 _space_group_symop_operation_xyz
 1 'x, y, z'
 2 '-x, -y, -z'
 3 '-x, -y, z'
 4 '-x, y, -z'
 5 '-x, y, z'
 6 '-y, -z, -x'
 7 '-y, -z, x'
 8 '-y, z, -x'
 9 '-y, z, x'
 10 '-z, -x, -y'
 11 '-z, -x, y'
 12 '-z, x, -y'
 13 '-z, x, y'
 14 'x, -y, -z'
 15 'x, -y, z'
 16 'x, y, -z'
 17 'y, -z, -x'
 18 'y, -z, x'
 19 'y, z, -x'
 20 'y, z, x'
 21 'z, -x, -y'
 22 'z, -x, y'
 23 'z, x, -y'
 24 'z, x, y'
 25 '1/2+x, 1/2+y, 1/2+z'
 26 '1/2-x, 1/2-y, 1/2-z'
 27 '1/2-x, 1/2-y, 1/2+z'
 28 '1/2-x, 1/2+y, 1/2-z'
 29 '1/2-x, 1/2+y, 1/2+z'
 30 '1/2-y, 1/2-z, 1/2-x'
 31 '1/2-y, 1/2-z, 1/2+x'
 32 '1/2-y, 1/2+z, 1/2-x'
 33 '1/2-y, 1/2+z, 1/2+x'
 34 '1/2-z, 1/2-x, 1/2-y'
 35 '1/2-z, 1/2-x, 1/2+y'
 36 '1/2-z, 1/2+x, 1/2-y'
 37 '1/2-z, 1/2+x, 1/2+y'
 38 '1/2+x, 1/2-y, 1/2-z'
 39 '1/2+x, 1/2-y, 1/2+z'
 40 '1/2+x, 1/2+y, 1/2-z'
 41 '1/2+y, 1/2-z, 1/2-x'
 42 '1/2+y, 1/2-z, 1/2+x'
 43 '1/2+y, 1/2+z, 1/2-x'
 44 '1/2+y, 1/2+z, 1/2+x'
 45 '1/2+z, 1/2-x, 1/2-y'
 46 '1/2+z, 1/2-x, 1/2+y'
 47 '1/2+z, 1/2+x, 1/2-y'
 48 '1/2+z, 1/2+x, 1/2+y'
loop_
 _atom_type_symbol
 Sb
 Co
 Yb
loop_
 _atom_site_label
 _atom_site_type_symbol
 _atom_site_symmetry_multiplicity
 _atom_site_Wyckoff_symbol
 _atom_site_fract_x
 _atom_site_fract_y
 _atom_site_fract_z
 _atom_site_occupancy
 Sb Sb 24 g 0 0.15729 0.33509 1
 M Co 8 c 0.25 0.25 0.25 1
 Yb Yb 2 a 0 0 0 0.193


_exptl_crystal_colour                    ?
_exptl_crystal_density_meas              ?
_exptl_crystal_density_diffrn            7.76
_cell_measurement_temperature            ?
_cell_measurement_radiation              'X-rays, Cu Ka1'
_cell_measurement_reflns_used            ?
_diffrn_ambient_temperature              ?
_diffrn_measurement_device               'automatic diffractometer'
_diffrn_measurement_device_type          ?
_diffrn_radiation_type                   'X-rays, Cu Ka1'
_diffrn_reflns_number                    ?
_diffrn_reflns_theta_min                 4
_diffrn_reflns_theta_max                 50
_pd_proc_2theta_range_min                8
_pd_proc_2theta_range_max                100
_exptl_absorpt_coefficient_mu            ?
_exptl_absorpt_correction_type           ?
_computing_structure_solution            'starting values from the literature'
_refine_ls_number_parameters             30
_refine_ls_number_reflns                 81
_refine_ls_R_factor_gt                   0.088
_refine_ls_wR_factor_gt                  ?
_pd_proc_ls_proof_R_factor               0.265
_pd_proc_ls_proof_wR_factor              0.207
_refine_ls_R_I_factor                    0.106

# End of data set 1020250

File: RMX_CIFs_error_label/1031031.cif
##############################################################################
#                                                                            #
# In-La-Pd         # La20Pd43.55In59                               # 1031031 #
#                                                                            #
##############################################################################
#                                                                            #
#                           Pearson's Crystal Data                           #
#      Crystal Structure Database for Inorganic Compounds (on DVD)           #
#                              Release 2023/24                               #
#                  Editors: Pierre Villars and Karin Cenzual                 #
#                                                                            #
#   Copyright (c) ASM International & Material Phases Data System (MPDS),    #
# Switzerland & National Institute for Materials Science (NIMS), Japan, 2023 #
#                   All rights reserved. Version 2023.07                     #
#                                                                            #
#   This copy of Pearson's Crystal Data is licensed to:                      #
#   Hunter College - City University of New York                             #
#                                                                            #
##############################################################################

data_1031031
_audit_creation_date                     2024-02-25
_audit_creation_method
;
Pearson's Crystal Data browser
;
#_database_code_PCD                      1031031
_database_code_PDF                       04-020-9293

# Entry summary

_chemical_formula_structural             'La~20~ Pd~43.55~ In~59~'
_chemical_formula_sum                    'In59 La20 Pd43.55'
_chemical_name_mineral                   ?
_chemical_compound_source                ?
_chemical_name_structure_type            Ce~20~Pd~36~In~67~,cF636,216
_chemical_formula_weight                 14186.2

# Bibliographic data

_publ_section_title
;
Crystal structure of the La~20~Pd~43.55~In~59~ and Pr~20~Pd~42.85~ln~59~ compounds
;
_journal_coden_ASTM                      ICCI12
_journal_name_full
'Abstr. 12th Int. Conf. Crystal Chem. Intermet. Compd.'                       
_journal_year                            2013
_journal_volume                          ?
_journal_page_first                      129
_journal_page_last                       ?
_journal_language                        English
loop_
 _publ_author_name
 _publ_author_address
'Galadzhun Y.V.'
;
Lviv Ivan Franko National University
Department of Life Safety
Lviv
Ukraine
;
'Muts I.R.'
;
Lviv Ivan Franko National University
Department of Life Safety
Lviv
Ukraine
;
'Kinzhibalo V.V.'
;
Polish Academy of Sciences (PAN)
W. Trzebiatowski Institute of Low Temperature and Structure Research
Wroclaw
Poland
;
'Pavlyuk V.V.'
;
Lviv Ivan Franko National University
Department of Inorganic Chemistry
Lviv
Ukraine
;
'Zaremba V.I.'
;
Lviv Ivan Franko National University
Department of Inorganic Chemistry
Lviv
Ukraine
;

# Standardized crystallographic data

_cell_length_a                           21.905
_cell_length_b                           21.905
_cell_length_c                           21.905
_cell_angle_alpha                        90
_cell_angle_beta                         90
_cell_angle_gamma                        90
_cell_volume                             10510.7
_cell_formula_units_Z                    4
_space_group_IT_number                   216
_space_group_name_H-M_alt                'F -4 3 m'
loop_
 _space_group_symop_id
 _space_group_symop_operation_xyz
 1 'x, y, z'
 2 '-x, -y, z'
 3 '-x, -z, y'
 4 '-x, y, -z'
 5 '-x, z, -y'
 6 '-y, -x, z'
 7 '-y, -z, x'
 8 '-y, x, -z'
 9 '-y, z, -x'
 10 '-z, -x, y'
 11 '-z, -y, x'
 12 '-z, x, -y'
 13 '-z, y, -x'
 14 'x, -y, -z'
 15 'x, -z, -y'
 16 'x, z, y'
 17 'y, -x, -z'
 18 'y, -z, -x'
 19 'y, x, z'
 20 'y, z, x'
 21 'z, -x, -y'
 22 'z, -y, -x'
 23 'z, x, y'
 24 'z, y, x'
 25 'x, 1/2+y, 1/2+z'
 26 '-x, 1/2-y, 1/2+z'
 27 '-x, 1/2-z, 1/2+y'
 28 '-x, 1/2+y, 1/2-z'
 29 '-x, 1/2+z, 1/2-y'
 30 '-y, 1/2-x, 1/2+z'
 31 '-y, 1/2-z, 1/2+x'
 32 '-y, 1/2+x, 1/2-z'
 33 '-y, 1/2+z, 1/2-x'
 34 '-z, 1/2-x, 1/2+y'
 35 '-z, 1/2-y, 1/2+x'
 36 '-z, 1/2+x, 1/2-y'
 37 '-z, 1/2+y, 1/2-x'
 38 'x, 1/2-y, 1/2-z'
 39 'x, 1/2-z, 1/2-y'
 40 'x, 1/2+z, 1/2+y'
 41 'y, 1/2-x, 1/2-z'
 42 'y, 1/2-z, 1/2-x'
 43 'y, 1/2+x, 1/2+z'
 44 'y, 1/2+z, 1/2+x'
 45 'z, 1/2-x, 1/2-y'
 46 'z, 1/2-y, 1/2-x'
 47 'z, 1/2+x, 1/2+y'
 48 'z, 1/2+y, 1/2+x'
 49 '1/2+x, y, 1/2+z'
 50 '1/2-x, -y, 1/2+z'
 51 '1/2-x, -z, 1/2+y'
 52 '1/2-x, y, 1/2-z'
 53 '1/2-x, z, 1/2-y'
 54 '1/2-y, -x, 1/2+z'
 55 '1/2-y, -z, 1/2+x'
 56 '1/2-y, x, 1/2-z'
 57 '1/2-y, z, 1/2-x'
 58 '1/2-z, -x, 1/2+y'
 59 '1/2-z, -y, 1/2+x'
 60 '1/2-z, x, 1/2-y'
 61 '1/2-z, y, 1/2-x'
 62 '1/2+x, -y, 1/2-z'
 63 '1/2+x, -z, 1/2-y'
 64 '1/2+x, z, 1/2+y'
 65 '1/2+y, -x, 1/2-z'
 66 '1/2+y, -z, 1/2-x'
 67 '1/2+y, x, 1/2+z'
 68 '1/2+y, z, 1/2+x'
 69 '1/2+z, -x, 1/2-y'
 70 '1/2+z, -y, 1/2-x'
 71 '1/2+z, x, 1/2+y'
 72 '1/2+z, y, 1/2+x'
 73 '1/2+x, 1/2+y, z'
 74 '1/2-x, 1/2-y, z'
 75 '1/2-x, 1/2-z, y'
 76 '1/2-x, 1/2+y, -z'
 77 '1/2-x, 1/2+z, -y'
 78 '1/2-y, 1/2-x, z'
 79 '1/2-y, 1/2-z, x'
 80 '1/2-y, 1/2+x, -z'
 81 '1/2-y, 1/2+z, -x'
 82 '1/2-z, 1/2-x, y'
 83 '1/2-z, 1/2-y, x'
 84 '1/2-z, 1/2+x, -y'
 85 '1/2-z, 1/2+y, -x'
 86 '1/2+x, 1/2-y, -z'
 87 '1/2+x, 1/2-z, -y'
 88 '1/2+x, 1/2+z, y'
 89 '1/2+y, 1/2-x, -z'
 90 '1/2+y, 1/2-z, -x'
 91 '1/2+y, 1/2+x, z'
 92 '1/2+y, 1/2+z, x'
 93 '1/2+z, 1/2-x, -y'
 94 '1/2+z, 1/2-y, -x'
 95 '1/2+z, 1/2+x, y'
 96 '1/2+z, 1/2+y, x'

# Atomic positions taken from type-defining entry

loop_
 _atom_type_symbol
 Pd
 In
 La
loop_
 _atom_site_label
 _atom_site_type_symbol
 _atom_site_symmetry_multiplicity
 _atom_site_Wyckoff_symbol
 _atom_site_fract_x
 _atom_site_fract_y
 _atom_site_fract_z
 _atom_site_occupancy
 Pd1 Pd 96 i 0.01816 0.1369 0.2266 0.652
 Pd2 Pd 96 i 0.01855 0.1222 0.2045 0.336
 In1A In 48 h 0.04297 0.04297 0.15087 0.596437
 Pd1B Pd 48 h 0.04297 0.04297 0.15087 0.080563
 In2A In 48 h 0.04397 0.04397 0.11 0.284563
 Pd2B Pd 48 h 0.04397 0.04397 0.11 0.038437
 In3A In 48 h 0.10226 0.10226 0.75266 0.881
 Pd3B Pd 48 h 0.10226 0.10226 0.75266 0.119
 In4A In 48 h 0.11123 0.11123 0.2968 0.881
 Pd4B Pd 48 h 0.11123 0.11123 0.2968 0.119
 In5A In 48 h 0.14783 0.14783 0.50678 0.881
 Pd5B Pd 48 h 0.14783 0.14783 0.50678 0.119
 In6A In 24 g 0.08498 0.25 0.25 0.881
 Pd6B Pd 24 g 0.08498 0.25 0.25 0.119
 La1 La 24 g 0.56596 0.25 0.25 1
 La2 La 24 f 0.30135 0 0 1
 La3 La 16 e 0.15468 0.15468 0.15468 1
 In7A In 16 e 0.29605 0.29605 0.29605 0.881
 Pd7B Pd 16 e 0.29605 0.29605 0.29605 0.119
 Pd3 Pd 16 e 0.42548 0.42548 0.42548 0.988
 In8A In 16 e 0.55139 0.55139 0.55139 0.881
 Pd8B Pd 16 e 0.55139 0.55139 0.55139 0.119
 Pd4 Pd 16 e 0.62624 0.62624 0.62624 0.988
 In9A In 16 e 0.6979 0.6979 0.6979 0.881
 Pd9B Pd 16 e 0.6979 0.6979 0.6979 0.119
 Pd5 Pd 16 e 0.82149 0.82149 0.82149 0.988
 La4 La 16 e 0.90456 0.90456 0.90456 1
 M10A In 4 a 0 0 0 0.881
 M10B Pd 4 a 0 0 0 0.119


_exptl_crystal_colour                    ?
_exptl_crystal_density_meas              ?
_exptl_crystal_density_diffrn            8.97
_cell_measurement_temperature            ?
_cell_measurement_radiation              'X-rays, Mo Ka'
_cell_measurement_reflns_used            ?
_diffrn_ambient_temperature              ?
_diffrn_measurement_device               'automatic diffractometer'
_diffrn_measurement_device_type          ?
_diffrn_radiation_type                   ?
_diffrn_reflns_number                    ?
_exptl_absorpt_coefficient_mu            ?
_exptl_absorpt_correction_type           ?
_computing_structure_solution            ?
_refine_ls_number_parameters             ?
_refine_ls_number_reflns                 ?
_refine_ls_R_factor_gt                   ?
_refine_ls_wR_factor_gt                  ?

# End of data set 1031031

File: RMX_CIFs_error_label/1150752.cif
##############################################################################
#                                                                            #
# Fe-In-Pr         # PrFe0.1In2.9                                  # 1150752 #
#                                                                            #
##############################################################################
#                                                                            #
#                           Pearson's Crystal Data                           #
#      Crystal Structure Database for Inorganic Compounds (on DVD)           #
#                              Release 2023/24                               #
#                  Editors: Pierre Villars and Karin Cenzual                 #
#                                                                            #
#   Copyright (c) ASM International & Material Phases Data System (MPDS),    #
# Switzerland & National Institute for Materials Science (NIMS), Japan, 2023 #
#                   All rights reserved. Version 2023.07                     #
#                                                                            #
#   This copy of Pearson's Crystal Data is licensed to:                      #
#   Hunter College - City University of New York                             #
#                                                                            #
##############################################################################

data_1150752
_audit_creation_date                     2024-02-24
_audit_creation_method
;
Pearson's Crystal Data browser
;
#_database_code_PCD                      1150752
_database_code_PDF                       04-027-3104

# Entry summary

_chemical_formula_structural             'Pr Fe~0.04~ In~2.96~'
_chemical_formula_sum                    'Fe0.06 In2.94 Pr'
_chemical_name_mineral                   ?
_chemical_compound_source                ?
_chemical_name_structure_type            Cu~3~Au,cP4,221
_chemical_formula_weight                 483.0

# Bibliographic data

_publ_section_title
'Fe-diluted magnetic alloys REIn~3-x~Fe~x~ (RE= Pr, Nd, Gd, Ho)'              
_journal_coden_ASTM                      PSSBBD
_journal_name_full                       'Phys. Status Solidi B'
_journal_year                            2020
_journal_volume                          257
_journal_page_first                      1
_journal_page_last                       10
_journal_language                        English
loop_
 _publ_author_name
 _publ_author_address
'Yang S.'
;
North China Electric Power University (NCEPU)
School of Energy Power and Mechanical Engineering
Beijing
China
;
'Guo Y.'
;
North China Electric Power University (NCEPU)
School of Energy Power and Mechanical Engineering
Beijing
China
;
'Wang C.'
;
North China Electric Power University (NCEPU)
School of Energy Power and Mechanical Engineering
Beijing
China
;

# Standardized crystallographic data

_cell_length_a                           4.674
_cell_length_b                           4.674
_cell_length_c                           4.674
_cell_angle_alpha                        90
_cell_angle_beta                         90
_cell_angle_gamma                        90
_cell_volume                             102.1
_cell_formula_units_Z                    1
_space_group_IT_number                   221
_space_group_name_H-M_alt                'P m -3 m'
loop_
 _space_group_symop_id
 _space_group_symop_operation_xyz
 1 'x, y, z'
 2 '-x, -y, -z'
 3 '-x, -y, z'
 4 '-x, -z, -y'
 5 '-x, -z, y'
 6 '-x, y, -z'
 7 '-x, y, z'
 8 '-x, z, -y'
 9 '-x, z, y'
 10 '-y, -x, -z'
 11 '-y, -x, z'
 12 '-y, -z, -x'
 13 '-y, -z, x'
 14 '-y, x, -z'
 15 '-y, x, z'
 16 '-y, z, -x'
 17 '-y, z, x'
 18 '-z, -x, -y'
 19 '-z, -x, y'
 20 '-z, -y, -x'
 21 '-z, -y, x'
 22 '-z, x, -y'
 23 '-z, x, y'
 24 '-z, y, -x'
 25 '-z, y, x'
 26 'x, -y, -z'
 27 'x, -y, z'
 28 'x, -z, -y'
 29 'x, -z, y'
 30 'x, y, -z'
 31 'x, z, -y'
 32 'x, z, y'
 33 'y, -x, -z'
 34 'y, -x, z'
 35 'y, -z, -x'
 36 'y, -z, x'
 37 'y, x, -z'
 38 'y, x, z'
 39 'y, z, -x'
 40 'y, z, x'
 41 'z, -x, -y'
 42 'z, -x, y'
 43 'z, -y, -x'
 44 'z, -y, x'
 45 'z, x, -y'
 46 'z, x, y'
 47 'z, y, -x'
 48 'z, y, x'
loop_
 _atom_type_symbol
 In
 Fe
 Pr
loop_
 _atom_site_label
 _atom_site_type_symbol
 _atom_site_symmetry_multiplicity
 _atom_site_Wyckoff_symbol
 _atom_site_fract_x
 _atom_site_fract_y
 _atom_site_fract_z
 _atom_site_occupancy
 In,Fe1 In 3 c 0 0.5 0.5 0.981
 Fe,Fe2 Fe 3 c 0 0.5 0.5 0.019
 RE Pr 1 a 0 0 0 1


_exptl_crystal_colour                    ?
_exptl_crystal_density_meas              ?
_exptl_crystal_density_diffrn            7.86
_cell_measurement_temperature            ?
_cell_measurement_radiation              'X-rays, Cu Ka1'
_cell_measurement_reflns_used            ?
_diffrn_ambient_temperature              ?
_diffrn_measurement_device               'automatic diffractometer'
_diffrn_measurement_device_type          Rigaku
_diffrn_radiation_type                   'X-rays, Cu Ka1'
_diffrn_reflns_number                    ?
_exptl_absorpt_coefficient_mu            ?
_exptl_absorpt_correction_type           ?
_computing_structure_solution            'starting values from the literature'
_refine_ls_number_parameters             ?
_refine_ls_number_reflns                 ?
_refine_ls_R_factor_gt                   ?
_refine_ls_wR_factor_gt                  ?
_pd_proc_ls_proof_R_factor               0.0505
_pd_proc_ls_proof_wR_factor              0.0723
_refine_ls_R_I_factor                    ?

# End of data set 1150752

File: RMX_CIFs_error_label/1222547.cif
##############################################################################
#                                                                            #
# Pt-Si-Tb         # Tb9Pt25.38Si7.65                              # 1222547 #
#                                                                            #
##############################################################################
#                                                                            #
#                           Pearson's Crystal Data                           #
#      Crystal Structure Database for Inorganic Compounds (on DVD)           #
#                              Release 2023/24                               #
#                  Editors: Pierre Villars and Karin Cenzual                 #
#                                                                            #
#   Copyright (c) ASM International & Material Phases Data System (MPDS),    #
# Switzerland & National Institute for Materials Science (NIMS), Japan, 2023 #
#                   All rights reserved. Version 2023.07                     #
#                                                                            #
#   This copy of Pearson's Crystal Data is licensed to:                      #
#   Hunter College - City University of New York                             #
#                                                                            #
##############################################################################

data_1222547
_audit_creation_date                     2024-02-25
_audit_creation_method
;
Pearson's Crystal Data browser
;
#_database_code_PCD                      1222547
_database_code_PDF                       04-016-9155

# Entry summary

_chemical_formula_structural             'Tb~9~ Pt~25.38~ Si~7.65~'
_chemical_formula_sum                    'Pt25.38 Si7.62 Tb9'
_chemical_name_mineral                   ?
_chemical_compound_source                ?
_chemical_name_structure_type            Tb~9~Pt~25.38~Si~7.65~,tP130,127
_chemical_formula_weight                 6596.6

# Bibliographic data

_publ_section_title
;
Crystal structures of RPt~3-x~Si~1-y~ (R= Y, Tb, Dy, Ho, Er, Tm, Yb) studied by single crystal X-ray diffraction
;
_journal_coden_ASTM                      JSSCBI
_journal_name_full                       'J. Solid State Chem.'
_journal_year                            2009
_journal_volume                          182
_journal_page_first                      1921
_journal_page_last                       1928
_journal_language                        English
loop_
 _publ_author_name
 _publ_author_address
'Gribanov A.V.'
;
Vienna University
Institut fur Physikalische Chemie
Vienna
Austria
;
'Grytsiv A.V.'
;
Vienna University
Institut fur Physikalische Chemie
Vienna
Austria
;
'Rogl P.'
;
Vienna University
Institut fur Physikalische Chemie
Vienna
Austria
;
'Seropegin Y.D.'
;
Moscow M.V. Lomonosov State University (MSU)
Department of Chemistry
Moscow
Russia
;
'Giester G.'
;
Vienna University
Institut fur Mineralogie und Kristallographie
Vienna
Austria
;

# Standardized crystallographic data

_cell_length_a                           18.8099
_cell_length_b                           18.8099
_cell_length_c                           4.1018
_cell_angle_alpha                        90
_cell_angle_beta                         90
_cell_angle_gamma                        90
_cell_volume                             1451.3
_cell_formula_units_Z                    2
_space_group_IT_number                   127
_space_group_name_H-M_alt                'P 4/m b m'
loop_
 _space_group_symop_id
 _space_group_symop_operation_xyz
 1 'x, y, z'
 2 '1/2-x, 1/2+y, -z'
 3 '1/2-x, 1/2+y, z'
 4 '-x, -y, -z'
 5 '-x, -y, z'
 6 '1/2-y, 1/2-x, -z'
 7 '1/2-y, 1/2-x, z'
 8 '-y, x, -z'
 9 '-y, x, z'
 10 '1/2+x, 1/2-y, -z'
 11 '1/2+x, 1/2-y, z'
 12 'x, y, -z'
 13 '1/2+y, 1/2+x, -z'
 14 '1/2+y, 1/2+x, z'
 15 'y, -x, -z'
 16 'y, -x, z'
loop_
 _atom_type_symbol
 Si
 Pt
 Tb
loop_
 _atom_site_label
 _atom_site_type_symbol
 _atom_site_symmetry_multiplicity
 _atom_site_Wyckoff_symbol
 _atom_site_fract_x
 _atom_site_fract_y
 _atom_site_fract_z
 _atom_site_occupancy
 Si2 Si 8 k 0.0612 0.5612 0.402 0.28
 Si1 Si 8 j 0.0014 0.2026 0.5 0.94
 Pt7 Pt 8 j 0.066 0.42165 0.5 0.5
 Pt1 Pt 8 j 0.09458 0.06104 0.5 1
 Pt2 Pt 8 j 0.12825 0.21606 0.5 1
 SI11 Si 8 j 0.2263 0.0139 0.5 0.06
 Pt3 Pt 8 j 0.30164 0.07093 0.5 1
 Tb11 Tb 8 i 0.029 0.3392 0 0.065
 Tb1 Tb 8 i 0.04024 0.31918 0 0.935
 Pt4 Pt 8 i 0.04141 0.1508 0 1
 Tb2 Tb 8 i 0.20176 0.12715 0 1
 SiT5A Si 4 h 0.06299 0.56299 0.5 0.24992
 PtT5B Pt 4 h 0.06299 0.56299 0.5 0.19008
 Pt6 Pt 4 h 0.21677 0.71677 0.5 1
 Si3 Si 4 h 0.66126 0.16126 0.5 1
 Pt8 Pt 4 g 0.01185 0.51185 0 0.32
 Pt81 Pt 4 g 0.0337 0.5337 0 0.18
 Pt9 Pt 4 g 0.06581 0.56581 0 0.157
 PtX Pt 4 g 0.1223 0.6223 0 0.319
 Pt10 Pt 4 g 0.1353 0.6353 0 0.464
 PtX1 Pt 4 g 0.1503 0.6503 0 0.061
 Pt11 Pt 4 g 0.70935 0.20935 0 1
 Tb3 Tb 2 a 0 0 0 1


_exptl_crystal_colour                    ?
_exptl_crystal_density_meas              ?
_exptl_crystal_density_diffrn            15.10
_cell_measurement_temperature            298
_cell_measurement_radiation              'X-rays, Mo Ka'
_cell_measurement_wavelength             0.71073
_cell_measurement_reflns_used            ?
_diffrn_ambient_temperature              298
_diffrn_measurement_device               'automatic diffractometer'
_diffrn_measurement_device_type          'Nonius KAPPA'
_diffrn_radiation_type                   'X-rays, Mo Ka'
_diffrn_radiation_wavelength             0.71073
_diffrn_reflns_number                    6657
_diffrn_reflns_theta_min                 2.17
_diffrn_reflns_theta_max                 36.3
_exptl_absorpt_coefficient_mu            141.818
_exptl_absorpt_correction_type           no
_computing_structure_solution            'direct methods'
_refine_ls_number_parameters             99
_refine_ls_number_reflns                 1645
_refine_ls_R_factor_gt                   0.032
_refine_ls_wR_factor_gt                  0.070

# End of data set 1222547

File: RMX_CIFs_error_label/1222552.cif
##############################################################################
#                                                                            #
# Pt-Si-Yb         # Yb9Pt25.02Si8.01                              # 1222552 #
#                                                                            #
##############################################################################
#                                                                            #
#                           Pearson's Crystal Data                           #
#      Crystal Structure Database for Inorganic Compounds (on DVD)           #
#                              Release 2023/24                               #
#                  Editors: Pierre Villars and Karin Cenzual                 #
#                                                                            #
#   Copyright (c) ASM International & Material Phases Data System (MPDS),    #
# Switzerland & National Institute for Materials Science (NIMS), Japan, 2023 #
#                   All rights reserved. Version 2023.07                     #
#                                                                            #
#   This copy of Pearson's Crystal Data is licensed to:                      #
#   Hunter College - City University of New York                             #
#                                                                            #
##############################################################################

data_1222552
_audit_creation_date                     2024-02-25
_audit_creation_method
;
Pearson's Crystal Data browser
;
#_database_code_PCD                      1222552
_database_code_PDF                       04-016-9159

# Entry summary

_chemical_formula_structural             'Yb~9~ Pt~25.02~ Si~8.01~'
_chemical_formula_sum                    'Pt25 Si8 Yb9'
_chemical_name_mineral                   ?
_chemical_compound_source                ?
_chemical_name_structure_type            Y~9~Pt~25.38~Si~7.65~,tP122,127
_chemical_formula_weight                 6663.5

# Bibliographic data

_publ_section_title
;
Crystal structures of RPt~3-x~Si~1-y~ (R= Y, Tb, Dy, Ho, Er, Tm, Yb) studied by single crystal X-ray diffraction
;
_journal_coden_ASTM                      JSSCBI
_journal_name_full                       'J. Solid State Chem.'
_journal_year                            2009
_journal_volume                          182
_journal_page_first                      1921
_journal_page_last                       1928
_journal_language                        English
loop_
 _publ_author_name
 _publ_author_address
'Gribanov A.V.'
;
Vienna University
Institut fur Physikalische Chemie
Vienna
Austria
;
'Grytsiv A.V.'
;
Vienna University
Institut fur Physikalische Chemie
Vienna
Austria
;
'Rogl P.'
;
Vienna University
Institut fur Physikalische Chemie
Vienna
Austria
;
'Seropegin Y.D.'
;
Moscow M.V. Lomonosov State University (MSU)
Department of Chemistry
Moscow
Russia
;
'Giester G.'
;
Vienna University
Institut fur Mineralogie und Kristallographie
Vienna
Austria
;

# Standardized crystallographic data

_cell_length_a                           18.6246
_cell_length_b                           18.6246
_cell_length_c                           4.0513
_cell_angle_alpha                        90
_cell_angle_beta                         90
_cell_angle_gamma                        90
_cell_volume                             1405.3
_cell_formula_units_Z                    2
_space_group_IT_number                   127
_space_group_name_H-M_alt                'P 4/m b m'
loop_
 _space_group_symop_id
 _space_group_symop_operation_xyz
 1 'x, y, z'
 2 '1/2-x, 1/2+y, -z'
 3 '1/2-x, 1/2+y, z'
 4 '-x, -y, -z'
 5 '-x, -y, z'
 6 '1/2-y, 1/2-x, -z'
 7 '1/2-y, 1/2-x, z'
 8 '-y, x, -z'
 9 '-y, x, z'
 10 '1/2+x, 1/2-y, -z'
 11 '1/2+x, 1/2-y, z'
 12 'x, y, -z'
 13 '1/2+y, 1/2+x, -z'
 14 '1/2+y, 1/2+x, z'
 15 'y, -x, -z'
 16 'y, -x, z'
loop_
 _atom_type_symbol
 Si
 Pt
 Yb
loop_
 _atom_site_label
 _atom_site_type_symbol
 _atom_site_symmetry_multiplicity
 _atom_site_Wyckoff_symbol
 _atom_site_fract_x
 _atom_site_fract_y
 _atom_site_fract_z
 _atom_site_occupancy
 Si2 Si 8 k 0.0585 0.5585 0.39 0.2
 Si1 Si 8 j 0.0023 0.2048 0.5 0.94
 Pt7 Pt 8 j 0.06361 0.42033 0.5 0.5
 Pt1 Pt 8 j 0.09538 0.05944 0.5 1
 Pt2 Pt 8 j 0.13009 0.21432 0.5 1
 SI11 Si 8 j 0.228 0.016 0.5 0.06
 Pt3 Pt 8 j 0.30553 0.0686 0.5 1
 Yb1 Yb 8 i 0.04271 0.31841 0 1
 Pt4 Pt 8 i 0.04205 0.15028 0 1
 Yb2 Yb 8 i 0.20212 0.1257 0 1
 SiT5 Si 4 h 0.0634 0.5634 0.5 0.6
 Pt6 Pt 4 h 0.21487 0.71487 0.5 1
 Si3 Si 4 h 0.6611 0.1611 0.5 1
 Pt8 Pt 4 g 0.0152 0.5152 0 0.31
 Pt81 Pt 4 g 0.0411 0.5411 0 0.19
 Pt9 Pt 4 g 0.0624 0.5624 0 0.28
 PtX Pt 4 g 0.1232 0.6232 0 0.23
 Pt10 Pt 4 g 0.1354 0.6354 0 0.43
 PtX1 Pt 4 g 0.1542 0.6542 0 0.061
 Pt11 Pt 4 g 0.71039 0.21039 0 1
 Yb3 Yb 2 a 0 0 0 1


_exptl_crystal_colour                    ?
_exptl_crystal_density_meas              ?
_exptl_crystal_density_diffrn            15.75
_cell_measurement_temperature            298
_cell_measurement_radiation              'X-rays, Mo Ka'
_cell_measurement_wavelength             0.71073
_cell_measurement_reflns_used            ?
_diffrn_ambient_temperature              298
_diffrn_measurement_device               'automatic diffractometer'
_diffrn_measurement_device_type          'Nonius KAPPA'
_diffrn_radiation_type                   'X-rays, Mo Ka'
_diffrn_radiation_wavelength             0.71073
_diffrn_reflns_number                    6062
_diffrn_reflns_theta_min                 2.19
_diffrn_reflns_theta_max                 36.33
_exptl_absorpt_coefficient_mu            153.758
_exptl_absorpt_correction_type           no
_computing_structure_solution            'direct methods'
_refine_ls_number_parameters             101
_refine_ls_number_reflns                 1431
_refine_ls_R_factor_gt                   0.054
_refine_ls_wR_factor_gt                  0.132

# End of data set 1222552

File: RMX_CIFs_error_label/1535137.cif
##############################################################################
#                                                                            #
# Ce-Ga-Ni         # CeNi7.2Ga5.8                                  # 1535137 #
#                                                                            #
##############################################################################
#                                                                            #
#                           Pearson's Crystal Data                           #
#      Crystal Structure Database for Inorganic Compounds (on DVD)           #
#                              Release 2023/24                               #
#                  Editors: Pierre Villars and Karin Cenzual                 #
#                                                                            #
#   Copyright (c) ASM International & Material Phases Data System (MPDS),    #
# Switzerland & National Institute for Materials Science (NIMS), Japan, 2023 #
#                   All rights reserved. Version 2023.07                     #
#                                                                            #
#   This copy of Pearson's Crystal Data is licensed to:                      #
#   Hunter College - City University of New York                             #
#                                                                            #
##############################################################################

data_1535137
_audit_creation_date                     2024-02-24
_audit_creation_method
;
Pearson's Crystal Data browser
;
#_database_code_PCD                      1535137
_database_code_PDF                       04-025-5393

# Entry summary

_chemical_formula_structural             'Ce Ni~7.25~ Ga~5.75~'
_chemical_formula_sum                    'Ce Ga6.62 Ni6.38'
_chemical_name_mineral                   ?
_chemical_compound_source                ?
_chemical_name_structure_type            LaNi~7~In~6~,oI56,72
_chemical_formula_weight                 966.6

# Bibliographic data

_publ_section_title
;
Compositional evolution of the NaZn~13~ structure motif in the systems La-Ni-Ga and Ce-Ni-Ga
;
_journal_coden_ASTM                      DTARAF
_journal_name_full                       'Dalton Trans.'
_journal_year                            2018
_journal_volume                          47
_journal_page_first                      12951
_journal_page_last                       12963
_journal_language                        English
loop_
 _publ_author_name
 _publ_author_address
'Prots Y.'
;
Max Planck Society (MPG)
Max Planck Institut (MPI) fur Chemische Physik Fester Stoffe
Dresden
Germany
;
'Vasylechko L.'
;
Lviv Polytechnic National University
Lviv
Ukraine
;
'Carrillo Cabrera W.'
;
Max Planck Society (MPG)
Max Planck Institut (MPI) fur Chemische Physik Fester Stoffe
Dresden
Germany
;
'Drathen C.'
;
European Synchrotron Radiation Facility (ESRF)
Grenoble
France
;
'Coduri M.'
;
European Synchrotron Radiation Facility (ESRF)
Grenoble
France
;
'Kaczorowski D.'
;
Polish Academy of Sciences (PAN)
W. Trzebiatowski Institute of Low Temperature and Structure Research
Wroclaw
Poland
;
'Burkhardt U.'
;
Max Planck Society (MPG)
Max Planck Institut (MPI) fur Chemische Physik Fester Stoffe
Dresden
Germany
;
'Grin Y.'
;
Max Planck Society (MPG)
Max Planck Institut (MPI) fur Chemische Physik Fester Stoffe
Dresden
Germany
;

# Standardized crystallographic data

_cell_length_a                           7.7833
_cell_length_b                           8.452
_cell_length_c                           11.9023
_cell_angle_alpha                        90
_cell_angle_beta                         90
_cell_angle_gamma                        90
_cell_volume                             783
_cell_formula_units_Z                    4
_space_group_IT_number                   72
_space_group_name_H-M_alt                'I b a m'
loop_
 _space_group_symop_id
 _space_group_symop_operation_xyz
 1 'x, y, z'
 2 '-x, -y, -z'
 3 '-x, -y, z'
 4 '-x, y, 1/2-z'
 5 '-x, y, 1/2+z'
 6 'x, -y, 1/2-z'
 7 'x, -y, 1/2+z'
 8 'x, y, -z'
 9 '1/2+x, 1/2+y, 1/2+z'
 10 '1/2-x, 1/2-y, 1/2-z'
 11 '1/2-x, 1/2-y, 1/2+z'
 12 '1/2-x, 1/2+y, 1-z'
 13 '1/2-x, 1/2+y, 1+z'
 14 '1/2+x, 1/2-y, 1-z'
 15 '1/2+x, 1/2-y, 1+z'
 16 '1/2+x, 1/2+y, 1/2-z'
loop_
 _atom_type_symbol
 Ni
 Ga
 Ce
loop_
 _atom_site_label
 _atom_site_type_symbol
 _atom_site_symmetry_multiplicity
 _atom_site_Wyckoff_symbol
 _atom_site_fract_x
 _atom_site_fract_y
 _atom_site_fract_z
 _atom_site_occupancy
 Ni3A Ni 16 k 0.1274 0.107 0.1759 0.79(5)
 Ga3B Ga 16 k 0.1274 0.107 0.1759 0.21(5)
 Ga4 Ga 16 k 0.1706 0.1836 0.3697 1
 Ni21 Ni 8 j 0.0771 0.279 0 1
 Ga22A Ga 8 j 0.3159 0.0539 0 0.89(7)
 Ga22B Ni 8 j 0.3159 0.0539 0 0.11(2)
 Ni1 Ni 4 c 0 0 0 1
 Ce Ce 4 b 0.5 0 0.25 1


_exptl_crystal_colour                    ?
_exptl_crystal_density_meas              ?
_exptl_crystal_density_diffrn            8.20
_cell_measurement_temperature            ?
_cell_measurement_radiation              ?
_cell_measurement_reflns_used            ?
_diffrn_ambient_temperature              ?
_diffrn_measurement_device               'automatic diffractometer'
_diffrn_measurement_device_type
'France, Grenoble, European Synchrotron Radiation Facility ESRF, ID22'        
_diffrn_radiation_type                   'X-rays, synchrotron'
_diffrn_reflns_number                    ?
_exptl_absorpt_coefficient_mu            ?
_exptl_absorpt_correction_type           ?
_computing_structure_solution
'starting values derived from related structure'                              
_refine_ls_number_parameters             ?
_refine_ls_number_reflns                 ?
_refine_ls_R_factor_gt                   ?
_refine_ls_wR_factor_gt                  ?
_pd_proc_ls_proof_R_factor               0.149
_pd_proc_ls_proof_wR_factor              ?
_refine_ls_R_I_factor                    0.043

# End of data set 1535137

File: RMX_CIFs_error_label/1633286.cif
##############################################################################
#                                                                            #
# Co-Ga-Gd         # Gd4Co3Ga16                                    # 1633286 #
#                                                                            #
##############################################################################
#                                                                            #
#                           Pearson's Crystal Data                           #
#      Crystal Structure Database for Inorganic Compounds (on DVD)           #
#                              Release 2023/24                               #
#                  Editors: Pierre Villars and Karin Cenzual                 #
#                                                                            #
#   Copyright (c) ASM International & Material Phases Data System (MPDS),    #
# Switzerland & National Institute for Materials Science (NIMS), Japan, 2023 #
#                   All rights reserved. Version 2023.07                     #
#                                                                            #
#   This copy of Pearson's Crystal Data is licensed to:                      #
#   Hunter College - City University of New York                             #
#                                                                            #
##############################################################################

data_1633286
_audit_creation_date                     2024-02-24
_audit_creation_method
;
Pearson's Crystal Data browser
;
#_database_code_PCD                      1633286
_database_code_PDF                       04-018-2947

# Entry summary

_chemical_formula_structural             'Gd~4~ Co~3~ Ga~16~'
_chemical_formula_sum                    'Co3 Ga16 Gd4'
_chemical_name_mineral                   ?
_chemical_compound_source                ?
_chemical_name_structure_type            Sm~4~Co~3~Ga~16~,tP23,123
_chemical_formula_weight                 1921.3

# Bibliographic data

_publ_section_title
;
Rare-earth cobalt gallides RE~4~Co~3~Ga~16~ (RE= Gd-Er, Y): Self-interstitial derivatives of RE~2~CoGa~8~
;
_journal_coden_ASTM                      EJICFO
_journal_name_full                       'Eur. J. Inorg. Chem.'
_journal_year                            2011
_journal_volume                          ?
_journal_page_first                      3896
_journal_page_last                       3903
_journal_language                        English
loop_
 _publ_author_name
 _publ_author_address
'Slater B.R.'
;
Alberta University (U of A)
Department of Chemistry
Edmonton
Canada
;
'Bie H.'
;
Alberta University (U of A)
Department of Chemistry
Edmonton
Canada
;
'Gaultois M.W.'
;
Alberta University (U of A)
Department of Chemistry
Edmonton
Canada
;
'Stoyko S.S.'
;
Alberta University (U of A)
Department of Chemistry
Edmonton
Canada
;
'Mar A.'
;
Alberta University (U of A)
Department of Chemistry
Edmonton
Canada
;

# Standardized crystallographic data

_cell_length_a                           6.0348
_cell_length_b                           6.0348
_cell_length_c                           11.1073
_cell_angle_alpha                        90
_cell_angle_beta                         90
_cell_angle_gamma                        90
_cell_volume                             404.5
_cell_formula_units_Z                    1
_space_group_IT_number                   123
_space_group_name_H-M_alt                'P 4/m m m'
loop_
 _space_group_symop_id
 _space_group_symop_operation_xyz
 1 'x, y, z'
 2 '-x, -y, -z'
 3 '-x, -y, z'
 4 '-x, y, -z'
 5 '-x, y, z'
 6 '-y, -x, -z'
 7 '-y, -x, z'
 8 '-y, x, -z'
 9 '-y, x, z'
 10 'x, -y, -z'
 11 'x, -y, z'
 12 'x, y, -z'
 13 'y, -x, -z'
 14 'y, -x, z'
 15 'y, x, -z'
 16 'y, x, z'
loop_
 _atom_type_symbol
 Ga
 Gd
 Co
loop_
 _atom_site_label
 _atom_site_type_symbol
 _atom_site_symmetry_multiplicity
 _atom_site_Wyckoff_symbol
 _atom_site_fract_x
 _atom_site_fract_y
 _atom_site_fract_z
 _atom_site_occupancy
 Ga1 Ga 8 r 0.24999 0.24999 0.38505 1
 Ga2 Ga 4 j 0.2809 0.2809 0 1
 RE Gd 4 i 0 0.5 0.19427 1
 Ga3 Ga 2 h 0.5 0.5 0.1952 1
 Ga4 Ga 2 g 0 0 0.2194 1
 Co1 Co 2 e 0 0.5 0.5 1
 Co2 Co 1 a 0 0 0 1


_exptl_crystal_colour                    black
_exptl_crystal_density_meas              ?
_exptl_crystal_density_diffrn            7.89
_cell_measurement_temperature            295
_cell_measurement_radiation              'X-rays, Mo Ka'
_cell_measurement_wavelength             0.71073
_cell_measurement_reflns_used            ?
_diffrn_ambient_temperature              295
_diffrn_measurement_device               'automatic diffractometer'
_diffrn_measurement_device_type          'Bruker AXS SMART'
_diffrn_radiation_type                   'X-rays, Mo Ka'
_diffrn_radiation_wavelength             0.71073
_diffrn_reflns_number                    5543
_diffrn_reflns_theta_min                 1.83
_diffrn_reflns_theta_max                 33.14
_exptl_absorpt_coefficient_mu            45.20
_exptl_absorpt_correction_type           analytical
_computing_structure_solution            'direct methods, Fourier synthesis'
_refine_ls_number_parameters             27
_refine_ls_number_reflns                 483
_refine_ls_R_factor_gt                   0.024
_refine_ls_wR_factor_gt                  0.07

# End of data set 1633286
