Repository: bobleesj/cif-filter-copy

## Overview
This Python toolkit provides a set of tools for processing Crystallographic Information File (CIF) files. It allows for moving files based on unsupported formats, unreasonable distances, and specific tags, copying files based on atomic occupancy and mixing, retrieving file information, and checking CIF folder content against an Excel file.

When you run `python main.py`, a prompt below will appear. 
```
Welcome! Please choose an option to proceed:
[1] Move files based on unsupported CIF format
[2] Move files based on unreasonable distance
[3] Move files based on tags
[4] Move files based on supercell atom count
[5] Copy files based on atomic occupancy and mixing

File: RMX_CIFs_error_label/1633287.cif
##############################################################################
#                                                                            #
# Co-Ga-Tb         # Tb4Co3Ga16                                    # 1633287 #
#                                                                            #
##############################################################################
#                                                                            #
#                           Pearson's Crystal Data                           #
#      Crystal Structure Database for Inorganic Compounds (on DVD)           #
#                              Release 2023/24                               #
#                  Editors: Pierre Villars and Karin Cenzual                 #
#                                                                            #
#   Copyright (c) ASM International & Material Phases Data System (MPDS),    #
# Switzerland & National Institute for Materials Science (NIMS), Japan, 2023 #
#                   All rights reserved. Version 2023.07                     #
#                                                                            #
#   This copy of Pearson's Crystal Data is licensed to:                      #
#   Hunter College - City University of New York                             #
#                                                                            #
##############################################################################

data_1633287
_audit_creation_date                     2024-02-24
_audit_creation_method
;
Pearson's Crystal Data browser
;
#_database_code_PCD                      1633287
_database_code_PDF                       04-018-2948

# Entry summary

_chemical_formula_structural             'Tb~4~ Co~3~ Ga~16~'
_chemical_formula_sum                    'Co3 Ga16 Tb4'
_chemical_name_mineral                   ?
_chemical_compound_source                ?
_chemical_name_structure_type            Sm~4~Co~3~Ga~16~,tP23,123
_chemical_formula_weight                 1928.0

# Bibliographic data

_publ_section_title
;
Rare-earth cobalt gallides RE~4~Co~3~Ga~16~ (RE= Gd-Er, Y): Self-interstitial derivatives of RE~2~CoGa~8~
;
_journal_coden_ASTM                      EJICFO
_journal_name_full                       'Eur. J. Inorg. Chem.'
_journal_year                            2011
_journal_volume                          ?
_journal_page_first                      3896
_journal_page_last                       3903
_journal_language                        English
loop_
 _publ_author_name
 _publ_author_address
'Slater B.R.'
;
Alberta University (U of A)
Department of Chemistry
Edmonton
Canada
;
'Bie H.'
;
Alberta University (U of A)
Department of Chemistry
Edmonton
Canada
;
'Gaultois M.W.'
;
Alberta University (U of A)
Department of Chemistry
Edmonton
Canada
;
'Stoyko S.S.'
;
Alberta University (U of A)
Department of Chemistry
Edmonton
Canada
;
'Mar A.'
;
Alberta University (U of A)
Department of Chemistry
Edmonton
Canada
;

# Standardized crystallographic data

_cell_length_a                           6.0147
_cell_length_b                           6.0147
_cell_length_c                           11.0555
_cell_angle_alpha                        90
_cell_angle_beta                         90
_cell_angle_gamma                        90
_cell_volume                             400
_cell_formula_units_Z                    1
_space_group_IT_number                   123
_space_group_name_H-M_alt                'P 4/m m m'
loop_
 _space_group_symop_id
 _space_group_symop_operation_xyz
 1 'x, y, z'
 2 '-x, -y, -z'
 3 '-x, -y, z'
 4 '-x, y, -z'
 5 '-x, y, z'
 6 '-y, -x, -z'
 7 '-y, -x, z'
 8 '-y, x, -z'
 9 '-y, x, z'
 10 'x, -y, -z'
 11 'x, -y, z'
 12 'x, y, -z'
 13 'y, -x, -z'
 14 'y, -x, z'
 15 'y, x, -z'
 16 'y, x, z'
loop_
 _atom_type_symbol
 Ga
 Tb
 Co
loop_
 _atom_site_label
 _atom_site_type_symbol
 _atom_site_symmetry_multiplicity
 _atom_site_Wyckoff_symbol
 _atom_site_fract_x
 _atom_site_fract_y
 _atom_site_fract_z
 _atom_site_occupancy
 Ga1 Ga 8 r 0.25016 0.25016 0.38431 1
 Ga2 Ga 4 j 0.2805 0.2805 0 1
 RE Tb 4 i 0 0.5 0.19396 1
 Ga3 Ga 2 h 0.5 0.5 0.1954 1
 Ga4 Ga 2 g 0 0 0.219 1
 Co1 Co 2 e 0 0.5 0.5 1
 Co2 Co 1 a 0 0 0 1


_exptl_crystal_colour                    black
_exptl_crystal_density_meas              ?
_exptl_crystal_density_diffrn            8.01
_cell_measurement_temperature            295
_cell_measurement_radiation              'X-rays, Mo Ka'
_cell_measurement_wavelength             0.71073
_cell_measurement_reflns_used            ?
_diffrn_ambient_temperature              295
_diffrn_measurement_device               'automatic diffractometer'
_diffrn_measurement_device_type          'Bruker AXS SMART'
_diffrn_radiation_type                   'X-rays, Mo Ka'
_diffrn_radiation_wavelength             0.71073
_diffrn_reflns_number                    5554
_diffrn_reflns_theta_min                 3.39
_diffrn_reflns_theta_max                 33.12
_exptl_absorpt_coefficient_mu            46.81
_exptl_absorpt_correction_type           analytical
_computing_structure_solution            'direct methods, Fourier synthesis'
_refine_ls_number_parameters             27
_refine_ls_number_reflns                 492
_refine_ls_R_factor_gt                   0.031
_refine_ls_wR_factor_gt                  0.084

# End of data set 1633287

File: RMX_CIFs_error_label/1633290.cif
##############################################################################
#                                                                            #
# Co-Er-Ga         # Er4Co3Ga16                                    # 1633290 #
#                                                                            #
##############################################################################
#                                                                            #
#                           Pearson's Crystal Data                           #
#      Crystal Structure Database for Inorganic Compounds (on DVD)           #
#                              Release 2023/24                               #
#                  Editors: Pierre Villars and Karin Cenzual                 #
#                                                                            #
#   Copyright (c) ASM International & Material Phases Data System (MPDS),    #
# Switzerland & National Institute for Materials Science (NIMS), Japan, 2023 #
#                   All rights reserved. Version 2023.07                     #
#                                                                            #
#   This copy of Pearson's Crystal Data is licensed to:                      #
#   Hunter College - City University of New York                             #
#                                                                            #
##############################################################################

data_1633290
_audit_creation_date                     2024-02-24
_audit_creation_method
;
Pearson's Crystal Data browser
;
#_database_code_PCD                      1633290
_database_code_PDF                       04-018-2951

# Entry summary

_chemical_formula_structural             'Er~4~ Co~3~ Ga~16~'
_chemical_formula_sum                    'Co3 Er4 Ga16'
_chemical_name_mineral                   ?
_chemical_compound_source                ?
_chemical_name_structure_type            Sm~4~Co~3~Ga~16~,tP23,123
_chemical_formula_weight                 1961.4

# Bibliographic data

_publ_section_title
;
Rare-earth cobalt gallides RE~4~Co~3~Ga~16~ (RE= Gd-Er, Y): Self-interstitial derivatives of RE~2~CoGa~8~
;
_journal_coden_ASTM                      EJICFO
_journal_name_full                       'Eur. J. Inorg. Chem.'
_journal_year                            2011
_journal_volume                          ?
_journal_page_first                      3896
_journal_page_last                       3903
_journal_language                        English
loop_
 _publ_author_name
 _publ_author_address
'Slater B.R.'
;
Alberta University (U of A)
Department of Chemistry
Edmonton
Canada
;
'Bie H.'
;
Alberta University (U of A)
Department of Chemistry
Edmonton
Canada
;
'Gaultois M.W.'
;
Alberta University (U of A)
Department of Chemistry
Edmonton
Canada
;
'Stoyko S.S.'
;
Alberta University (U of A)
Department of Chemistry
Edmonton
Canada
;
'Mar A.'
;
Alberta University (U of A)
Department of Chemistry
Edmonton
Canada
;

# Standardized crystallographic data

_cell_length_a                           5.9557
_cell_length_b                           5.9557
_cell_length_c                           10.9598
_cell_angle_alpha                        90
_cell_angle_beta                         90
_cell_angle_gamma                        90
_cell_volume                             388.7
_cell_formula_units_Z                    1
_space_group_IT_number                   123
_space_group_name_H-M_alt                'P 4/m m m'
loop_
 _space_group_symop_id
 _space_group_symop_operation_xyz
 1 'x, y, z'
 2 '-x, -y, -z'
 3 '-x, -y, z'
 4 '-x, y, -z'
 5 '-x, y, z'
 6 '-y, -x, -z'
 7 '-y, -x, z'
 8 '-y, x, -z'
 9 '-y, x, z'
 10 'x, -y, -z'
 11 'x, -y, z'
 12 'x, y, -z'
 13 'y, -x, -z'
 14 'y, -x, z'
 15 'y, x, -z'
 16 'y, x, z'
loop_
 _atom_type_symbol
 Ga
 Er
 Co
loop_
 _atom_site_label
 _atom_site_type_symbol
 _atom_site_symmetry_multiplicity
 _atom_site_Wyckoff_symbol
 _atom_site_fract_x
 _atom_site_fract_y
 _atom_site_fract_z
 _atom_site_occupancy
 Ga1 Ga 8 r 0.251 0.251 0.3835 1
 Ga2 Ga 4 j 0.272 0.272 0 1
 RE Er 4 i 0 0.5 0.1939 1
 Ga3 Ga 2 h 0.5 0.5 0.206 1
 Ga4 Ga 2 g 0 0 0.214 1
 Co1 Co 2 e 0 0.5 0.5 1
 Co2 Co 1 a 0 0 0 1


_exptl_crystal_colour                    ?
_exptl_crystal_density_meas              ?
_exptl_crystal_density_diffrn            8.38
_cell_measurement_temperature            ?
_cell_measurement_radiation              'X-rays, Cu Ka1'
_cell_measurement_wavelength             1.54051
_pd_proc_wavelength                      1.54051
_cell_measurement_reflns_used            ?
_diffrn_ambient_temperature              ?
_diffrn_measurement_device               'automatic diffractometer'
_diffrn_measurement_device_type          INEL
_diffrn_radiation_type                   'X-rays, Cu Ka1'
_diffrn_radiation_wavelength             1.54051
_diffrn_reflns_number                    ?
_diffrn_reflns_theta_min                 5
_diffrn_reflns_theta_max                 50
_pd_proc_2theta_range_min                10
_pd_proc_2theta_range_max                100
_exptl_absorpt_coefficient_mu            91.59
_exptl_absorpt_correction_type           ?
_computing_structure_solution            'starting values from the literature'
_refine_ls_number_parameters             ?
_refine_ls_number_reflns                 ?
_refine_ls_R_factor_gt                   ?
_refine_ls_wR_factor_gt                  ?
_pd_proc_ls_proof_R_factor               0.041
_pd_proc_ls_proof_wR_factor              0.056
_refine_ls_R_I_factor                    0.085

# End of data set 1633290

File: RMX_CIFs_error_label/1711695.cif
##############################################################################
#                                                                            #
# Dy-Pd-Sb         # DyPdSb hex                                    # 1711695 #
#                                                                            #
##############################################################################
#                                                                            #
#                           Pearson's Crystal Data                           #
#      Crystal Structure Database for Inorganic Compounds (on DVD)           #
#                              Release 2023/24                               #
#                  Editors: Pierre Villars and Karin Cenzual                 #
#                                                                            #
#   Copyright (c) ASM International & Material Phases Data System (MPDS),    #
# Switzerland & National Institute for Materials Science (NIMS), Japan, 2023 #
#                   All rights reserved. Version 2023.07                     #
#                                                                            #
#   This copy of Pearson's Crystal Data is licensed to:                      #
#   Hunter College - City University of New York                             #
#                                                                            #
##############################################################################

data_1711695
_audit_creation_date                     2024-02-24
_audit_creation_method
;
Pearson's Crystal Data browser
;
#_database_code_PCD                      1711695
_database_code_PDF                       04-013-8398

# Entry summary

_chemical_formula_structural             'Dy Pd Sb'
_chemical_formula_sum                    'Dy Pd Sb'
_chemical_name_mineral                   ?
_chemical_compound_source                ?
_chemical_name_structure_type            LiGaGe,hP6,186
_chemical_formula_weight                 390.6

# Bibliographic data

_publ_section_title
;
Synthesis and crystal structure of antimonides of rare-earth metals and palladium
;
_journal_coden_ASTM                      ZNBSEN
_journal_name_full                       'Z. Naturforsch., B: J. Chem. Sci.'
_journal_year                            2006
_journal_volume                          61
_journal_page_first                      17
_journal_page_last                       22
_journal_language                        German
loop_
 _publ_author_name
 _publ_author_address
'Imre A.'
;
Dusseldorf Heinrich Heine University
Institut fur Anorganische Chemie und Strukturchemie
Dusseldorf
Germany
;
'Mewis A.'
;
Dusseldorf Heinrich Heine University
Institut fur Anorganische Chemie und Strukturchemie
Dusseldorf
Germany
;

# Standardized crystallographic data

_cell_length_a                           4.545
_cell_length_b                           4.545
_cell_length_c                           7.354
_cell_angle_alpha                        90
_cell_angle_beta                         90
_cell_angle_gamma                        120
_cell_volume                             131.6
_cell_formula_units_Z                    2
_space_group_IT_number                   186
_space_group_name_H-M_alt                'P 63 m c'
loop_
 _space_group_symop_id
 _space_group_symop_operation_xyz
 1 'x, y, z'
 2 '-x+y, -x, z'
 3 '-x+y, y, z'
 4 '-x, -x+y, 1/2+z'
 5 '-x, -y, 1/2+z'
 6 '-y, -x, z'
 7 '-y, x-y, z'
 8 'x, x-y, z'
 9 'x-y, -y, 1/2+z'
 10 'x-y, x, 1/2+z'
 11 'y, -x+y, 1/2+z'
 12 'y, x, 1/2+z'
loop_
 _atom_type_symbol
 Sb
 Pd
 Dy
loop_
 _atom_site_label
 _atom_site_type_symbol
 _atom_site_symmetry_multiplicity
 _atom_site_Wyckoff_symbol
 _atom_site_fract_x
 _atom_site_fract_y
 _atom_site_fract_z
 _atom_site_occupancy
 Sb Sb 2 b 0.333333 0.666667 0.276 1
 Pd Pd 2 b 0.333333 0.666667 0.675 1
 Ln Dy 2 a 0 0 0.0 1


_exptl_crystal_colour                    gray
_exptl_crystal_density_meas              ?
_exptl_crystal_density_diffrn            9.86
_cell_measurement_temperature            ?
_cell_measurement_radiation              ?
_cell_measurement_reflns_used            ?
_diffrn_ambient_temperature              ?
_diffrn_measurement_device               'automatic diffractometer'
_diffrn_measurement_device_type          'Siemens P21/P3'
_diffrn_radiation_type                   'X-rays, Mo Ka'
_diffrn_reflns_number                    1255
_diffrn_reflns_theta_min                 2.5
_diffrn_reflns_theta_max                 40
_exptl_absorpt_coefficient_mu            ?
_exptl_absorpt_correction_type           empirical
_computing_structure_solution
'starting values from the literature, Fourier synthesis'                      
_refine_ls_number_parameters             ?
_refine_ls_number_reflns                 310
_refine_ls_R_factor_gt                   0.031
_refine_ls_wR_factor_gt                  0.073

# End of data set 1711695

File: RMX_CIFs_error_label/1938325.cif
##############################################################################
#                                                                            #
# Ru-Sn-Tb         # Tb30Ru6Sn29.5                                 # 1938325 #
#                                                                            #
##############################################################################
#                                                                            #
#                           Pearson's Crystal Data                           #
#      Crystal Structure Database for Inorganic Compounds (on DVD)           #
#                              Release 2023/24                               #
#                  Editors: Pierre Villars and Karin Cenzual                 #
#                                                                            #
#   Copyright (c) ASM International & Material Phases Data System (MPDS),    #
# Switzerland & National Institute for Materials Science (NIMS), Japan, 2023 #
#                   All rights reserved. Version 2023.07                     #
#                                                                            #
#   This copy of Pearson's Crystal Data is licensed to:                      #
#   Hunter College - City University of New York                             #
#                                                                            #
##############################################################################

data_1938325
_audit_creation_date                     2024-02-25
_audit_creation_method
;
Pearson's Crystal Data browser
;
#_database_code_PCD                      1938325
_database_code_PDF                       04-020-7591

# Entry summary

_chemical_formula_structural             'Tb~30~ Ru~6~ Sn~29.5~'
_chemical_formula_sum                    'Ru6 Sn29.47 Tb30'
_chemical_name_mineral                   ?
_chemical_compound_source                ?
_chemical_name_structure_type            Tb~30~Ru~6~Sn~29.5~,oP146,58
_chemical_formula_weight                 8875.5

# Bibliographic data

_publ_section_title
;
Structural complexity meets transport and magnetic anisotropy in single crystalline Ln~30~Ru~4~Sn~31~ (Ln= Gd, Dy)
;
_journal_coden_ASTM                      JACSAT
_journal_name_full                       'J. Am. Chem. Soc.'
_journal_year                            2013
_journal_volume                          135
_journal_page_first                      2748
_journal_page_last                       2758
_journal_language                        English
loop_
 _publ_author_name
 _publ_author_address
'Schmitt D.C.'
;
Louisiana State University (LSU)
Department of Chemistry
Baton Rouge
U.S.A. Louisiana
;
'Haldolaarachchige N.'
;
Louisiana State University (LSU)
Department of Physics and Astronomy
Baton Rouge
U.S.A. Louisiana
;
'Prestigiacomo J.C.'
;
Louisiana State University (LSU)
Department of Physics and Astronomy
Baton Rouge
U.S.A. Louisiana
;
'Karki A.B.'
;
Louisiana State University (LSU)
Department of Physics and Astronomy
Baton Rouge
U.S.A. Louisiana
;
'Young D.P.'
;
Louisiana State University (LSU)
Department of Physics and Astronomy
Baton Rouge
U.S.A. Louisiana
;
'Stadler S.'
;
Louisiana State University (LSU)
Department of Physics and Astronomy
Baton Rouge
U.S.A. Louisiana
;
'Jin R.'
;
Louisiana State University (LSU)
Department of Physics and Astronomy
Baton Rouge
U.S.A. Louisiana
;
'Chan J.Y.'
;
Louisiana State University (LSU)
Department of Chemistry
Baton Rouge
U.S.A. Louisiana
;

# Standardized crystallographic data

_cell_length_a                           11.696
_cell_length_b                           24.505
_cell_length_c                           11.578
_cell_angle_alpha                        90
_cell_angle_beta                         90
_cell_angle_gamma                        90
_cell_volume                             3318.4
_cell_formula_units_Z                    2
_space_group_IT_number                   58
_space_group_name_H-M_alt                'P n n m'
loop_
 _space_group_symop_id
 _space_group_symop_operation_xyz
 1 'x, y, z'
 2 '1/2-x, 1/2+y, 1/2-z'
 3 '1/2-x, 1/2+y, 1/2+z'
 4 '-x, -y, -z'
 5 '-x, -y, z'
 6 '1/2+x, 1/2-y, 1/2-z'
 7 '1/2+x, 1/2-y, 1/2+z'
 8 'x, y, -z'
loop_
 _atom_type_symbol
 Ru
 Sn
 Tb
loop_
 _atom_site_label
 _atom_site_type_symbol
 _atom_site_symmetry_multiplicity
 _atom_site_Wyckoff_symbol
 _atom_site_fract_x
 _atom_site_fract_y
 _atom_site_fract_z
 _atom_site_occupancy
 Ru01 Ru 8 h 0.01232 0.28732 0.37484 1
 Sn09 Sn 8 h 0.17441 0.09163 0.23516 1
 Sn10 Sn 8 h 0.17872 0.34495 0.26414 1
 Tb08 Tb 8 h 0.17914 0.47361 0.17554 1
 Tb09 Tb 8 h 0.23165 0.22042 0.2385 1
 Sn04 Sn 8 h 0.33766 0.42161 0.37415 1
 Tb10 Tb 8 h 0.42996 0.11703 0.26191 1
 Tb07 Tb 8 h 0.4407 0.3471 0.18119 1
 S11' Sn 8 h 0.4736 0.2415 0.3394 0.235
 Sn11 Sn 8 h 0.4817 0.24805 0.3477 0.765
 Sn08 Sn 4 g 0.04281 0.55853 0 1
 Tb11 Tb 4 g 0.06301 0.14084 0 0.765
 T11' Tb 4 g 0.0656 0.12428 0 0.235
 R02' Ru 4 g 0.1275 0.22624 0 0.235
 Tb01 Tb 4 g 0.13793 0.34175 0 1
 Ru12A Ru 4 g 0.14093 0.67606 0 0.765(3)
 Ru12B Sn 4 g 0.14093 0.67606 0 0.235(3)
 Tb03 Tb 4 g 0.26482 0.03023 0 1
 Tb06 Tb 4 g 0.32487 0.5816 0 1
 Sn05 Sn 4 g 0.34328 0.26455 0 1
 Sn03 Sn 4 g 0.35208 0.1507 0 1
 Sn07 Sn 4 g 0.37944 0.44425 0 1
 Tb02 Tb 4 g 0.59003 0.102 0 1
 Sn06 Sn 4 g 0.61468 0.29411 0 1
 Tb04 Tb 4 g 0.78423 0.1983 0 1
 Sn01 Sn 4 f 0 0.5 0.36319 1
 Tb05 Tb 4 e 0 0 0.26695 1
 Sn02 Sn 2 a 0 0 0 1


_exptl_crystal_colour                    black
_exptl_crystal_density_meas              ?
_exptl_crystal_density_diffrn            8.88
_cell_measurement_temperature            296(1)
_cell_measurement_radiation              'X-rays, Mo Ka'
_cell_measurement_wavelength             0.71073
_cell_measurement_reflns_used            5851
_diffrn_ambient_temperature              296(1)
_diffrn_measurement_device               'automatic diffractometer'
_diffrn_measurement_device_type          'Nonius KAPPA'
_diffrn_radiation_type                   'X-rays, Mo Ka'
_diffrn_radiation_wavelength             0.71073
_diffrn_reflns_number                    71549
_diffrn_reflns_theta_min                 4.15
_diffrn_reflns_theta_max                 30.99
_exptl_absorpt_coefficient_mu            43.63
_exptl_absorpt_correction_type           semi-empirical
_computing_structure_solution            'direct methods'
_refine_ls_number_parameters             181
_refine_ls_number_reflns                 4865
_refine_ls_R_factor_gt                   0.023
_refine_ls_wR_factor_gt                  0.0436

# End of data set 1938325
