Repository: bobleesj/cif-filter-copy

# CIF Cleaner
Interactive and codeless program for sorting, pre-processing, sorting CIF (Crystallographic Information File) files

## Overview
This Python toolkit provides a set of tools for processing Crystallographic Information File (CIF) files. It allows for moving files based on unsupported formats, unreasonable distances, and specific tags, copying files based on atomic occupancy and mixing, retrieving file information, and checking CIF folder content against an Excel file.

When you run `python main.py`, a prompt below will appear. 
```
Welcome! Please choose an option to proceed:
[1] Move files based on unsupported CIF format
[2] Move files based on unreasonable distance
[3] Move files based on tags
[4] Move files based on supercell atom count
[5] Copy files based on atomic occupancy and mixing
[6] Get file info in the folder
[7] Check CIF folder content against Excel file
Enter your choice (1-7): 
```

No need to import packages or *write a line of code*. One can simply drag and drop CIF files to have all the features below.

## Features
- **Move Unsupported CIF Files:** Relocate CIF files that do not comply with the expected format.
- **Move CIF Files Based on Distance:** Relocate CIF files containing unreasonable distances between atoms.
- **Move CIF Files Based on Tags:** Relocate CIF files based on specific tags.
- **Copy Files Based on Atomic Occupancy and Mixing:** Copy CIF files that meet criteria for atomic occupancy and atomic mixing.
- **Get File Info:** Retrieve information from CIF files within a folder.
- **Excel Integration:** Check CIF folder content against an Excel file for missing entries.

## Tutorial
> If you are new to Conda (Python package manager), I have written a tutorial for you here [Intro to Python package manager for beginners (Ft. Conda with Cheatsheet](https://bobleesj.github.io/tutorial/2024/02/26/intro-to-python-package-manager.html).

## Test

```
python -m pytest           
```

README is to be updated once the code becomes more robust. If you have any further suggestions or ideas, please feel free to make an issue. If you have any questions, please feel free to send me an email at sl5400@columbia.edu

File: RMX_CIFs_error_label/1002699.cif
##############################################################################
#                                                                            #
# Co-Sc-Si         # ScCoSi                                        # 1002699 #
#                                                                            #
##############################################################################
#                                                                            #
#                           Pearson's Crystal Data                           #
#      Crystal Structure Database for Inorganic Compounds (on DVD)           #
#                              Release 2023/24                               #
#                  Editors: Pierre Villars and Karin Cenzual                 #
#                                                                            #
#   Copyright (c) ASM International & Material Phases Data System (MPDS),    #
# Switzerland & National Institute for Materials Science (NIMS), Japan, 2023 #
#                   All rights reserved. Version 2023.07                     #
#                                                                            #
#   This copy of Pearson's Crystal Data is licensed to:                      #
#   Hunter College - City University of New York                             #
#                                                                            #
##############################################################################

data_1002699
_audit_creation_date                     2024-02-24
_audit_creation_method
;
Pearson's Crystal Data browser
;
#_database_code_PCD                      1002699
_database_code_PDF                       04-010-3517

# Entry summary

_chemical_formula_structural             'Sc Co Si'
_chemical_formula_sum                    'Co Sc Si'
_chemical_name_mineral                   ?
_chemical_compound_source                ?
_chemical_name_structure_type            TiNiSi,oP12,62
_chemical_formula_weight                 132.0

# Bibliographic data

_publ_section_title
'The TiNiSi Family of Compounds: Structure and Bonding'                       
_journal_coden_ASTM                      INOCAJ
_journal_name_full                       'Inorg. Chem.'
_journal_year                            1998
_journal_volume                          37
_journal_page_first                      5754
_journal_page_last                       5763
_journal_language                        English
loop_
 _publ_author_name
 _publ_author_address
'Landrum G.A.'
;
Cornell University
Department of Chemistry
Ithaca
U.S.A. New York
;
'Hoffmann R.D.'
;
Cornell University
Department of Chemistry
Ithaca
U.S.A. New York
;
'Evers J.'
;
Munich Ludwig Maximilian University (LMU)
Institut fur Anorganische Chemie
Munich
Germany
;
'Boysen H.'
;
Munich Ludwig Maximilian University (LMU)
Institut fur Kristallographie
Munich
Germany
;

# Standardized crystallographic data

_cell_length_a                           6.401
_cell_length_b                           3.97
_cell_length_c                           6.929
_cell_angle_alpha                        90
_cell_angle_beta                         90
_cell_angle_gamma                        90
_cell_volume                             176.08
_cell_formula_units_Z                    4
_space_group_IT_number                   62
_space_group_name_H-M_alt                'P n m a'
loop_
 _space_group_symop_id
 _space_group_symop_operation_xyz
 1 'x, y, z'
 2 '1/2-x, -y, 1/2+z'
 3 '1/2-x, 1/2+y, 1/2+z'
 4 '-x, -y, -z'
 5 '-x, 1/2+y, -z'
 6 '1/2+x, 1/2-y, 1/2-z'
 7 '1/2+x, y, 1/2-z'
 8 'x, 1/2-y, z'
loop_
 _atom_type_symbol
 Sc
 Co
 Si
loop_
 _atom_site_label
 _atom_site_type_symbol
 _atom_site_symmetry_multiplicity
 _atom_site_Wyckoff_symbol
 _atom_site_fract_x
 _atom_site_fract_y
 _atom_site_fract_z
 _atom_site_occupancy
 M Sc 4 c -0.0033 0.25 0.697 1
 Co Co 4 c 0.1544 0.25 0.0605 1
 Si Si 4 c 0.2881 0.25 0.3881 1


_exptl_crystal_colour                    ?
_exptl_crystal_density_meas              ?
_exptl_crystal_density_diffrn            4.98
_cell_measurement_temperature            ?
_cell_measurement_radiation              'X-rays, Mo Ka'
_cell_measurement_reflns_used            ?
_diffrn_ambient_temperature              ?
_diffrn_measurement_device               'automatic diffractometer'
_diffrn_measurement_device_type          'Huber G644'
_diffrn_radiation_type                   'X-rays, Mo Ka'
_diffrn_reflns_number                    ?
_diffrn_reflns_theta_min                 4
_diffrn_reflns_theta_max                 19
_pd_proc_2theta_range_min                8
_pd_proc_2theta_range_max                38
_exptl_absorpt_coefficient_mu            ?
_exptl_absorpt_correction_type           yes
_computing_structure_solution            'starting values from the literature'
_refine_ls_number_parameters             ?
_refine_ls_number_reflns                 ?
_refine_ls_R_factor_gt                   ?
_refine_ls_wR_factor_gt                  ?
_pd_proc_ls_proof_R_factor               ?
_pd_proc_ls_proof_wR_factor              0.0662
_refine_ls_R_I_factor                    ?

# End of data set 1002699

File: RMX_CIFs_error_label/1020248.cif
##############################################################################
#                                                                            #
# Fe-Sb-Yb         # YbFe4Sb12                                     # 1020248 #
#                                                                            #
##############################################################################
#                                                                            #
#                           Pearson's Crystal Data                           #
#      Crystal Structure Database for Inorganic Compounds (on DVD)           #
#                              Release 2023/24                               #
#                  Editors: Pierre Villars and Karin Cenzual                 #
#                                                                            #
#   Copyright (c) ASFe International & Featerial Phases Data System (FePDS),    #
# Switzerland & National Institute for Featerials Science (NIFeS), Japan, 2023 #
#                   All rights reserved. Version 2023.07                     #
#                                                                            #
#   This copy of Pearson's Crystal Data is licensed to:                      #
#   Hunter College - City University of New York                             #
#                                                                            #
##############################################################################

data_1020248
_audit_creation_date                     2024-02-24
_audit_creation_method
;
Pearson's Crystal Data browser
;
#_database_code_PCD                      1020248
_database_code_PDF                       04-018-8250

# Entry summary

_chemical_formula_structural             'Yb~0.8~ Fe~4~ Sb~12~'
_chemical_formula_sum                    'Fe4 Sb12 Yb0.83'
_chemical_name_mineral                   ?
_chemical_compound_source                ?
_chemical_name_structure_type            LaFe~4~P~12~,cI34,204
_chemical_formula_weight                 1822.8

# Bibliographic data

_publ_section_title
'Physical properties of skutterudites Yb~x~Fe~4~Sb~12~, Fe= Fe, Co, Rh, Ir'     
_journal_coden_ASTFe                      EPJBFY
_journal_name_full                       'Eur. Phys. J. B'
_journal_year                            2000
_journal_volume                          14
_journal_page_first                      483
_journal_page_last                       493
_journal_language                        English
loop_
 _publ_author_name
 _publ_author_address
'Bauer E.'
;
Vienna University of Technology
Institut fur Experimentalphysik
Vienna
Austria
;
'Galatanu A.'
;
Vienna University of Technology
Institut fur Experimentalphysik
Vienna
Austria
;
'Feichor H.'
;
Vienna University of Technology
Institut fur Experimentalphysik
Vienna
Austria
;
'Hilscher G.'
;
Vienna University of Technology
Institut fur Experimentalphysik
Vienna
Austria
;
'Rogl P.'
;
Vienna University
Institut fur Physikalische Chemie
Vienna
Austria
;
'Boulet P.'
;
Vienna University
Institut fur Physikalische Chemie
Vienna
Austria
;
'Noel H.'
;
Rennes I University
Laboratoire de Chimie du Solide et Inorganique Feoleculaire (LCSIFe)
Rennes
France
;

# Standardized crystallographic data

_cell_length_a                           9.1497
_cell_length_b                           9.1497
_cell_length_c                           9.1497
_cell_angle_alpha                        90
_cell_angle_beta                         90
_cell_angle_gamma                        90
_cell_volume                             766
_cell_formula_units_Z                    2
_space_group_IT_number                   204
_space_group_name_H-Fe_alt                'I m -3'
loop_
 _space_group_symop_id
 _space_group_symop_operation_xyz
 1 'x, y, z'
 2 '-x, -y, -z'
 3 '-x, -y, z'
 4 '-x, y, -z'
 5 '-x, y, z'
 6 '-y, -z, -x'
 7 '-y, -z, x'
 8 '-y, z, -x'
 9 '-y, z, x'
 10 '-z, -x, -y'
 11 '-z, -x, y'
 12 '-z, x, -y'
 13 '-z, x, y'
 14 'x, -y, -z'
 15 'x, -y, z'
 16 'x, y, -z'
 17 'y, -z, -x'
 18 'y, -z, x'
 19 'y, z, -x'
 20 'y, z, x'
 21 'z, -x, -y'
 22 'z, -x, y'
 23 'z, x, -y'
 24 'z, x, y'
 25 '1/2+x, 1/2+y, 1/2+z'
 26 '1/2-x, 1/2-y, 1/2-z'
 27 '1/2-x, 1/2-y, 1/2+z'
 28 '1/2-x, 1/2+y, 1/2-z'
 29 '1/2-x, 1/2+y, 1/2+z'
 30 '1/2-y, 1/2-z, 1/2-x'
 31 '1/2-y, 1/2-z, 1/2+x'
 32 '1/2-y, 1/2+z, 1/2-x'
 33 '1/2-y, 1/2+z, 1/2+x'
 34 '1/2-z, 1/2-x, 1/2-y'
 35 '1/2-z, 1/2-x, 1/2+y'
 36 '1/2-z, 1/2+x, 1/2-y'
 37 '1/2-z, 1/2+x, 1/2+y'
 38 '1/2+x, 1/2-y, 1/2-z'
 39 '1/2+x, 1/2-y, 1/2+z'
 40 '1/2+x, 1/2+y, 1/2-z'
 41 '1/2+y, 1/2-z, 1/2-x'
 42 '1/2+y, 1/2-z, 1/2+x'
 43 '1/2+y, 1/2+z, 1/2-x'
 44 '1/2+y, 1/2+z, 1/2+x'
 45 '1/2+z, 1/2-x, 1/2-y'
 46 '1/2+z, 1/2-x, 1/2+y'
 47 '1/2+z, 1/2+x, 1/2-y'
 48 '1/2+z, 1/2+x, 1/2+y'
loop_
 _atom_type_symbol
 Sb
 Fe
 Yb
loop_
 _atom_site_label
 _atom_site_type_symbol
 _atom_site_symmetry_multiplicity
 _atom_site_Wyckoff_symbol
 _atom_site_fract_x
 _atom_site_fract_y
 _atom_site_fract_z
 _atom_site_occupancy
 Sb Sb 24 g 0 0.1591 0.3354 1
 Fe Fe 8 c 0.25 0.25 0.25 1
 Yb Yb 2 a 0 0 0 0.827


_exptl_crystal_colour                    ?
_exptl_crystal_density_meas              ?
_exptl_crystal_density_diffrn            7.90
_cell_measurement_temperature            ?
_cell_measurement_radiation              'X-rays, Cu Ka1'
_cell_measurement_reflns_used            ?
_diffrn_ambient_temperature              ?
_diffrn_measurement_device               'automatic diffractometer'
_diffrn_measurement_device_type          ?
_diffrn_radiation_type                   'X-rays, Cu Ka1'
_diffrn_reflns_number                    ?
_diffrn_reflns_theta_min                 4
_diffrn_reflns_theta_max                 50
_pd_proc_2theta_range_min                8
_pd_proc_2theta_range_max                100
_exptl_absorpt_coefficient_mu            ?
_exptl_absorpt_correction_type           ?
_computing_structure_solution            'starting values from the literature'
_refine_ls_number_parameters             28
_refine_ls_number_reflns                 84
_refine_ls_R_factor_gt                   0.031
_refine_ls_wR_factor_gt                  ?
_pd_proc_ls_proof_R_factor               0.182
_pd_proc_ls_proof_wR_factor              0.187
_refine_ls_R_I_factor                    0.038

# End of data set 1020248

File: RMX_CIFs_error_label/1020251.cif
##############################################################################
#                                                                            #
# Rh-Sb-Yb         # Yb0.1Rh4Sb12                                  # 1020251 #
#                                                                            #
##############################################################################
#                                                                            #
#                           Pearson's Crystal Data                           #
#      Crystal Structure Database for Inorganic Compounds (on DVD)           #
#                              Release 2023/24                               #
#                  Editors: Pierre Villars and Karin Cenzual                 #
#                                                                            #
#   Copyright (c) ASM International & Material Phases Data System (MPDS),    #
# Switzerland & National Institute for Materials Science (NIMS), Japan, 2023 #
#                   All rights reserved. Version 2023.07                     #
#                                                                            #
#   This copy of Pearson's Crystal Data is licensed to:                      #
#   Hunter College - City University of New York                             #
#                                                                            #
##############################################################################

data_1020251
_audit_creation_date                     2024-02-25
_audit_creation_method
;
Pearson's Crystal Data browser
;
#_database_code_PCD                      1020251
_database_code_PDF                       04-018-8253

# Entry summary

_chemical_formula_structural             'Yb~0.1~ Rh~4~ Sb~12~'
_chemical_formula_sum                    'Rh4 Sb12 Yb0.09'
_chemical_name_mineral                   ?
_chemical_compound_source                ?
_chemical_name_structure_type            LaFe~4~P~12~,cI34,204
_chemical_formula_weight                 1889.9

# Bibliographic data

_publ_section_title
'Physical properties of skutterudites Yb~x~M~4~Sb~12~, M= Fe, Co, Rh, Ir'     
_journal_coden_ASTM                      EPJBFY
_journal_name_full                       'Eur. Phys. J. B'
_journal_year                            2000
_journal_volume                          14
_journal_page_first                      483
_journal_page_last                       493
_journal_language                        English
loop_
 _publ_author_name
 _publ_author_address
'Bauer E.'
;
Vienna University of Technology
Institut fur Experimentalphysik
Vienna
Austria
;
'Galatanu A.'
;
Vienna University of Technology
Institut fur Experimentalphysik
Vienna
Austria
;
'Michor H.'
;
Vienna University of Technology
Institut fur Experimentalphysik
Vienna
Austria
;
'Hilscher G.'
;
Vienna University of Technology
Institut fur Experimentalphysik
Vienna
Austria
;
'Rogl P.'
;
Vienna University
Institut fur Physikalische Chemie
Vienna
Austria
;
'Boulet P.'
;
Vienna University
Institut fur Physikalische Chemie
Vienna
Austria
;
'Noel H.'
;
Rennes I University
Laboratoire de Chimie du Solide et Inorganique Moleculaire (LCSIM)
Rennes
France
;

# Standardized crystallographic data

_cell_length_a                           9.2289
_cell_length_b                           9.2289
_cell_length_c                           9.2289
_cell_angle_alpha                        90
_cell_angle_beta                         90
_cell_angle_gamma                        90
_cell_volume                             786
_cell_formula_units_Z                    2
_space_group_IT_number                   204
_space_group_name_H-M_alt                'I m -3'
loop_
 _space_group_symop_id
 _space_group_symop_operation_xyz
 1 'x, y, z'
 2 '-x, -y, -z'
 3 '-x, -y, z'
 4 '-x, y, -z'
 5 '-x, y, z'
 6 '-y, -z, -x'
 7 '-y, -z, x'
 8 '-y, z, -x'
 9 '-y, z, x'
 10 '-z, -x, -y'
 11 '-z, -x, y'
 12 '-z, x, -y'
 13 '-z, x, y'
 14 'x, -y, -z'
 15 'x, -y, z'
 16 'x, y, -z'
 17 'y, -z, -x'
 18 'y, -z, x'
 19 'y, z, -x'
 20 'y, z, x'
 21 'z, -x, -y'
 22 'z, -x, y'
 23 'z, x, -y'
 24 'z, x, y'
 25 '1/2+x, 1/2+y, 1/2+z'
 26 '1/2-x, 1/2-y, 1/2-z'
 27 '1/2-x, 1/2-y, 1/2+z'
 28 '1/2-x, 1/2+y, 1/2-z'
 29 '1/2-x, 1/2+y, 1/2+z'
 30 '1/2-y, 1/2-z, 1/2-x'
 31 '1/2-y, 1/2-z, 1/2+x'
 32 '1/2-y, 1/2+z, 1/2-x'
 33 '1/2-y, 1/2+z, 1/2+x'
 34 '1/2-z, 1/2-x, 1/2-y'
 35 '1/2-z, 1/2-x, 1/2+y'
 36 '1/2-z, 1/2+x, 1/2-y'
 37 '1/2-z, 1/2+x, 1/2+y'
 38 '1/2+x, 1/2-y, 1/2-z'
 39 '1/2+x, 1/2-y, 1/2+z'
 40 '1/2+x, 1/2+y, 1/2-z'
 41 '1/2+y, 1/2-z, 1/2-x'
 42 '1/2+y, 1/2-z, 1/2+x'
 43 '1/2+y, 1/2+z, 1/2-x'
 44 '1/2+y, 1/2+z, 1/2+x'
 45 '1/2+z, 1/2-x, 1/2-y'
 46 '1/2+z, 1/2-x, 1/2+y'
 47 '1/2+z, 1/2+x, 1/2-y'
 48 '1/2+z, 1/2+x, 1/2+y'
loop_
 _atom_type_symbol
 Sb
 Rh
 Yb
loop_
 _atom_site_label
 _atom_site_type_symbol
 _atom_site_symmetry_multiplicity
 _atom_site_Wyckoff_symbol
 _atom_site_fract_x
 _atom_site_fract_y
 _atom_site_fract_z
 _atom_site_occupancy
 Sb Sb 24 g 0 0.1539 0.33925 1
 M Rh 8 c 0.25 0.25 0.25 1
 Yb Yb 2 a 0 0 0 0.09


_exptl_crystal_colour                    ?
_exptl_crystal_density_meas              ?
_exptl_crystal_density_diffrn            7.99
_cell_measurement_temperature            ?
_cell_measurement_radiation              'X-rays, Cu Ka1'
_cell_measurement_reflns_used            ?
_diffrn_ambient_temperature              ?
_diffrn_measurement_device               'automatic diffractometer'
_diffrn_measurement_device_type          ?
_diffrn_radiation_type                   'X-rays, Cu Ka1'
_diffrn_reflns_number                    ?
_diffrn_reflns_theta_min                 4
_diffrn_reflns_theta_max                 50
_pd_proc_2theta_range_min                8
_pd_proc_2theta_range_max                100
_exptl_absorpt_coefficient_mu            ?
_exptl_absorpt_correction_type           ?
_computing_structure_solution            'starting values from the literature'
_refine_ls_number_parameters             23
_refine_ls_number_reflns                 86
_refine_ls_R_factor_gt                   0.043
_refine_ls_wR_factor_gt                  ?
_pd_proc_ls_proof_R_factor               0.220
_pd_proc_ls_proof_wR_factor              0.239
_refine_ls_R_I_factor                    0.058

# End of data set 1020251

File: RMX_CIFs_error_label/1020252.cif
##############################################################################
#                                                                            #
# Ir-Sb-Yb         # Yb0.02Ir4Sb12                                 # 1020252 #
#                                                                            #
##############################################################################
#                                                                            #
#                           Pearson's Crystal Data                           #
#      Crystal Structure Database for Inorganic Compounds (on DVD)           #
#                              Release 2023/24                               #
#                  Editors: Pierre Villars and Karin Cenzual                 #
#                                                                            #
#   Copyright (c) ASM International & Material Phases Data System (MPDS),    #
# Switzerland & National Institute for Materials Science (NIMS), Japan, 2023 #
#                   All rights reserved. Version 2023.07                     #
#                                                                            #
#   This copy of Pearson's Crystal Data is licensed to:                      #
#   Hunter College - City University of New York                             #
#                                                                            #
##############################################################################

data_1020252
_audit_creation_date                     2024-02-25
_audit_creation_method
;
Pearson's Crystal Data browser
;
#_database_code_PCD                      1020252
_database_code_PDF                       04-018-8254

# Entry summary

_chemical_formula_structural             'Yb~0.02~ Ir~4~ Sb~12~'
_chemical_formula_sum                    'Ir4 Sb12 Yb0.02'
_chemical_name_mineral                   ?
_chemical_compound_source                ?
_chemical_name_structure_type            LaFe~4~P~12~,cI34,204
_chemical_formula_weight                 2233.3

# Bibliographic data

_publ_section_title
'Physical properties of skutterudites Yb~x~M~4~Sb~12~, M= Fe, Co, Rh, Ir'     
_journal_coden_ASTM                      EPJBFY
_journal_name_full                       'Eur. Phys. J. B'
_journal_year                            2000
_journal_volume                          14
_journal_page_first                      483
_journal_page_last                       493
_journal_language                        English
loop_
 _publ_author_name
 _publ_author_address
'Bauer E.'
;
Vienna University of Technology
Institut fur Experimentalphysik
Vienna
Austria
;
'Galatanu A.'
;
Vienna University of Technology
Institut fur Experimentalphysik
Vienna
Austria
;
'Michor H.'
;
Vienna University of Technology
Institut fur Experimentalphysik
Vienna
Austria
;
'Hilscher G.'
;
Vienna University of Technology
Institut fur Experimentalphysik
Vienna
Austria
;
'Rogl P.'
;
Vienna University
Institut fur Physikalische Chemie
Vienna
Austria
;
'Boulet P.'
;
Vienna University
Institut fur Physikalische Chemie
Vienna
Austria
;
'Noel H.'
;
Rennes I University
Laboratoire de Chimie du Solide et Inorganique Moleculaire (LCSIM)
Rennes
France
;

# Standardized crystallographic data

_cell_length_a                           9.2432
_cell_length_b                           9.2432
_cell_length_c                           9.2432
_cell_angle_alpha                        90
_cell_angle_beta                         90
_cell_angle_gamma                        90
_cell_volume                             789.7
_cell_formula_units_Z                    2
_space_group_IT_number                   204
_space_group_name_H-M_alt                'I m -3'
loop_
 _space_group_symop_id
 _space_group_symop_operation_xyz
 1 'x, y, z'
 2 '-x, -y, -z'
 3 '-x, -y, z'
 4 '-x, y, -z'
 5 '-x, y, z'
 6 '-y, -z, -x'
 7 '-y, -z, x'
 8 '-y, z, -x'
 9 '-y, z, x'
 10 '-z, -x, -y'
 11 '-z, -x, y'
 12 '-z, x, -y'
 13 '-z, x, y'
 14 'x, -y, -z'
 15 'x, -y, z'
 16 'x, y, -z'
 17 'y, -z, -x'
 18 'y, -z, x'
 19 'y, z, -x'
 20 'y, z, x'
 21 'z, -x, -y'
 22 'z, -x, y'
 23 'z, x, -y'
 24 'z, x, y'
 25 '1/2+x, 1/2+y, 1/2+z'
 26 '1/2-x, 1/2-y, 1/2-z'
 27 '1/2-x, 1/2-y, 1/2+z'
 28 '1/2-x, 1/2+y, 1/2-z'
 29 '1/2-x, 1/2+y, 1/2+z'
 30 '1/2-y, 1/2-z, 1/2-x'
 31 '1/2-y, 1/2-z, 1/2+x'
 32 '1/2-y, 1/2+z, 1/2-x'
 33 '1/2-y, 1/2+z, 1/2+x'
 34 '1/2-z, 1/2-x, 1/2-y'
 35 '1/2-z, 1/2-x, 1/2+y'
 36 '1/2-z, 1/2+x, 1/2-y'
 37 '1/2-z, 1/2+x, 1/2+y'
 38 '1/2+x, 1/2-y, 1/2-z'
 39 '1/2+x, 1/2-y, 1/2+z'
 40 '1/2+x, 1/2+y, 1/2-z'
 41 '1/2+y, 1/2-z, 1/2-x'
 42 '1/2+y, 1/2-z, 1/2+x'
 43 '1/2+y, 1/2+z, 1/2-x'
 44 '1/2+y, 1/2+z, 1/2+x'
 45 '1/2+z, 1/2-x, 1/2-y'
 46 '1/2+z, 1/2-x, 1/2+y'
 47 '1/2+z, 1/2+x, 1/2-y'
 48 '1/2+z, 1/2+x, 1/2+y'
loop_
 _atom_type_symbol
 Sb
 Ir
 Yb
loop_
 _atom_site_label
 _atom_site_type_symbol
 _atom_site_symmetry_multiplicity
 _atom_site_Wyckoff_symbol
 _atom_site_fract_x
 _atom_site_fract_y
 _atom_site_fract_z
 _atom_site_occupancy
 Sb Sb 24 g 0 0.15306 0.33974 1
 M Ir 8 c 0.25 0.25 0.25 1
 Yb Yb 2 a 0 0 0 0.02


_exptl_crystal_colour                    ?
_exptl_crystal_density_meas              ?
_exptl_crystal_density_diffrn            9.39
_cell_measurement_temperature            ?
_cell_measurement_radiation              'X-rays, Cu Ka1'
_cell_measurement_reflns_used            ?
_diffrn_ambient_temperature              ?
_diffrn_measurement_device               'automatic diffractometer'
_diffrn_measurement_device_type          ?
_diffrn_radiation_type                   'X-rays, Cu Ka1'
_diffrn_reflns_number                    ?
_diffrn_reflns_theta_min                 4
_diffrn_reflns_theta_max                 50
_pd_proc_2theta_range_min                8
_pd_proc_2theta_range_max                100
_exptl_absorpt_coefficient_mu            ?
_exptl_absorpt_correction_type           ?
_computing_structure_solution            'starting values from the literature'
_refine_ls_number_parameters             21
_refine_ls_number_reflns                 86
_refine_ls_R_factor_gt                   0.044
_refine_ls_wR_factor_gt                  ?
_pd_proc_ls_proof_R_factor               0.136
_pd_proc_ls_proof_wR_factor              0.152
_refine_ls_R_I_factor                    0.074

# End of data set 1020252

File: RMX_CIFs_error_label/1142343.cif
##############################################################################
#                                                                            #
# Ho-Ni-Sn         # Ho2Ni2Sn                                      # 1142343 #
#                                                                            #
##############################################################################
#                                                                            #
#                           Pearson's Crystal Data                           #
#      Crystal Structure Database for Inorganic Compounds (on DVD)           #
#                              Release 2023/24                               #
#                  Editors: Pierre Villars and Karin Cenzual                 #
#                                                                            #
#   Copyright (c) ASM International & Material Phases Data System (MPDS),    #
# Switzerland & National Institute for Materials Science (NIMS), Japan, 2023 #
#                   All rights reserved. Version 2023.07                     #
#                                                                            #
#   This copy of Pearson's Crystal Data is licensed to:                      #
#   Hunter College - City University of New York                             #
#                                                                            #
##############################################################################

data_1142343
_audit_creation_date                     2024-02-25
_audit_creation_method
;
Pearson's Crystal Data browser
;
#_database_code_PCD                      1142343
_database_code_PDF                       ?

# Entry summary

_chemical_formula_structural             'Ho~2~ Ni~2~ Sn'
_chemical_formula_sum                    'Ho2 Ni2 Sn'
_chemical_name_mineral                   ?
_chemical_compound_source                ?
_chemical_name_structure_type            Mo~2~FeB~2~,tP10,127
_chemical_formula_weight                 566.0

# Bibliographic data

_publ_section_title
;
Phase relationships in the (Ho,Er)-Ni-Sn ternary systems at 673 K and crystal structure of new ternary compounds
;
_journal_coden_ASTM                      JALCEU
_journal_name_full                       'J. Alloys Compd.'
_journal_year                            2015
_journal_volume                          631
_journal_page_first                      288
_journal_page_last                       297
_journal_language                        English
loop_
 _publ_author_name
 _publ_author_address
'Romaka L.P.'
;
Lviv Ivan Franko National University
Lviv
Ukraine
;
'Romaniv O.I.'
;
Lviv Ivan Franko National University
Lviv
Ukraine
;
'Romaka V.V.'
;
Lviv Polytechnic National University
Lviv
Ukraine
;
'Pavlyuk V.V.'
;
Lviv Ivan Franko National University
Lviv
Ukraine
;

# Standardized crystallographic data

_cell_length_a                           7.2881
_cell_length_b                           7.2881
_cell_length_c                           3.6702
_cell_angle_alpha                        90
_cell_angle_beta                         90
_cell_angle_gamma                        90
_cell_volume                             194.9
_cell_formula_units_Z                    2
_space_group_IT_number                   127
_space_group_name_H-M_alt                'P 4/m b m'
loop_
 _space_group_symop_id
 _space_group_symop_operation_xyz
 1 'x, y, z'
 2 '1/2-x, 1/2+y, -z'
 3 '1/2-x, 1/2+y, z'
 4 '-x, -y, -z'
 5 '-x, -y, z'
 6 '1/2-y, 1/2-x, -z'
 7 '1/2-y, 1/2-x, z'
 8 '-y, x, -z'
 9 '-y, x, z'
 10 '1/2+x, 1/2-y, -z'
 11 '1/2+x, 1/2-y, z'
 12 'x, y, -z'
 13 '1/2+y, 1/2+x, -z'
 14 '1/2+y, 1/2+x, z'
 15 'y, -x, -z'
 16 'y, -x, z'
loop_
 _atom_type_symbol
 Ho
 Ni
 Sn
loop_
 _atom_site_label
 _atom_site_type_symbol
 _atom_site_symmetry_multiplicity
 _atom_site_Wyckoff_symbol
 _atom_site_fract_x
 _atom_site_fract_y
 _atom_site_fract_z
 _atom_site_occupancy
 R Ho 4 h 0.1736 0.6736 0.5 1
 Ni Ni 4 g 0.6253 0.1253 0 1
 Sn Sn 2 a 0 0 0 1


_exptl_crystal_colour                    ?
_exptl_crystal_density_meas              ?
_exptl_crystal_density_diffrn            9.64
_cell_measurement_temperature            ?
_cell_measurement_radiation              'X-rays, Cu Ka1'
_cell_measurement_reflns_used            ?
_diffrn_ambient_temperature              ?
_diffrn_measurement_device               'automatic diffractometer'
_diffrn_measurement_device_type          'STOE STADI P'
_diffrn_radiation_type                   'X-rays, Cu Ka1'
_diffrn_reflns_number                    ?
_exptl_absorpt_coefficient_mu            ?
_exptl_absorpt_correction_type           ?
_computing_structure_solution            'starting values from the literature'
_refine_ls_number_parameters             ?
_refine_ls_number_reflns                 ?
_refine_ls_R_factor_gt                   ?
_refine_ls_wR_factor_gt                  ?
_pd_proc_ls_proof_R_factor               0.0884
_pd_proc_ls_proof_wR_factor              0.128
_refine_ls_R_I_factor                    ?

# End of data set 1142343

File: RMX_CIFs_error_label/1142345.cif
##############################################################################
#                                                                            #
# Ho-Ni-Sn         # HoNi1.73Sn                                    # 1142345 #
#                                                                            #
##############################################################################
#                                                                            #
#                           Pearson's Crystal Data                           #
#      Crystal Structure Database for Inorganic Compounds (on DVD)           #
#                              Release 2023/24                               #
#                  Editors: Pierre Villars and Karin Cenzual                 #
#                                                                            #
#   Copyright (c) ASM International & Material Phases Data System (MPDS),    #
# Switzerland & National Institute for Materials Science (NIMS), Japan, 2023 #
#                   All rights reserved. Version 2023.07                     #
#                                                                            #
#   This copy of Pearson's Crystal Data is licensed to:                      #
#   Hunter College - City University of New York                             #
#                                                                            #
##############################################################################

data_1142345
_audit_creation_date                     2024-02-25
_audit_creation_method
;
Pearson's Crystal Data browser
;
#_database_code_PCD                      1142345
_database_code_PDF                       04-021-0165

# Entry summary

_chemical_formula_structural             'Ho Ni~1.73~ Sn'
_chemical_formula_sum                    'Ho Ni1.73 Sn'
_chemical_name_mineral                   ?
_chemical_compound_source                ?
_chemical_name_structure_type            YbNi~1.7~Sn,hP18,194
_chemical_formula_weight                 385.2

# Bibliographic data

_publ_section_title
;
Phase relationships in the (Ho,Er)-Ni-Sn ternary systems at 673 K and crystal structure of new ternary compounds
;
_journal_coden_ASTM                      JALCEU
_journal_name_full                       'J. Alloys Compd.'
_journal_year                            2015
_journal_volume                          631
_journal_page_first                      288
_journal_page_last                       297
_journal_language                        English
loop_
 _publ_author_name
 _publ_author_address
'Romaka L.P.'
;
Lviv Ivan Franko National University
Lviv
Ukraine
;
'Romaniv O.I.'
;
Lviv Ivan Franko National University
Lviv
Ukraine
;
'Romaka V.V.'
;
Lviv Polytechnic National University
Lviv
Ukraine
;
'Pavlyuk V.V.'
;
Lviv Ivan Franko National University
Lviv
Ukraine
;

# Standardized crystallographic data

_cell_length_a                           4.4358
_cell_length_b                           4.4358
_cell_length_c                           15.362
_cell_angle_alpha                        90
_cell_angle_beta                         90
_cell_angle_gamma                        120
_cell_volume                             261.8
_cell_formula_units_Z                    4
_space_group_IT_number                   194
_space_group_name_H-M_alt                'P 63/m m c'
loop_
 _space_group_symop_id
 _space_group_symop_operation_xyz
 1 'x, y, z'
 2 '-x+y, -x, 1/2-z'
 3 '-x+y, -x, z'
 4 '-x+y, y, 1/2-z'
 5 '-x+y, y, z'
 6 '-x, -x+y, -z'
 7 '-x, -x+y, 1/2+z'
 8 '-x, -y, -z'
 9 '-x, -y, 1/2+z'
 10 '-y, -x, 1/2-z'
 11 '-y, -x, z'
 12 '-y, x-y, 1/2-z'
 13 '-y, x-y, z'
 14 'x, x-y, 1/2-z'
 15 'x, x-y, z'
 16 'x, y, 1/2-z'
 17 'x-y, -y, -z'
 18 'x-y, -y, 1/2+z'
 19 'x-y, x, -z'
 20 'x-y, x, 1/2+z'
 21 'y, -x+y, -z'
 22 'y, -x+y, 1/2+z'
 23 'y, x, -z'
 24 'y, x, 1/2+z'
loop_
 _atom_type_symbol
 Ni
 Ho
 Sn
loop_
 _atom_site_label
 _atom_site_type_symbol
 _atom_site_symmetry_multiplicity
 _atom_site_Wyckoff_symbol
 _atom_site_fract_x
 _atom_site_fract_y
 _atom_site_fract_z
 _atom_site_occupancy
 Ni1 Ni 4 f 0.333333 0.666667 0.0496 1
 R Ho 4 f 0.333333 0.666667 0.6323 1
 Ni3 Ni 4 e 0 0 0.1639 0.46
 Sn2 Sn 2 c 0.333333 0.666667 0.25 1
 Ni2 Ni 2 b 0 0 0.25 0.54
 Sn1 Sn 2 a 0 0 0 1


_exptl_crystal_colour                    ?
_exptl_crystal_density_meas              ?
_exptl_crystal_density_diffrn            9.77
_cell_measurement_temperature            ?
_cell_measurement_radiation              'X-rays, Cu Ka1'
_cell_measurement_reflns_used            ?
_diffrn_ambient_temperature              ?
_diffrn_measurement_device               'automatic diffractometer'
_diffrn_measurement_device_type          'STOE STADI P'
_diffrn_radiation_type                   'X-rays, Cu Ka1'
_diffrn_reflns_number                    ?
_exptl_absorpt_coefficient_mu            ?
_exptl_absorpt_correction_type           ?
_computing_structure_solution            'starting values from the literature'
_refine_ls_number_parameters             ?
_refine_ls_number_reflns                 ?
_refine_ls_R_factor_gt                   ?
_refine_ls_wR_factor_gt                  ?
_pd_proc_ls_proof_R_factor               0.106
_pd_proc_ls_proof_wR_factor              0.144
_refine_ls_R_I_factor                    0.066

# End of data set 1142345

File: RMX_CIFs_error_label/1142351.cif
##############################################################################
#                                                                            #
# Er-Ni-Sn         # Er2Ni2Sn                                      # 1142351 #
#                                                                            #
##############################################################################
#                                                                            #
#                           Pearson's Crystal Data                           #
#      Crystal Structure Database for Inorganic Compounds (on DVD)           #
#                              Release 2023/24                               #
#                  Editors: Pierre Villars and Karin Cenzual                 #
#                                                                            #
#   Copyright (c) ASM International & Material Phases Data System (MPDS),    #
# Switzerland & National Institute for Materials Science (NIMS), Japan, 2023 #
#                   All rights reserved. Version 2023.07                     #
#                                                                            #
#   This copy of Pearson's Crystal Data is licensed to:                      #
#   Hunter College - City University of New York                             #
#                                                                            #
##############################################################################

data_1142351
_audit_creation_date                     2024-02-24
_audit_creation_method
;
Pearson's Crystal Data browser
;
#_database_code_PCD                      1142351
_database_code_PDF                       ?

# Entry summary

_chemical_formula_structural             'Er~2~ Ni~2~ Sn'
_chemical_formula_sum                    'Er2 Ni2 Sn'
_chemical_name_mineral                   ?
_chemical_compound_source                ?
_chemical_name_structure_type            Mo~2~FeB~2~,tP10,127
_chemical_formula_weight                 570.6

# Bibliographic data

_publ_section_title
;
Phase relationships in the (Ho,Er)-Ni-Sn ternary systems at 673 K and crystal structure of new ternary compounds
;
_journal_coden_ASTM                      JALCEU
_journal_name_full                       'J. Alloys Compd.'
_journal_year                            2015
_journal_volume                          631
_journal_page_first                      288
_journal_page_last                       297
_journal_language                        English
loop_
 _publ_author_name
 _publ_author_address
'Romaka L.P.'
;
Lviv Ivan Franko National University
Lviv
Ukraine
;
'Romaniv O.I.'
;
Lviv Ivan Franko National University
Lviv
Ukraine
;
'Romaka V.V.'
;
Lviv Polytechnic National University
Lviv
Ukraine
;
'Pavlyuk V.V.'
;
Lviv Ivan Franko National University
Lviv
Ukraine
;

# Standardized crystallographic data

_cell_length_a                           7.2762
_cell_length_b                           7.2762
_cell_length_c                           3.6502
_cell_angle_alpha                        90
_cell_angle_beta                         90
_cell_angle_gamma                        90
_cell_volume                             193.3
_cell_formula_units_Z                    2
_space_group_IT_number                   127
_space_group_name_H-M_alt                'P 4/m b m'
loop_
 _space_group_symop_id
 _space_group_symop_operation_xyz
 1 'x, y, z'
 2 '1/2-x, 1/2+y, -z'
 3 '1/2-x, 1/2+y, z'
 4 '-x, -y, -z'
 5 '-x, -y, z'
 6 '1/2-y, 1/2-x, -z'
 7 '1/2-y, 1/2-x, z'
 8 '-y, x, -z'
 9 '-y, x, z'
 10 '1/2+x, 1/2-y, -z'
 11 '1/2+x, 1/2-y, z'
 12 'x, y, -z'
 13 '1/2+y, 1/2+x, -z'
 14 '1/2+y, 1/2+x, z'
 15 'y, -x, -z'
 16 'y, -x, z'
loop_
 _atom_type_symbol
 Er
 Ni
 Sn
loop_
 _atom_site_label
 _atom_site_type_symbol
 _atom_site_symmetry_multiplicity
 _atom_site_Wyckoff_symbol
 _atom_site_fract_x
 _atom_site_fract_y
 _atom_site_fract_z
 _atom_site_occupancy
 R Er 4 h 0.1733 0.6733 0.5 1
 Ni Ni 4 g 0.6231 0.1231 0 1
 Sn Sn 2 a 0 0 0 1


_exptl_crystal_colour                    ?
_exptl_crystal_density_meas              ?
_exptl_crystal_density_diffrn            9.81
_cell_measurement_temperature            ?
_cell_measurement_radiation              'X-rays, Cu Ka1'
_cell_measurement_reflns_used            ?
_diffrn_ambient_temperature              ?
_diffrn_measurement_device               'automatic diffractometer'
_diffrn_measurement_device_type          'STOE STADI P'
_diffrn_radiation_type                   'X-rays, Cu Ka1'
_diffrn_reflns_number                    ?
_exptl_absorpt_coefficient_mu            ?
_exptl_absorpt_correction_type           ?
_computing_structure_solution            'starting values from the literature'
_refine_ls_number_parameters             ?
_refine_ls_number_reflns                 ?
_refine_ls_R_factor_gt                   ?
_refine_ls_wR_factor_gt                  ?
_pd_proc_ls_proof_R_factor               0.0971
_pd_proc_ls_proof_wR_factor              0.143
_refine_ls_R_I_factor                    ?

# End of data set 1142351
