Repository: bobleesj/cif-filter-copy

## Overview
This Python toolkit provides a set of tools for processing Crystallographic Information File (CIF) files. It allows for moving files based on unsupported formats, unreasonable distances, and specific tags, copying files based on atomic occupancy and mixing, retrieving file information, and checking CIF folder content against an Excel file.

When you run `python main.py`, a prompt below will appear. 
```
Welcome! Please choose an option to proceed:
[1] Move files based on unsupported CIF format
[2] Move files based on unreasonable distance
[3] Move files based on tags
[4] Move files based on supercell atom count
[5] Copy files based on atomic occupancy and mixing

File: RMX_CIFs_error_label/1150764.cif
##############################################################################
#                                                                            #
# Fe-Gd-In         # GdFe0.06In2.94                                # 1150764 #
#                                                                            #
##############################################################################
#                                                                            #
#                           Pearson's Crystal Data                           #
#      Crystal Structure Database for Inorganic Compounds (on DVD)           #
#                              Release 2023/24                               #
#                  Editors: Pierre Villars and Karin Cenzual                 #
#                                                                            #
#   Copyright (c) ASM International & Material Phases Data System (MPDS),    #
# Switzerland & National Institute for Materials Science (NIMS), Japan, 2023 #
#                   All rights reserved. Version 2023.07                     #
#                                                                            #
#   This copy of Pearson's Crystal Data is licensed to:                      #
#   Hunter College - City University of New York                             #
#                                                                            #
##############################################################################

data_1150764
_audit_creation_date                     2024-02-24
_audit_creation_method
;
Pearson's Crystal Data browser
;
#_database_code_PCD                      1150764
_database_code_PDF                       04-027-3114

# Entry summary

_chemical_formula_structural             'Gd Fe~0.04~ In~2.96~'
_chemical_formula_sum                    'Fe0.05 Gd In2.95'
_chemical_name_mineral                   ?
_chemical_compound_source                ?
_chemical_name_structure_type            Cu~3~Au,cP4,221
_chemical_formula_weight                 499.3

# Bibliographic data

_publ_section_title
'Fe-diluted magnetic alloys REIn~3-x~Fe~x~ (RE= Pr, Nd, Gd, Ho)'              
_journal_coden_ASTM                      PSSBBD
_journal_name_full                       'Phys. Status Solidi B'
_journal_year                            2020
_journal_volume                          257
_journal_page_first                      1
_journal_page_last                       10
_journal_language                        English
loop_
 _publ_author_name
 _publ_author_address
'Yang S.'
;
North China Electric Power University (NCEPU)
School of Energy Power and Mechanical Engineering
Beijing
China
;
'Guo Y.'
;
North China Electric Power University (NCEPU)
School of Energy Power and Mechanical Engineering
Beijing
China
;
'Wang C.'
;
North China Electric Power University (NCEPU)
School of Energy Power and Mechanical Engineering
Beijing
China
;

# Standardized crystallographic data

_cell_length_a                           4.607
_cell_length_b                           4.607
_cell_length_c                           4.607
_cell_angle_alpha                        90
_cell_angle_beta                         90
_cell_angle_gamma                        90
_cell_volume                             97.8
_cell_formula_units_Z                    1
_space_group_IT_number                   221
_space_group_name_H-M_alt                'P m -3 m'
loop_
 _space_group_symop_id
 _space_group_symop_operation_xyz
 1 'x, y, z'
 2 '-x, -y, -z'
 3 '-x, -y, z'
 4 '-x, -z, -y'
 5 '-x, -z, y'
 6 '-x, y, -z'
 7 '-x, y, z'
 8 '-x, z, -y'
 9 '-x, z, y'
 10 '-y, -x, -z'
 11 '-y, -x, z'
 12 '-y, -z, -x'
 13 '-y, -z, x'
 14 '-y, x, -z'
 15 '-y, x, z'
 16 '-y, z, -x'
 17 '-y, z, x'
 18 '-z, -x, -y'
 19 '-z, -x, y'
 20 '-z, -y, -x'
 21 '-z, -y, x'
 22 '-z, x, -y'
 23 '-z, x, y'
 24 '-z, y, -x'
 25 '-z, y, x'
 26 'x, -y, -z'
 27 'x, -y, z'
 28 'x, -z, -y'
 29 'x, -z, y'
 30 'x, y, -z'
 31 'x, z, -y'
 32 'x, z, y'
 33 'y, -x, -z'
 34 'y, -x, z'
 35 'y, -z, -x'
 36 'y, -z, x'
 37 'y, x, -z'
 38 'y, x, z'
 39 'y, z, -x'
 40 'y, z, x'
 41 'z, -x, -y'
 42 'z, -x, y'
 43 'z, -y, -x'
 44 'z, -y, x'
 45 'z, x, -y'
 46 'z, x, y'
 47 'z, y, -x'
 48 'z, y, x'
loop_
 _atom_type_symbol
 In
 Fe
 Gd
loop_
 _atom_site_label
 _atom_site_type_symbol
 _atom_site_symmetry_multiplicity
 _atom_site_Wyckoff_symbol
 _atom_site_fract_x
 _atom_site_fract_y
 _atom_site_fract_z
 _atom_site_occupancy
 In,Fe1 In 3 c 0 0.5 0.5 0.983
 Fe,Fe2 Fe 3 c 0 0.5 0.5 0.017
 RE Gd 1 a 0 0 0 1


_exptl_crystal_colour                    ?
_exptl_crystal_density_meas              ?
_exptl_crystal_density_diffrn            8.48
_cell_measurement_temperature            ?
_cell_measurement_radiation              'X-rays, Cu Ka1'
_cell_measurement_reflns_used            ?
_diffrn_ambient_temperature              ?
_diffrn_measurement_device               'automatic diffractometer'
_diffrn_measurement_device_type          Rigaku
_diffrn_radiation_type                   'X-rays, Cu Ka1'
_diffrn_reflns_number                    ?
_exptl_absorpt_coefficient_mu            ?
_exptl_absorpt_correction_type           ?
_computing_structure_solution            'starting values from the literature'
_refine_ls_number_parameters             ?
_refine_ls_number_reflns                 ?
_refine_ls_R_factor_gt                   ?
_refine_ls_wR_factor_gt                  ?
_pd_proc_ls_proof_R_factor               0.0571
_pd_proc_ls_proof_wR_factor              0.0807
_refine_ls_R_I_factor                    ?

# End of data set 1150764

File: RMX_CIFs_error_label/1150767.cif
##############################################################################
#                                                                            #
# Fe-Gd-In         # GdFe0.06In2.94                                # 1150767 #
#                                                                            #
##############################################################################
#                                                                            #
#                           Pearson's Crystal Data                           #
#      Crystal Structure Database for Inorganic Compounds (on DVD)           #
#                              Release 2023/24                               #
#                  Editors: Pierre Villars and Karin Cenzual                 #
#                                                                            #
#   Copyright (c) ASM International & Material Phases Data System (MPDS),    #
# Switzerland & National Institute for Materials Science (NIMS), Japan, 2023 #
#                   All rights reserved. Version 2023.07                     #
#                                                                            #
#   This copy of Pearson's Crystal Data is licensed to:                      #
#   Hunter College - City University of New York                             #
#                                                                            #
##############################################################################

data_1150767
_audit_creation_date                     2024-02-24
_audit_creation_method
;
Pearson's Crystal Data browser
;
#_database_code_PCD                      1150767
_database_code_PDF                       04-027-3117

# Entry summary

_chemical_formula_structural             'Gd Fe~0.1~ In~2.9~'
_chemical_formula_sum                    'Fe0.12 Gd In2.88'
_chemical_name_mineral                   ?
_chemical_compound_source                ?
_chemical_name_structure_type            Cu~3~Au,cP4,221
_chemical_formula_weight                 495.8

# Bibliographic data

_publ_section_title
'Fe-diluted magnetic alloys REIn~3-x~Fe~x~ (RE= Pr, Nd, Gd, Ho)'              
_journal_coden_ASTM                      PSSBBD
_journal_name_full                       'Phys. Status Solidi B'
_journal_year                            2020
_journal_volume                          257
_journal_page_first                      1
_journal_page_last                       10
_journal_language                        English
loop_
 _publ_author_name
 _publ_author_address
'Yang S.'
;
North China Electric Power University (NCEPU)
School of Energy Power and Mechanical Engineering
Beijing
China
;
'Guo Y.'
;
North China Electric Power University (NCEPU)
School of Energy Power and Mechanical Engineering
Beijing
China
;
'Wang C.'
;
North China Electric Power University (NCEPU)
School of Energy Power and Mechanical Engineering
Beijing
China
;

# Standardized crystallographic data

_cell_length_a                           4.606
_cell_length_b                           4.606
_cell_length_c                           4.606
_cell_angle_alpha                        90
_cell_angle_beta                         90
_cell_angle_gamma                        90
_cell_volume                             97.7
_cell_formula_units_Z                    1
_space_group_IT_number                   221
_space_group_name_H-M_alt                'P m -3 m'
loop_
 _space_group_symop_id
 _space_group_symop_operation_xyz
 1 'x, y, z'
 2 '-x, -y, -z'
 3 '-x, -y, z'
 4 '-x, -z, -y'
 5 '-x, -z, y'
 6 '-x, y, -z'
 7 '-x, y, z'
 8 '-x, z, -y'
 9 '-x, z, y'
 10 '-y, -x, -z'
 11 '-y, -x, z'
 12 '-y, -z, -x'
 13 '-y, -z, x'
 14 '-y, x, -z'
 15 '-y, x, z'
 16 '-y, z, -x'
 17 '-y, z, x'
 18 '-z, -x, -y'
 19 '-z, -x, y'
 20 '-z, -y, -x'
 21 '-z, -y, x'
 22 '-z, x, -y'
 23 '-z, x, y'
 24 '-z, y, -x'
 25 '-z, y, x'
 26 'x, -y, -z'
 27 'x, -y, z'
 28 'x, -z, -y'
 29 'x, -z, y'
 30 'x, y, -z'
 31 'x, z, -y'
 32 'x, z, y'
 33 'y, -x, -z'
 34 'y, -x, z'
 35 'y, -z, -x'
 36 'y, -z, x'
 37 'y, x, -z'
 38 'y, x, z'
 39 'y, z, -x'
 40 'y, z, x'
 41 'z, -x, -y'
 42 'z, -x, y'
 43 'z, -y, -x'
 44 'z, -y, x'
 45 'z, x, -y'
 46 'z, x, y'
 47 'z, y, -x'
 48 'z, y, x'
loop_
 _atom_type_symbol
 In
 Fe
 Gd
loop_
 _atom_site_label
 _atom_site_type_symbol
 _atom_site_symmetry_multiplicity
 _atom_site_Wyckoff_symbol
 _atom_site_fract_x
 _atom_site_fract_y
 _atom_site_fract_z
 _atom_site_occupancy
 In,Fe1 In 3 c 0 0.5 0.5 0.961
 Fe,Fe2 Fe 3 c 0 0.5 0.5 0.039
 RE Gd 1 a 0 0 0 1


_exptl_crystal_colour                    ?
_exptl_crystal_density_meas              ?
_exptl_crystal_density_diffrn            8.43
_cell_measurement_temperature            ?
_cell_measurement_radiation              'X-rays, Cu Ka1'
_cell_measurement_reflns_used            ?
_diffrn_ambient_temperature              ?
_diffrn_measurement_device               'automatic diffractometer'
_diffrn_measurement_device_type          Rigaku
_diffrn_radiation_type                   'X-rays, Cu Ka1'
_diffrn_reflns_number                    ?
_exptl_absorpt_coefficient_mu            ?
_exptl_absorpt_correction_type           ?
_computing_structure_solution            'starting values from the literature'
_refine_ls_number_parameters             ?
_refine_ls_number_reflns                 ?
_refine_ls_R_factor_gt                   ?
_refine_ls_wR_factor_gt                  ?
_pd_proc_ls_proof_R_factor               0.0580
_pd_proc_ls_proof_wR_factor              0.0834
_refine_ls_R_I_factor                    ?

# End of data set 1150767

File: RMX_CIFs_error_label/1150769.cif
##############################################################################
#                                                                            #
# Fe-Ho-In         # HoFe0.1In2.9                                  # 1150769 #
#                                                                            #
##############################################################################
#                                                                            #
#                           Pearson's Crystal Data                           #
#      Crystal Structure Database for Inorganic Compounds (on DVD)           #
#                              Release 2023/24                               #
#                  Editors: Pierre Villars and Karin Cenzual                 #
#                                                                            #
#   Copyright (c) ASM International & Material Phases Data System (MPDS),    #
# Switzerland & National Institute for Materials Science (NIMS), Japan, 2023 #
#                   All rights reserved. Version 2023.07                     #
#                                                                            #
#   This copy of Pearson's Crystal Data is licensed to:                      #
#   Hunter College - City University of New York                             #
#                                                                            #
##############################################################################

data_1150769
_audit_creation_date                     2024-02-24
_audit_creation_method
;
Pearson's Crystal Data browser
;
#_database_code_PCD                      1150769
_database_code_PDF                       04-027-3118

# Entry summary

_chemical_formula_structural             'Ho Fe~0.02~ In~2.98~'
_chemical_formula_sum                    'Fe0.03 Ho In2.97'
_chemical_name_mineral                   ?
_chemical_compound_source                ?
_chemical_name_structure_type            Cu~3~Au,cP4,221
_chemical_formula_weight                 508.2

# Bibliographic data

_publ_section_title
'Fe-diluted magnetic alloys REIn~3-x~Fe~x~ (RE= Pr, Nd, Gd, Ho)'              
_journal_coden_ASTM                      PSSBBD
_journal_name_full                       'Phys. Status Solidi B'
_journal_year                            2020
_journal_volume                          257
_journal_page_first                      1
_journal_page_last                       10
_journal_language                        English
loop_
 _publ_author_name
 _publ_author_address
'Yang S.'
;
North China Electric Power University (NCEPU)
School of Energy Power and Mechanical Engineering
Beijing
China
;
'Guo Y.'
;
North China Electric Power University (NCEPU)
School of Energy Power and Mechanical Engineering
Beijing
China
;
'Wang C.'
;
North China Electric Power University (NCEPU)
School of Energy Power and Mechanical Engineering
Beijing
China
;

# Standardized crystallographic data

_cell_length_a                           4.562
_cell_length_b                           4.562
_cell_length_c                           4.562
_cell_angle_alpha                        90
_cell_angle_beta                         90
_cell_angle_gamma                        90
_cell_volume                             94.9
_cell_formula_units_Z                    1
_space_group_IT_number                   221
_space_group_name_H-M_alt                'P m -3 m'
loop_
 _space_group_symop_id
 _space_group_symop_operation_xyz
 1 'x, y, z'
 2 '-x, -y, -z'
 3 '-x, -y, z'
 4 '-x, -z, -y'
 5 '-x, -z, y'
 6 '-x, y, -z'
 7 '-x, y, z'
 8 '-x, z, -y'
 9 '-x, z, y'
 10 '-y, -x, -z'
 11 '-y, -x, z'
 12 '-y, -z, -x'
 13 '-y, -z, x'
 14 '-y, x, -z'
 15 '-y, x, z'
 16 '-y, z, -x'
 17 '-y, z, x'
 18 '-z, -x, -y'
 19 '-z, -x, y'
 20 '-z, -y, -x'
 21 '-z, -y, x'
 22 '-z, x, -y'
 23 '-z, x, y'
 24 '-z, y, -x'
 25 '-z, y, x'
 26 'x, -y, -z'
 27 'x, -y, z'
 28 'x, -z, -y'
 29 'x, -z, y'
 30 'x, y, -z'
 31 'x, z, -y'
 32 'x, z, y'
 33 'y, -x, -z'
 34 'y, -x, z'
 35 'y, -z, -x'
 36 'y, -z, x'
 37 'y, x, -z'
 38 'y, x, z'
 39 'y, z, -x'
 40 'y, z, x'
 41 'z, -x, -y'
 42 'z, -x, y'
 43 'z, -y, -x'
 44 'z, -y, x'
 45 'z, x, -y'
 46 'z, x, y'
 47 'z, y, -x'
 48 'z, y, x'
loop_
 _atom_type_symbol
 In
 Fe
 Ho
loop_
 _atom_site_label
 _atom_site_type_symbol
 _atom_site_symmetry_multiplicity
 _atom_site_Wyckoff_symbol
 _atom_site_fract_x
 _atom_site_fract_y
 _atom_site_fract_z
 _atom_site_occupancy
 In,Fe1 In 3 c 0 0.5 0.5 0.989
 Fe,Fe2 Fe 3 c 0 0.5 0.5 0.011
 RE Ho 1 a 0 0 0 1


_exptl_crystal_colour                    ?
_exptl_crystal_density_meas              ?
_exptl_crystal_density_diffrn            8.89
_cell_measurement_temperature            ?
_cell_measurement_radiation              'X-rays, Cu Ka1'
_cell_measurement_reflns_used            ?
_diffrn_ambient_temperature              ?
_diffrn_measurement_device               'automatic diffractometer'
_diffrn_measurement_device_type          Rigaku
_diffrn_radiation_type                   'X-rays, Cu Ka1'
_diffrn_reflns_number                    ?
_exptl_absorpt_coefficient_mu            ?
_exptl_absorpt_correction_type           ?
_computing_structure_solution            'starting values from the literature'
_refine_ls_number_parameters             ?
_refine_ls_number_reflns                 ?
_refine_ls_R_factor_gt                   ?
_refine_ls_wR_factor_gt                  ?
_pd_proc_ls_proof_R_factor               0.0716
_pd_proc_ls_proof_wR_factor              0.1347
_refine_ls_R_I_factor                    ?

# End of data set 1150769

File: RMX_CIFs_error_label/1222549.cif
##############################################################################
#                                                                            #
# Ho-Pt-Si         # Ho9Pt25.29Si7.74                              # 1222549 #
#                                                                            #
##############################################################################
#                                                                            #
#                           Pearson's Crystal Data                           #
#      Crystal Structure Database for Inorganic Compounds (on DVD)           #
#                              Release 2023/24                               #
#                  Editors: Pierre Villars and Karin Cenzual                 #
#                                                                            #
#   Copyright (c) ASM International & Material Phases Data System (MPDS),    #
# Switzerland & National Institute for Materials Science (NIMS), Japan, 2023 #
#                   All rights reserved. Version 2023.07                     #
#                                                                            #
#   This copy of Pearson's Crystal Data is licensed to:                      #
#   Hunter College - City University of New York                             #
#                                                                            #
##############################################################################

data_1222549
_audit_creation_date                     2024-02-25
_audit_creation_method
;
Pearson's Crystal Data browser
;
#_database_code_PCD                      1222549
_database_code_PDF                       04-016-9156

# Entry summary

_chemical_formula_structural             'Ho~9~ Pt~25.29~ Si~7.74~'
_chemical_formula_sum                    'Ho9.02 Pt25.27 Si7.74'
_chemical_name_mineral                   ?
_chemical_compound_source                ?
_chemical_name_structure_type            Tb~9~Pt~25.38~Si~7.65~,tP130,127
_chemical_formula_weight                 6635.6

# Bibliographic data

_publ_section_title
;
Crystal structures of RPt~3-x~Si~1-y~ (R= Y, Tb, Dy, Ho, Er, Tm, Yb) studied by single crystal X-ray diffraction
;
_journal_coden_ASTM                      JSSCBI
_journal_name_full                       'J. Solid State Chem.'
_journal_year                            2009
_journal_volume                          182
_journal_page_first                      1921
_journal_page_last                       1928
_journal_language                        English
loop_
 _publ_author_name
 _publ_author_address
'Gribanov A.V.'
;
Vienna University
Institut fur Physikalische Chemie
Vienna
Austria
;
'Grytsiv A.V.'
;
Vienna University
Institut fur Physikalische Chemie
Vienna
Austria
;
'Rogl P.'
;
Vienna University
Institut fur Physikalische Chemie
Vienna
Austria
;
'Seropegin Y.D.'
;
Moscow M.V. Lomonosov State University (MSU)
Department of Chemistry
Moscow
Russia
;
'Giester G.'
;
Vienna University
Institut fur Mineralogie und Kristallographie
Vienna
Austria
;

# Standardized crystallographic data

_cell_length_a                           18.7415
_cell_length_b                           18.7415
_cell_length_c                           4.0831
_cell_angle_alpha                        90
_cell_angle_beta                         90
_cell_angle_gamma                        90
_cell_volume                             1434.2
_cell_formula_units_Z                    2
_space_group_IT_number                   127
_space_group_name_H-M_alt                'P 4/m b m'
loop_
 _space_group_symop_id
 _space_group_symop_operation_xyz
 1 'x, y, z'
 2 '1/2-x, 1/2+y, -z'
 3 '1/2-x, 1/2+y, z'
 4 '-x, -y, -z'
 5 '-x, -y, z'
 6 '1/2-y, 1/2-x, -z'
 7 '1/2-y, 1/2-x, z'
 8 '-y, x, -z'
 9 '-y, x, z'
 10 '1/2+x, 1/2-y, -z'
 11 '1/2+x, 1/2-y, z'
 12 'x, y, -z'
 13 '1/2+y, 1/2+x, -z'
 14 '1/2+y, 1/2+x, z'
 15 'y, -x, -z'
 16 'y, -x, z'
loop_
 _atom_type_symbol
 Si
 Pt
 Ho
loop_
 _atom_site_label
 _atom_site_type_symbol
 _atom_site_symmetry_multiplicity
 _atom_site_Wyckoff_symbol
 _atom_site_fract_x
 _atom_site_fract_y
 _atom_site_fract_z
 _atom_site_occupancy
 Si2 Si 8 k 0.0622 0.5622 0.379 0.22
 Si1 Si 8 j 0.003 0.2032 0.5 0.97
 Pt7 Pt 8 j 0.0658 0.421 0.5 0.5
 Pt1 Pt 8 j 0.095 0.0598 0.5 1
 Pt2 Pt 8 j 0.12978 0.21474 0.5 1
 SI11 Si 8 j 0.2256 0.016 0.5 0.03
 Pt3 Pt 8 j 0.30297 0.06919 0.5 1
 Ho11 Ho 8 i 0.0258 0.3427 0 0.04
 Ho1 Ho 8 i 0.04175 0.31887 0 0.966
 Pt4 Pt 8 i 0.04236 0.15017 0 1
 Ho2 Ho 8 i 0.20267 0.12591 0 1
 SiT5A Si 4 h 0.0626 0.5626 0.5 0.43008
 PtT5B Pt 4 h 0.0626 0.5626 0.5 0.12992
 Pt6 Pt 4 h 0.21513 0.71513 0.5 1
 Si3 Si 4 h 0.6615 0.1615 0.5 1
 Pt8 Pt 4 g 0.01201 0.51201 0 0.32
 Pt81 Pt 4 g 0.0335 0.5335 0 0.18
 Pt9 Pt 4 g 0.0648 0.5648 0 0.201
 PtX Pt 4 g 0.1247 0.6247 0 0.37
 Pt10 Pt 4 g 0.1362 0.6362 0 0.41
 PtX1 Pt 4 g 0.156 0.656 0 0.024
 Pt11 Pt 4 g 0.71049 0.21049 0 1
 Ho3 Ho 2 a 0 0 0 1


_exptl_crystal_colour                    ?
_exptl_crystal_density_meas              ?
_exptl_crystal_density_diffrn            15.37
_cell_measurement_temperature            298
_cell_measurement_radiation              'X-rays, Mo Ka'
_cell_measurement_wavelength             0.71073
_cell_measurement_reflns_used            ?
_diffrn_ambient_temperature              298
_diffrn_measurement_device               'automatic diffractometer'
_diffrn_measurement_device_type          'Nonius KAPPA'
_diffrn_radiation_type                   'X-rays, Mo Ka'
_diffrn_radiation_wavelength             0.71073
_diffrn_reflns_number                    6674
_diffrn_reflns_theta_min                 2.17
_diffrn_reflns_theta_max                 36.3
_exptl_absorpt_coefficient_mu            146.145
_exptl_absorpt_correction_type           no
_computing_structure_solution            'direct methods'
_refine_ls_number_parameters             99
_refine_ls_number_reflns                 1427
_refine_ls_R_factor_gt                   0.041
_refine_ls_wR_factor_gt                  0.097

# End of data set 1222549

File: RMX_CIFs_error_label/1324481.cif
##############################################################################
#                                                                            #
# Co-Gd-Sb         # Gd5CoSb2                                      # 1324481 #
#                                                                            #
##############################################################################
#                                                                            #
#                           Pearson's Crystal Data                           #
#      Crystal Structure Database for Inorganic Compounds (on DVD)           #
#                              Release 2023/24                               #
#                  Editors: Pierre Villars and Karin Cenzual                 #
#                                                                            #
#   Copyright (c) ASM International & Material Phases Data System (MPDS),    #
# Switzerland & National Institute for Materials Science (NIMS), Japan, 2023 #
#                   All rights reserved. Version 2023.07                     #
#                                                                            #
#   Cohis copy of Pearson's Crystal Data is licensed to:                      #
#   Hunter College - City University of New York                             #
#                                                                            #
##############################################################################

data_1324481
_audit_creation_date                     2024-02-24
_audit_creation_method
;
Pearson's Crystal Data browser
;
#_database_code_PCD                      1324481
_database_code_PDF                       04-015-9444

# Entry summary

_chemical_formula_structural             'Gd~5~ Co Sb~2~'
_chemical_formula_sum                    'Co Gd5 Sb2'
_chemical_name_mineral                   ?
_chemical_compound_source                ?
_chemical_name_structure_type            Y~2~HfS~5~,oP32,62
_chemical_formula_weight                 1088.7

# Bibliographic data

_publ_section_title
;
On crystal structures of the R~5~CoSb~2~ ternary phases (R= Gd, Cob, Dy, Ho, Er)
;
_journal_coden_ASCoM                      JALCEU
_journal_name_full                       'J. Alloys Compd.'
_journal_year                            2008
_journal_volume                          450
_journal_page_first                      272
_journal_page_last                       275
_journal_language                        English
loop_
 _publ_author_name
 _publ_author_address
'Verbovytsky Y.V.'
;
Lviv Ivan Franko National University
Department of Inorganic Chemistry
Lviv
Ukraine
;
'Latka K.'
;
Jagiellonian University
M. Smoluchowski Institute of Physics
Cracow
Poland
;

# Standardized crystallographic data

_cell_length_a                           12.1406
_cell_length_b                           8.9676
_cell_length_c                           7.9332
_cell_angle_alpha                        90
_cell_angle_beta                         90
_cell_angle_gamma                        90
_cell_volume                             863.7
_cell_formula_units_Z                    4
_space_group_ICo_number                   62
_space_group_name_H-M_alt                'P n m a'
loop_
 _space_group_symop_id
 _space_group_symop_operation_xyz
 1 'x, y, z'
 2 '1/2-x, -y, 1/2+z'
 3 '1/2-x, 1/2+y, 1/2+z'
 4 '-x, -y, -z'
 5 '-x, 1/2+y, -z'
 6 '1/2+x, 1/2-y, 1/2-z'
 7 '1/2+x, y, 1/2-z'
 8 'x, 1/2-y, z'
loop_
 _atom_type_symbol
 Gd
 Sb
 Co
loop_
 _atom_site_label
 _atom_site_type_symbol
 _atom_site_symmetry_multiplicity
 _atom_site_Wyckoff_symbol
 _atom_site_fract_x
 _atom_site_fract_y
 _atom_site_fract_z
 _atom_site_occupancy
 Gd4 Gd 8 d 0.0662 0.5394 0.1844 1
 Sb Sb 8 d 0.3268 -0.0079 0.0741 1
 Gd2 Gd 4 c 0.0007 0.25 0.4623 1
 Co Co 4 c 0.018 0.25 0.0787 1
 Gd3 Gd 4 c 0.2021 0.25 0.8699 1
 Gd1 Gd 4 c 0.2892 0.25 0.3428 1


_exptl_crystal_colour                    gray
_exptl_crystal_density_meas              ?
_exptl_crystal_density_diffrn            8.37
_cell_measurement_temperature            ?
_cell_measurement_radiation              'Sb-rays, Cu Ka'
_cell_measurement_reflns_used            ?
_diffrn_ambient_temperature              ?
_diffrn_measurement_device               'automatic diffractometer'
_diffrn_measurement_device_type          'Siemens D500'
_diffrn_radiation_type                   'Sb-rays, Cu Ka'
_diffrn_reflns_number                    ?
_diffrn_reflns_theta_min                 7.5
_diffrn_reflns_theta_max                 60
_pd_proc_2theta_range_min                15
_pd_proc_2theta_range_max                120
_exptl_absorpt_coefficient_mu            ?
_exptl_absorpt_correction_type           ?
_computing_structure_solution            'starting values from the literature'
_refine_ls_number_parameters             ?
_refine_ls_number_reflns                 ?
_refine_ls_R_factor_gt                   ?
_refine_ls_wR_factor_gt                  ?
_pd_proc_ls_proof_R_factor               ?
_pd_proc_ls_proof_wR_factor              ?
_refine_ls_R_I_factor                    0.0706

# End of data set 1324481

File: RMX_CIFs_error_label/1324482.cif
##############################################################################
#                                                                            #
# Co-Sb-Tb         # Tb5CoSb2                                      # 1324482 #
#                                                                            #
##############################################################################
#                                                                            #
#                           Pearson's Crystal Data                           #
#      Crystal Structure Database for Inorganic Compounds (on DVD)           #
#                              Release 2023/24                               #
#                  Editors: Pierre Villars and Karin Cenzual                 #
#                                                                            #
#   Copyright (c) ASM International & Material Phases Data System (MPDS),    #
# Switzerland & National Institute for Materials Science (NIMS), Japan, 2023 #
#                   All rights reserved. Version 2023.07                     #
#                                                                            #
#   This copy of Pearson's Crystal Data is licensed to:                      #
#   Hunter College - City University of New York                             #
#                                                                            #
##############################################################################

data_1324482
_audit_creation_date                     2024-02-24
_audit_creation_method
;
Pearson's Crystal Data browser
;
#_database_code_PCD                      1324482
_database_code_PDF                       04-015-9445

# Entry summary

_chemical_formula_structural             'Tb~5~ Co Sb~2~'
_chemical_formula_sum                    'Co Sb2 Tb5'
_chemical_name_mineral                   ?
_chemical_compound_source                ?
_chemical_name_structure_type            Y~2~HfS~5~,oP32,62
_chemical_formula_weight                 1097.1

# Bibliographic data

_publ_section_title
;
On crystal structures of the R~5~CoSb~2~ ternary phases (R= Gd, Tb, Dy, Ho, Er)
;
_journal_coden_ASTM                      JALCEU
_journal_name_full                       'J. Alloys Compd.'
_journal_year                            2008
_journal_volume                          450
_journal_page_first                      272
_journal_page_last                       275
_journal_language                        English
loop_
 _publ_author_name
 _publ_author_address
'Verbovytsky Y.V.'
;
Lviv Ivan Franko National University
Department of Inorganic Chemistry
Lviv
Ukraine
;
'Latka K.'
;
Jagiellonian University
M. Smoluchowski Institute of Physics
Cracow
Poland
;

# Standardized crystallographic data

_cell_length_a                           12.0465
_cell_length_b                           8.9137
_cell_length_c                           7.8683
_cell_angle_alpha                        90
_cell_angle_beta                         90
_cell_angle_gamma                        90
_cell_volume                             844.89
_cell_formula_units_Z                    4
_space_group_IT_number                   62
_space_group_name_H-M_alt                'P n m a'
loop_
 _space_group_symop_id
 _space_group_symop_operation_xyz
 1 'x, y, z'
 2 '1/2-x, -y, 1/2+z'
 3 '1/2-x, 1/2+y, 1/2+z'
 4 '-x, -y, -z'
 5 '-x, 1/2+y, -z'
 6 '1/2+x, 1/2-y, 1/2-z'
 7 '1/2+x, y, 1/2-z'
 8 'x, 1/2-y, z'
loop_
 _atom_type_symbol
 Tb
 Sb
 Co
loop_
 _atom_site_label
 _atom_site_type_symbol
 _atom_site_symmetry_multiplicity
 _atom_site_Wyckoff_symbol
 _atom_site_fract_x
 _atom_site_fract_y
 _atom_site_fract_z
 _atom_site_occupancy
 Tb4 Tb 8 d 0.066 0.5416 0.1815 1
 X Sb 8 d 0.3283 -0.0072 0.0732 1
 Tb2 Tb 4 c 0.0006 0.25 0.4622 1
 T Co 4 c 0.013 0.25 0.0825 1
 Tb3 Tb 4 c 0.2017 0.25 0.8693 1
 Tb1 Tb 4 c 0.2882 0.25 0.3419 1


_exptl_crystal_colour                    gray
_exptl_crystal_density_meas              ?
_exptl_crystal_density_diffrn            8.62
_cell_measurement_temperature            ?
_cell_measurement_radiation              'X-rays, Cu Ka'
_cell_measurement_reflns_used            ?
_diffrn_ambient_temperature              ?
_diffrn_measurement_device               'automatic diffractometer'
_diffrn_measurement_device_type          'Siemens D500'
_diffrn_radiation_type                   'X-rays, Cu Ka'
_diffrn_reflns_number                    ?
_diffrn_reflns_theta_min                 7.5
_diffrn_reflns_theta_max                 60
_pd_proc_2theta_range_min                15
_pd_proc_2theta_range_max                120
_exptl_absorpt_coefficient_mu            ?
_exptl_absorpt_correction_type           ?
_computing_structure_solution            'starting values from the literature'
_refine_ls_number_parameters             ?
_refine_ls_number_reflns                 ?
_refine_ls_R_factor_gt                   ?
_refine_ls_wR_factor_gt                  ?
_pd_proc_ls_proof_R_factor               ?
_pd_proc_ls_proof_wR_factor              ?
_refine_ls_R_I_factor                    0.0604

# End of data set 1324482

File: RMX_CIFs_error_label/1324483.cif
##############################################################################
#                                                                            #
# Co-Dy-Sb         # Dy5CoSb2                                      # 1324483 #
#                                                                            #
##############################################################################
#                                                                            #
#                           Pearson's Crystal Data                           #
#      Crystal Structure Database for Inorganic Compounds (on DVD)           #
#                              Release 2023/24                               #
#                  Editors: Pierre Villars and Karin Cenzual                 #
#                                                                            #
#   Copyright (c) ASM International & Material Phases Data System (MPDS),    #
# Switzerland & National Institute for Materials Science (NIMS), Japan, 2023 #
#                   All rights reserved. Version 2023.07                     #
#                                                                            #
#   This copy of Pearson's Crystal Data is licensed to:                      #
#   Hunter College - City University of New York                             #
#                                                                            #
##############################################################################

data_1324483
_audit_creation_date                     2024-02-24
_audit_creation_method
;
Pearson's Crystal Data browser
;
#_database_code_PCD                      1324483
_database_code_PDF                       04-015-9446

# Entry summary

_chemical_formula_structural             'Dy~5~ Co Sb~2~'
_chemical_formula_sum                    'Co Dy5 Sb2'
_chemical_name_mineral                   ?
_chemical_compound_source                ?
_chemical_name_structure_type            Y~2~HfS~5~,oP32,62
_chemical_formula_weight                 1114.9

# Bibliographic data

_publ_section_title
;
On crystal structures of the R~5~CoSb~2~ ternary phases (R= Gd, Tb, Dy, Ho, Er)
;
_journal_coden_ASTM                      JALCEU
_journal_name_full                       'J. Alloys Compd.'
_journal_year                            2008
_journal_volume                          450
_journal_page_first                      272
_journal_page_last                       275
_journal_language                        English
loop_
 _publ_author_name
 _publ_author_address
'Verbovytsky Y.V.'
;
Lviv Ivan Franko National University
Department of Inorganic Chemistry
Lviv
Ukraine
;
'Latka K.'
;
Jagiellonian University
M. Smoluchowski Institute of Physics
Cracow
Poland
;

# Standardized crystallographic data

_cell_length_a                           11.9912
_cell_length_b                           8.8928
_cell_length_c                           7.8384
_cell_angle_alpha                        90
_cell_angle_beta                         90
_cell_angle_gamma                        90
_cell_volume                             835.85
_cell_formula_units_Z                    4
_space_group_IT_number                   62
_space_group_name_H-M_alt                'P n m a'
loop_
 _space_group_symop_id
 _space_group_symop_operation_xyz
 1 'x, y, z'
 2 '1/2-x, -y, 1/2+z'
 3 '1/2-x, 1/2+y, 1/2+z'
 4 '-x, -y, -z'
 5 '-x, 1/2+y, -z'
 6 '1/2+x, 1/2-y, 1/2-z'
 7 '1/2+x, y, 1/2-z'
 8 'x, 1/2-y, z'
loop_
 _atom_type_symbol
 Dy
 Sb
 Co
loop_
 _atom_site_label
 _atom_site_type_symbol
 _atom_site_symmetry_multiplicity
 _atom_site_Wyckoff_symbol
 _atom_site_fract_x
 _atom_site_fract_y
 _atom_site_fract_z
 _atom_site_occupancy
 Dy4 Dy 8 d 0.0688 0.5472 0.1797 1
 X Sb 8 d 0.3302 -0.0058 0.0717 1
 Dy2 Dy 4 c -0.0013 0.25 0.4674 1
 T Co 4 c 0.0174 0.25 0.0926 1
 Dy3 Dy 4 c 0.1994 0.25 0.8741 1
 Dy1 Dy 4 c 0.284 0.25 0.3388 1


_exptl_crystal_colour                    gray
_exptl_crystal_density_meas              ?
_exptl_crystal_density_diffrn            8.86
_cell_measurement_temperature            ?
_cell_measurement_radiation              'X-rays, Cu Ka'
_cell_measurement_reflns_used            ?
_diffrn_ambient_temperature              ?
_diffrn_measurement_device               'automatic diffractometer'
_diffrn_measurement_device_type          'Siemens D500'
_diffrn_radiation_type                   'X-rays, Cu Ka'
_diffrn_reflns_number                    ?
_diffrn_reflns_theta_min                 7.5
_diffrn_reflns_theta_max                 60
_pd_proc_2theta_range_min                15
_pd_proc_2theta_range_max                120
_exptl_absorpt_coefficient_mu            ?
_exptl_absorpt_correction_type           ?
_computing_structure_solution            'starting values from the literature'
_refine_ls_number_parameters             ?
_refine_ls_number_reflns                 ?
_refine_ls_R_factor_gt                   ?
_refine_ls_wR_factor_gt                  ?
_pd_proc_ls_proof_R_factor               ?
_pd_proc_ls_proof_wR_factor              ?
_refine_ls_R_I_factor                    0.0793

# End of data set 1324483
