Repository: bobleesj/cif-filter-copy

## Overview
This Python toolkit provides a set of tools for processing Crystallographic Information File (CIF) files. It allows for moving files based on unsupported formats, unreasonable distances, and specific tags, copying files based on atomic occupancy and mixing, retrieving file information, and checking CIF folder content against an Excel file.

When you run `python main.py`, a prompt below will appear. 
```
Welcome! Please choose an option to proceed:
[1] Move files based on unsupported CIF format
[2] Move files based on unreasonable distance
[3] Move files based on tags
[4] Move files based on supercell atom count
[5] Copy files based on atomic occupancy and mixing

File: RMX_CIFs_error_label/1324484.cif
##############################################################################
#                                                                            #
# Co-Ho-Sb         # Ho5CoSb2                                      # 1324484 #
#                                                                            #
##############################################################################
#                                                                            #
#                           Pearson's Crystal Data                           #
#      Crystal Structure Database for Inorganic Compounds (on DVD)           #
#                              Release 2023/24                               #
#                  Editors: Pierre Villars and Karin Cenzual                 #
#                                                                            #
#   Copyright (c) ASM International & Material Phases Data System (MPDS),    #
# Switzerland & National Institute for Materials Science (NIMS), Japan, 2023 #
#                   All rights reserved. Version 2023.07                     #
#                                                                            #
#   This copy of Pearson's Crystal Data is licensed to:                      #
#   Hunter College - City University of New York                             #
#                                                                            #
##############################################################################

data_1324484
_audit_creation_date                     2024-02-24
_audit_creation_method
;
Pearson's Crystal Data browser
;
#_database_code_PCD                      1324484
_database_code_PDF                       04-015-9447

# Entry summary

_chemical_formula_structural             'Ho~5~ Co Sb~2~'
_chemical_formula_sum                    'Co Ho5 Sb2'
_chemical_name_mineral                   ?
_chemical_compound_source                ?
_chemical_name_structure_type            Y~2~HfS~5~,oP32,62
_chemical_formula_weight                 1127.1

# Bibliographic data

_publ_section_title
;
On crystal structures of the R~5~CoSb~2~ ternary phases (R= Gd, Tb, Dy, Ho, Er)
;
_journal_coden_ASTM                      JALCEU
_journal_name_full                       'J. Alloys Compd.'
_journal_year                            2008
_journal_volume                          450
_journal_page_first                      272
_journal_page_last                       275
_journal_language                        English
loop_
 _publ_author_name
 _publ_author_address
'Verbovytsky Y.V.'
;
Lviv Ivan Franko National University
Department of Inorganic Chemistry
Lviv
Ukraine
;
'Latka K.'
;
Jagiellonian University
M. Smoluchowski Institute of Physics
Cracow
Poland
;

# Standardized crystallographic data

_cell_length_a                           11.9804
_cell_length_b                           8.7845
_cell_length_c                           7.7914
_cell_angle_alpha                        90
_cell_angle_beta                         90
_cell_angle_gamma                        90
_cell_volume                             819.98
_cell_formula_units_Z                    4
_space_group_IT_number                   62
_space_group_name_H-M_alt                'P n m a'
loop_
 _space_group_symop_id
 _space_group_symop_operation_xyz
 1 'x, y, z'
 2 '1/2-x, -y, 1/2+z'
 3 '1/2-x, 1/2+y, 1/2+z'
 4 '-x, -y, -z'
 5 '-x, 1/2+y, -z'
 6 '1/2+x, 1/2-y, 1/2-z'
 7 '1/2+x, y, 1/2-z'
 8 'x, 1/2-y, z'
loop_
 _atom_type_symbol
 Ho
 Sb
 Co
loop_
 _atom_site_label
 _atom_site_type_symbol
 _atom_site_symmetry_multiplicity
 _atom_site_Wyckoff_symbol
 _atom_site_fract_x
 _atom_site_fract_y
 _atom_site_fract_z
 _atom_site_occupancy
 Ho4 Ho 8 d 0.0674 0.5429 0.178 1
 X Sb 8 d 0.3294 -0.0039 0.068 1
 Ho2 Ho 4 c 0.0043 0.25 0.4652 1
 T Co 4 c 0.0088 0.25 0.0849 1
 Ho3 Ho 4 c 0.1951 0.25 0.8718 1
 Ho1 Ho 4 c 0.2842 0.25 0.3378 1


_exptl_crystal_colour                    gray
_exptl_crystal_density_meas              ?
_exptl_crystal_density_diffrn            9.13
_cell_measurement_temperature            ?
_cell_measurement_radiation              'X-rays, Cu Ka'
_cell_measurement_reflns_used            ?
_diffrn_ambient_temperature              ?
_diffrn_measurement_device               'automatic diffractometer'
_diffrn_measurement_device_type          'Siemens D500'
_diffrn_radiation_type                   'X-rays, Cu Ka'
_diffrn_reflns_number                    ?
_diffrn_reflns_theta_min                 7.5
_diffrn_reflns_theta_max                 60
_pd_proc_2theta_range_min                15
_pd_proc_2theta_range_max                120
_exptl_absorpt_coefficient_mu            ?
_exptl_absorpt_correction_type           ?
_computing_structure_solution            'starting values from the literature'
_refine_ls_number_parameters             ?
_refine_ls_number_reflns                 ?
_refine_ls_R_factor_gt                   ?
_refine_ls_wR_factor_gt                  ?
_pd_proc_ls_proof_R_factor               ?
_pd_proc_ls_proof_wR_factor              ?
_refine_ls_R_I_factor                    0.0808

# End of data set 1324484

File: RMX_CIFs_error_label/1324485.cif
##############################################################################
#                                                                            #
# Co-Er-Sb         # Er5CoSb2                                      # 1324485 #
#                                                                            #
##############################################################################
#                                                                            #
#                           Pearson's Crystal Data                           #
#      Crystal Structure Database for Inorganic Compounds (on DVD)           #
#                              Release 2023/24                               #
#                  Editors: Pierre Villars and Karin Cenzual                 #
#                                                                            #
#   Copyright (c) ASM International & Material Phases Data System (MPDS),    #
# Switzerland & National Institute for Materials Science (NIMS), Japan, 2023 #
#                   All rights reserved. Version 2023.07                     #
#                                                                            #
#   This copy of Pearson's Crystal Data is licensed to:                      #
#   Hunter College - City University of New York                             #
#                                                                            #
##############################################################################

data_1324485
_audit_creation_date                     2024-02-24
_audit_creation_method
;
Pearson's Crystal Data browser
;
#_database_code_PCD                      1324485
_database_code_PDF                       04-015-9448

# Entry summary

_chemical_formula_structural             'Er~5~ Co Sb~2~'
_chemical_formula_sum                    'Co Er5 Sb2'
_chemical_name_mineral                   ?
_chemical_compound_source                ?
_chemical_name_structure_type            Y~2~HfS~5~,oP32,62
_chemical_formula_weight                 1138.7

# Bibliographic data

_publ_section_title
;
On crystal structures of the R~5~CoSb~2~ ternary phases (R= Gd, Tb, Dy, Ho, Er)
;
_journal_coden_ASTM                      JALCEU
_journal_name_full                       'J. Alloys Compd.'
_journal_year                            2008
_journal_volume                          450
_journal_page_first                      272
_journal_page_last                       275
_journal_language                        English
loop_
 _publ_author_name
 _publ_author_address
'Verbovytsky Y.V.'
;
Lviv Ivan Franko National University
Department of Inorganic Chemistry
Lviv
Ukraine
;
'Latka K.'
;
Jagiellonian University
M. Smoluchowski Institute of Physics
Cracow
Poland
;

# Standardized crystallographic data

_cell_length_a                           11.9106
_cell_length_b                           8.7783
_cell_length_c                           7.7632
_cell_angle_alpha                        90
_cell_angle_beta                         90
_cell_angle_gamma                        90
_cell_volume                             811.68
_cell_formula_units_Z                    4
_space_group_IT_number                   62
_space_group_name_H-M_alt                'P n m a'
loop_
 _space_group_symop_id
 _space_group_symop_operation_xyz
 1 'x, y, z'
 2 '1/2-x, -y, 1/2+z'
 3 '1/2-x, 1/2+y, 1/2+z'
 4 '-x, -y, -z'
 5 '-x, 1/2+y, -z'
 6 '1/2+x, 1/2-y, 1/2-z'
 7 '1/2+x, y, 1/2-z'
 8 'x, 1/2-y, z'
loop_
 _atom_type_symbol
 Er
 Sb
 Co
loop_
 _atom_site_label
 _atom_site_type_symbol
 _atom_site_symmetry_multiplicity
 _atom_site_Wyckoff_symbol
 _atom_site_fract_x
 _atom_site_fract_y
 _atom_site_fract_z
 _atom_site_occupancy
 Er4 Er 8 d 0.0691 0.5469 0.174 1
 X Sb 8 d 0.331 -0.0057 0.0688 1
 Er2 Er 4 c 0.0039 0.25 0.4661 1
 T Co 4 c 0.0161 0.25 0.092 1
 Er3 Er 4 c 0.1907 0.25 0.8703 1
 Er1 Er 4 c 0.2834 0.25 0.3339 1


_exptl_crystal_colour                    gray
_exptl_crystal_density_meas              ?
_exptl_crystal_density_diffrn            9.32
_cell_measurement_temperature            ?
_cell_measurement_radiation              'X-rays, Cu Ka'
_cell_measurement_reflns_used            ?
_diffrn_ambient_temperature              ?
_diffrn_measurement_device               'automatic diffractometer'
_diffrn_measurement_device_type          'Siemens D500'
_diffrn_radiation_type                   'X-rays, Cu Ka'
_diffrn_reflns_number                    ?
_diffrn_reflns_theta_min                 7.5
_diffrn_reflns_theta_max                 60
_pd_proc_2theta_range_min                15
_pd_proc_2theta_range_max                120
_exptl_absorpt_coefficient_mu            ?
_exptl_absorpt_correction_type           ?
_computing_structure_solution            'starting values from the literature'
_refine_ls_number_parameters             ?
_refine_ls_number_reflns                 ?
_refine_ls_R_factor_gt                   ?
_refine_ls_wR_factor_gt                  ?
_pd_proc_ls_proof_R_factor               ?
_pd_proc_ls_proof_wR_factor              ?
_refine_ls_R_I_factor                    0.0994

# End of data set 1324485

File: RMX_CIFs_error_label/1324617.cif
##############################################################################
#                                                                            #
# Co-Ge-Pr         # PrCo0.8Ge2                                    # 1324617 #
#                                                                            #
##############################################################################
#                                                                            #
#                           Pearson's Crystal Data                           #
#      Crystal Structure Database for Inorganic Compounds (on DVD)           #
#                              Release 2023/24                               #
#                  Editors: Pierre Villars and Karin Cenzual                 #
#                                                                            #
#   Copyright (c) ASM International & Material Phases Data System (MPDS),    #
# Switzerland & National Institute for Materials Science (NIMS), Japan, 2023 #
#                   All rights reserved. Version 2023.07                     #
#                                                                            #
#   This copy of Pearson's Crystal Data is licensed to:                      #
#   Hunter College - City University of New York                             #
#                                                                            #
##############################################################################

data_1324617
_audit_creation_date                     2024-02-24
_audit_creation_method
;
Pearson's Crystal Data browser
;
#_database_code_PCD                      1324617
_database_code_PDF                       04-015-9542

# Entry summary

_chemical_formula_structural             'Pr Co~0.85~ Ge~2~'
_chemical_formula_sum                    'Co0.85 Ge2 Pr'
_chemical_name_mineral                   ?
_chemical_compound_source                ?
_chemical_name_structure_type            CeNiSi~2~,oS16,63
_chemical_formula_weight                 336.2

# Bibliographic data

_publ_section_title
'Magnetic and electronic properties of RCo~x~Ge~2~ (R= Pr, Nd) compounds'     
_journal_coden_ASTM                      JALCEU
_journal_name_full                       'J. Alloys Compd.'
_journal_year                            2008
_journal_volume                          460
_journal_page_first                      120
_journal_page_last                       124
_journal_language                        English
loop_
 _publ_author_name
 _publ_author_address
'Szytula A.'
;
Jagiellonian University
M. Smoluchowski Institute of Physics
Cracow
Poland
;
'Penc B.'
;
Jagiellonian University
M. Smoluchowski Institute of Physics
Cracow
Poland
;
'Kaczorowski D.'
;
Polish Academy of Sciences (PAN)
Trzebiatowski W. Institute of Low Temperature and Structure Research
Wroclaw
Poland
;
'Arulraj A.'
;
Hahn-Meitner Institute
Berlin Neutron Scattering Center (BENSC)
Berlin
Germany
;
'Baran S.'
;
Jagiellonian University
M. Smoluchowski Institute of Physics
Cracow
Poland
;
'Stusser N.'
;
Hahn-Meitner Institute
Berlin Neutron Scattering Center (BENSC)
Berlin
Germany
;
'Tomala K.'
;
Jagiellonian University
M. Smoluchowski Institute of Physics
Cracow
Poland
;

# Standardized crystallographic data

_cell_length_a                           4.2272
_cell_length_b                           16.7318
_cell_length_c                           4.1618
_cell_angle_alpha                        90
_cell_angle_beta                         90
_cell_angle_gamma                        90
_cell_volume                             294.4
_cell_formula_units_Z                    4
_space_group_IT_number                   63
_space_group_name_H-M_alt                'C m c m'
loop_
 _space_group_symop_id
 _space_group_symop_operation_xyz
 1 'x, y, z'
 2 '-x, -y, -z'
 3 '-x, -y, 1/2+z'
 4 '-x, y, 1/2-z'
 5 '-x, y, z'
 6 'x, -y, -z'
 7 'x, -y, 1/2+z'
 8 'x, y, 1/2-z'
 9 '1/2+x, 1/2+y, z'
 10 '1/2-x, 1/2-y, -z'
 11 '1/2-x, 1/2-y, 1/2+z'
 12 '1/2-x, 1/2+y, 1/2-z'
 13 '1/2-x, 1/2+y, z'
 14 '1/2+x, 1/2-y, -z'
 15 '1/2+x, 1/2-y, 1/2+z'
 16 '1/2+x, 1/2+y, 1/2-z'
loop_
 _atom_type_symbol
 Ge
 Co
 Pr
loop_
 _atom_site_label
 _atom_site_type_symbol
 _atom_site_symmetry_multiplicity
 _atom_site_Wyckoff_symbol
 _atom_site_fract_x
 _atom_site_fract_y
 _atom_site_fract_z
 _atom_site_occupancy
 Ge1 Ge 4 c 0 0.0445 0.25 1
 Co Co 4 c 0 0.1894 0.25 0.85
 R Pr 4 c 0 0.3928 0.25 1
 Ge2 Ge 4 c 0 0.7508 0.25 1


_exptl_crystal_colour                    ?
_exptl_crystal_density_meas              ?
_exptl_crystal_density_diffrn            7.59
_cell_measurement_temperature            10
_cell_measurement_radiation              neutrons
_cell_measurement_wavelength             2.444
_pd_proc_wavelength                      2.444
_cell_measurement_reflns_used            ?
_diffrn_ambient_temperature              10
_diffrn_measurement_device               'automatic diffractometer'
_diffrn_measurement_device_type
;
Germany, Berlin, Hahn-Meitner Institute, Berlin Neutron Scattering Center, BER II reactor, E6
;
_diffrn_radiation_type                   neutrons
_diffrn_radiation_wavelength             2.444
_diffrn_reflns_number                    ?
_exptl_absorpt_coefficient_mu            ?
_exptl_absorpt_correction_type           ?
_computing_structure_solution            'starting values from the literature'
_refine_ls_number_parameters             ?
_refine_ls_number_reflns                 ?
_refine_ls_R_factor_gt                   0.082
_refine_ls_wR_factor_gt                  ?
_pd_proc_ls_proof_R_factor               ?
_pd_proc_ls_proof_wR_factor              ?
_refine_ls_R_I_factor                    0.092

# End of data set 1324617

File: RMX_CIFs_error_label/1324618.cif
##############################################################################
#                                                                            #
# Co-Ge-Pr         # PrCo0.8Ge2                                    # 1324618 #
#                                                                            #
##############################################################################
#                                                                            #
#                           Pearson's Crystal Data                           #
#      Crystal Structure Database for Inorganic Compounds (on DVD)           #
#                              Release 2023/24                               #
#                  Editors: Pierre Villars and Karin Cenzual                 #
#                                                                            #
#   Copyright (c) ASM International & Material Phases Data System (MPDS),    #
# Switzerland & National Institute for Materials Science (NIMS), Japan, 2023 #
#                   All rights reserved. Version 2023.07                     #
#                                                                            #
#   This copy of Pearson's Crystal Data is licensed to:                      #
#   Hunter College - City University of New York                             #
#                                                                            #
##############################################################################

data_1324618
_audit_creation_date                     2024-02-24
_audit_creation_method
;
Pearson's Crystal Data browser
;
#_database_code_PCD                      1324618
_database_code_PDF                       04-015-9543

# Entry summary

_chemical_formula_structural             'Pr Co~0.85~ Ge~2~'
_chemical_formula_sum                    'Co0.85 Ge2 Pr'
_chemical_name_mineral                   ?
_chemical_compound_source                ?
_chemical_name_structure_type            CeNiSi~2~,oS16,63
_chemical_formula_weight                 336.2

# Bibliographic data

_publ_section_title
'Magnetic and electronic properties of RCo~x~Ge~2~ (R= Pr, Nd) compounds'     
_journal_coden_ASTM                      JALCEU
_journal_name_full                       'J. Alloys Compd.'
_journal_year                            2008
_journal_volume                          460
_journal_page_first                      120
_journal_page_last                       124
_journal_language                        English
loop_
 _publ_author_name
 _publ_author_address
'Szytula A.'
;
Jagiellonian University
M. Smoluchowski Institute of Physics
Cracow
Poland
;
'Penc B.'
;
Jagiellonian University
M. Smoluchowski Institute of Physics
Cracow
Poland
;
'Kaczorowski D.'
;
Polish Academy of Sciences (PAN)
Trzebiatowski W. Institute of Low Temperature and Structure Research
Wroclaw
Poland
;
'Arulraj A.'
;
Hahn-Meitner Institute
Berlin Neutron Scattering Center (BENSC)
Berlin
Germany
;
'Baran S.'
;
Jagiellonian University
M. Smoluchowski Institute of Physics
Cracow
Poland
;
'Stusser N.'
;
Hahn-Meitner Institute
Berlin Neutron Scattering Center (BENSC)
Berlin
Germany
;
'Tomala K.'
;
Jagiellonian University
M. Smoluchowski Institute of Physics
Cracow
Poland
;

# Standardized crystallographic data

_cell_length_a                           4.2247
_cell_length_b                           16.7363
_cell_length_c                           4.1611
_cell_angle_alpha                        90
_cell_angle_beta                         90
_cell_angle_gamma                        90
_cell_volume                             294.2
_cell_formula_units_Z                    4
_space_group_IT_number                   63
_space_group_name_H-M_alt                'C m c m'
loop_
 _space_group_symop_id
 _space_group_symop_operation_xyz
 1 'x, y, z'
 2 '-x, -y, -z'
 3 '-x, -y, 1/2+z'
 4 '-x, y, 1/2-z'
 5 '-x, y, z'
 6 'x, -y, -z'
 7 'x, -y, 1/2+z'
 8 'x, y, 1/2-z'
 9 '1/2+x, 1/2+y, z'
 10 '1/2-x, 1/2-y, -z'
 11 '1/2-x, 1/2-y, 1/2+z'
 12 '1/2-x, 1/2+y, 1/2-z'
 13 '1/2-x, 1/2+y, z'
 14 '1/2+x, 1/2-y, -z'
 15 '1/2+x, 1/2-y, 1/2+z'
 16 '1/2+x, 1/2+y, 1/2-z'
loop_
 _atom_type_symbol
 Ge
 Co
 Pr
loop_
 _atom_site_label
 _atom_site_type_symbol
 _atom_site_symmetry_multiplicity
 _atom_site_Wyckoff_symbol
 _atom_site_fract_x
 _atom_site_fract_y
 _atom_site_fract_z
 _atom_site_occupancy
 Ge1 Ge 4 c 0 0.0431 0.25 1
 Co Co 4 c 0 0.1886 0.25 0.85
 R Pr 4 c 0 0.3913 0.25 1
 Ge2 Ge 4 c 0 0.7499 0.25 1


_exptl_crystal_colour                    ?
_exptl_crystal_density_meas              ?
_exptl_crystal_density_diffrn            7.59
_cell_measurement_temperature            1.5
_cell_measurement_radiation              neutrons
_cell_measurement_wavelength             2.444
_pd_proc_wavelength                      2.444
_cell_measurement_reflns_used            ?
_diffrn_ambient_temperature              1.5
_diffrn_measurement_device               'automatic diffractometer'
_diffrn_measurement_device_type
;
Germany, Berlin, Hahn-Meitner Institute, Berlin Neutron Scattering Center, BER II reactor, E6
;
_diffrn_radiation_type                   neutrons
_diffrn_radiation_wavelength             2.444
_diffrn_reflns_number                    ?
_exptl_absorpt_coefficient_mu            ?
_exptl_absorpt_correction_type           ?
_computing_structure_solution            'starting values from the literature'
_refine_ls_number_parameters             ?
_refine_ls_number_reflns                 ?
_refine_ls_R_factor_gt                   0.064
_refine_ls_wR_factor_gt                  ?
_pd_proc_ls_proof_R_factor               ?
_pd_proc_ls_proof_wR_factor              ?
_refine_ls_R_I_factor                    0.076

# End of data set 1324618

File: RMX_CIFs_error_label/1324619.cif
##############################################################################
#                                                                            #
# Co-Ge-Nd         # NdCo0.83Ge2                                   # 1324619 #
#                                                                            #
##############################################################################
#                                                                            #
#                           Pearson's Crystal Data                           #
#      Crystal Structure Database for Inorganic Compounds (on DVD)           #
#                              Release 2023/24                               #
#                  Editors: Pierre Villars and Karin Cenzual                 #
#                                                                            #
#   Copyright (c) ASM International & Material Phases Data System (MPDS),    #
# Switzerland & National Institute for Materials Science (NIMS), Japan, 2023 #
#                   All rights reserved. Version 2023.07                     #
#                                                                            #
#   This copy of Pearson's Crystal Data is licensed to:                      #
#   Hunter College - City University of New York                             #
#                                                                            #
##############################################################################

data_1324619
_audit_creation_date                     2024-02-24
_audit_creation_method
;
Pearson's Crystal Data browser
;
#_database_code_PCD                      1324619
_database_code_PDF                       04-015-9544

# Entry summary

_chemical_formula_structural             'Nd Co~0.82~ Ge~2~'
_chemical_formula_sum                    'Co0.82 Ge2 Nd'
_chemical_name_mineral                   ?
_chemical_compound_source                ?
_chemical_name_structure_type            CeNiSi~2~,oS16,63
_chemical_formula_weight                 337.7

# Bibliographic data

_publ_section_title
'Magnetic and electronic properties of RCo~x~Ge~2~ (R= Pr, Nd) compounds'     
_journal_coden_ASTM                      JALCEU
_journal_name_full                       'J. Alloys Compd.'
_journal_year                            2008
_journal_volume                          460
_journal_page_first                      120
_journal_page_last                       124
_journal_language                        English
loop_
 _publ_author_name
 _publ_author_address
'Szytula A.'
;
Jagiellonian University
M. Smoluchowski Institute of Physics
Cracow
Poland
;
'Penc B.'
;
Jagiellonian University
M. Smoluchowski Institute of Physics
Cracow
Poland
;
'Kaczorowski D.'
;
Polish Academy of Sciences (PAN)
Trzebiatowski W. Institute of Low Temperature and Structure Research
Wroclaw
Poland
;
'Arulraj A.'
;
Hahn-Meitner Institute
Berlin Neutron Scattering Center (BENSC)
Berlin
Germany
;
'Baran S.'
;
Jagiellonian University
M. Smoluchowski Institute of Physics
Cracow
Poland
;
'Stusser N.'
;
Hahn-Meitner Institute
Berlin Neutron Scattering Center (BENSC)
Berlin
Germany
;
'Tomala K.'
;
Jagiellonian University
M. Smoluchowski Institute of Physics
Cracow
Poland
;

# Standardized crystallographic data

_cell_length_a                           4.2028
_cell_length_b                           16.648
_cell_length_c                           4.1473
_cell_angle_alpha                        90
_cell_angle_beta                         90
_cell_angle_gamma                        90
_cell_volume                             290.2
_cell_formula_units_Z                    4
_space_group_IT_number                   63
_space_group_name_H-M_alt                'C m c m'
loop_
 _space_group_symop_id
 _space_group_symop_operation_xyz
 1 'x, y, z'
 2 '-x, -y, -z'
 3 '-x, -y, 1/2+z'
 4 '-x, y, 1/2-z'
 5 '-x, y, z'
 6 'x, -y, -z'
 7 'x, -y, 1/2+z'
 8 'x, y, 1/2-z'
 9 '1/2+x, 1/2+y, z'
 10 '1/2-x, 1/2-y, -z'
 11 '1/2-x, 1/2-y, 1/2+z'
 12 '1/2-x, 1/2+y, 1/2-z'
 13 '1/2-x, 1/2+y, z'
 14 '1/2+x, 1/2-y, -z'
 15 '1/2+x, 1/2-y, 1/2+z'
 16 '1/2+x, 1/2+y, 1/2-z'
loop_
 _atom_type_symbol
 Ge
 Co
 Nd
loop_
 _atom_site_label
 _atom_site_type_symbol
 _atom_site_symmetry_multiplicity
 _atom_site_Wyckoff_symbol
 _atom_site_fract_x
 _atom_site_fract_y
 _atom_site_fract_z
 _atom_site_occupancy
 Ge1 Ge 4 c 0 0.0443 0.25 1
 Co Co 4 c 0 0.1845 0.25 0.82
 R Nd 4 c 0 0.3932 0.25 1
 Ge2 Ge 4 c 0 0.7503 0.25 1


_exptl_crystal_colour                    ?
_exptl_crystal_density_meas              ?
_exptl_crystal_density_diffrn            7.73
_cell_measurement_temperature            5
_cell_measurement_radiation              neutrons
_cell_measurement_wavelength             2.444
_pd_proc_wavelength                      2.444
_cell_measurement_reflns_used            ?
_diffrn_ambient_temperature              5
_diffrn_measurement_device               'automatic diffractometer'
_diffrn_measurement_device_type
;
Germany, Berlin, Hahn-Meitner Institute, Berlin Neutron Scattering Center, BER II reactor, E6
;
_diffrn_radiation_type                   neutrons
_diffrn_radiation_wavelength             2.444
_diffrn_reflns_number                    ?
_exptl_absorpt_coefficient_mu            ?
_exptl_absorpt_correction_type           ?
_computing_structure_solution            'starting values from the literature'
_refine_ls_number_parameters             ?
_refine_ls_number_reflns                 ?
_refine_ls_R_factor_gt                   0.039
_refine_ls_wR_factor_gt                  ?
_pd_proc_ls_proof_R_factor               ?
_pd_proc_ls_proof_wR_factor              ?
_refine_ls_R_I_factor                    0.048

# End of data set 1324619

File: RMX_CIFs_error_label/1324620.cif
##############################################################################
#                                                                            #
# Co-Ge-Nd         # NdCo0.83Ge2                                   # 1324620 #
#                                                                            #
##############################################################################
#                                                                            #
#                           Pearson's Crystal Data                           #
#      Crystal Structure Database for Inorganic Compounds (on DVD)           #
#                              Release 2023/24                               #
#                  Editors: Pierre Villars and Karin Cenzual                 #
#                                                                            #
#   Copyright (c) ASM International & Material Phases Data System (MPDS),    #
# Switzerland & National Institute for Materials Science (NIMS), Japan, 2023 #
#                   All rights reserved. Version 2023.07                     #
#                                                                            #
#   This copy of Pearson's Crystal Data is licensed to:                      #
#   Hunter College - City University of New York                             #
#                                                                            #
##############################################################################

data_1324620
_audit_creation_date                     2024-02-24
_audit_creation_method
;
Pearson's Crystal Data browser
;
#_database_code_PCD                      1324620
_database_code_PDF                       04-015-9545

# Entry summary

_chemical_formula_structural             'Nd Co~0.82~ Ge~2~'
_chemical_formula_sum                    'Co0.82 Ge2 Nd'
_chemical_name_mineral                   ?
_chemical_compound_source                ?
_chemical_name_structure_type            CeNiSi~2~,oS16,63
_chemical_formula_weight                 337.7

# Bibliographic data

_publ_section_title
'Magnetic and electronic properties of RCo~x~Ge~2~ (R= Pr, Nd) compounds'     
_journal_coden_ASTM                      JALCEU
_journal_name_full                       'J. Alloys Compd.'
_journal_year                            2008
_journal_volume                          460
_journal_page_first                      120
_journal_page_last                       124
_journal_language                        English
loop_
 _publ_author_name
 _publ_author_address
'Szytula A.'
;
Jagiellonian University
M. Smoluchowski Institute of Physics
Cracow
Poland
;
'Penc B.'
;
Jagiellonian University
M. Smoluchowski Institute of Physics
Cracow
Poland
;
'Kaczorowski D.'
;
Polish Academy of Sciences (PAN)
Trzebiatowski W. Institute of Low Temperature and Structure Research
Wroclaw
Poland
;
'Arulraj A.'
;
Hahn-Meitner Institute
Berlin Neutron Scattering Center (BENSC)
Berlin
Germany
;
'Baran S.'
;
Jagiellonian University
M. Smoluchowski Institute of Physics
Cracow
Poland
;
'Stusser N.'
;
Hahn-Meitner Institute
Berlin Neutron Scattering Center (BENSC)
Berlin
Germany
;
'Tomala K.'
;
Jagiellonian University
M. Smoluchowski Institute of Physics
Cracow
Poland
;

# Standardized crystallographic data

_cell_length_a                           4.2021
_cell_length_b                           16.6477
_cell_length_c                           4.1467
_cell_angle_alpha                        90
_cell_angle_beta                         90
_cell_angle_gamma                        90
_cell_volume                             290.1
_cell_formula_units_Z                    4
_space_group_IT_number                   63
_space_group_name_H-M_alt                'C m c m'
loop_
 _space_group_symop_id
 _space_group_symop_operation_xyz
 1 'x, y, z'
 2 '-x, -y, -z'
 3 '-x, -y, 1/2+z'
 4 '-x, y, 1/2-z'
 5 '-x, y, z'
 6 'x, -y, -z'
 7 'x, -y, 1/2+z'
 8 'x, y, 1/2-z'
 9 '1/2+x, 1/2+y, z'
 10 '1/2-x, 1/2-y, -z'
 11 '1/2-x, 1/2-y, 1/2+z'
 12 '1/2-x, 1/2+y, 1/2-z'
 13 '1/2-x, 1/2+y, z'
 14 '1/2+x, 1/2-y, -z'
 15 '1/2+x, 1/2-y, 1/2+z'
 16 '1/2+x, 1/2+y, 1/2-z'
loop_
 _atom_type_symbol
 Ge
 Co
 Nd
loop_
 _atom_site_label
 _atom_site_type_symbol
 _atom_site_symmetry_multiplicity
 _atom_site_Wyckoff_symbol
 _atom_site_fract_x
 _atom_site_fract_y
 _atom_site_fract_z
 _atom_site_occupancy
 Ge1 Ge 4 c 0 0.0443 0.25 1
 Co Co 4 c 0 0.1824 0.25 0.82
 R Nd 4 c 0 0.3934 0.25 1
 Ge2 Ge 4 c 0 0.7502 0.25 1


_exptl_crystal_colour                    ?
_exptl_crystal_density_meas              ?
_exptl_crystal_density_diffrn            7.73
_cell_measurement_temperature            1.5
_cell_measurement_radiation              neutrons
_cell_measurement_wavelength             2.444
_pd_proc_wavelength                      2.444
_cell_measurement_reflns_used            ?
_diffrn_ambient_temperature              1.5
_diffrn_measurement_device               'automatic diffractometer'
_diffrn_measurement_device_type
;
Germany, Berlin, Hahn-Meitner Institute, Berlin Neutron Scattering Center, BER II reactor, E6
;
_diffrn_radiation_type                   neutrons
_diffrn_radiation_wavelength             2.444
_diffrn_reflns_number                    ?
_exptl_absorpt_coefficient_mu            ?
_exptl_absorpt_correction_type           ?
_computing_structure_solution            'starting values from the literature'
_refine_ls_number_parameters             ?
_refine_ls_number_reflns                 ?
_refine_ls_R_factor_gt                   0.041
_refine_ls_wR_factor_gt                  ?
_pd_proc_ls_proof_R_factor               ?
_pd_proc_ls_proof_wR_factor              ?
_refine_ls_R_I_factor                    0.048

# End of data set 1324620

File: RMX_CIFs_error_label/1410078.cif
##############################################################################
#                                                                            #
# Co-In-La         # LaCoIn5                                       # 1410078 #
#                                                                            #
##############################################################################
#                                                                            #
#                           Pearson's Crystal Data                           #
#      Crystal Structure Database for Inorganic Compounds (on DVD)           #
#                              Release 2023/24                               #
#                  Editors: Pierre Villars and Karin Cenzual                 #
#                                                                            #
#   Copyright (c) ASM International & Material Phases Data System (MPDS),    #
# Switzerland & National Institute for Materials Science (NIMS), Japan, 2023 #
#                   All rights reserved. Version 2023.07                     #
#                                                                            #
#   This copy of Pearson's Crystal Data is licensed to:                      #
#   Hunter College - City University of New York                             #
#                                                                            #
##############################################################################

data_1410078
_audit_creation_date                     2024-02-24
_audit_creation_method
;
Pearson's Crystal Data browser
;
#_database_code_PCD                      1410078
_database_code_PDF                       04-010-4444

# Entry summary

_chemical_formula_structural             'La Co In~5~'
_chemical_formula_sum                    'Co In5 La'
_chemical_name_mineral                   ?
_chemical_compound_source                ?
_chemical_name_structure_type            HoCoGa~5~,tP7,123
_chemical_formula_weight                 771.9

# Bibliographic data

_publ_section_title
'Crystal Growth and Structure Determination of LaMIn~5~ (M= Co, Rh, Ir)'      
_journal_coden_ASTM                      JSSCBI
_journal_name_full                       'J. Solid State Chem.'
_journal_year                            2002
_journal_volume                          166
_journal_page_first                      245
_journal_page_last                       250
_journal_language                        English
loop_
 _publ_author_name
 _publ_author_address
'Macaluso R.T.'
;
Louisiana State University (LSU)
Department of Chemistry
Baton Rouge
U.S.A. Louisiana
;
'Sarrao J.L.'
;
Los Alamos National Laboratory (LANL)
Los Alamos National Laboratory (LANL)
Los Alamos
U.S.A. New Mexico
;
'Pagliuso P.G.'
;
Los Alamos National Laboratory (LANL)
Los Alamos National Laboratory (LANL)
Los Alamos
U.S.A. New Mexico
;
'Moreno N.O.'
;
Los Alamos National Laboratory (LANL)
Los Alamos National Laboratory (LANL)
Los Alamos
U.S.A. New Mexico
;
'Goodrich R.G.'
;
Louisiana State University (LSU)
Department of Physics and Astronomy
Baton Rouge
U.S.A. Louisiana
;
'Browne D.A.'
;
Louisiana State University (LSU)
Department of Physics and Astronomy
Baton Rouge
U.S.A. Louisiana
;
'Fronczek F.R.'
;
Louisiana State University (LSU)
Department of Chemistry
Baton Rouge
U.S.A. Louisiana
;
'Chan J.Y.'
;
Louisiana State University (LSU)
Department of Chemistry
Baton Rouge
U.S.A. Louisiana
;

# Standardized crystallographic data

_cell_length_a                           4.6399
_cell_length_b                           4.6399
_cell_length_c                           7.6151
_cell_angle_alpha                        90
_cell_angle_beta                         90
_cell_angle_gamma                        90
_cell_volume                             163.9
_cell_formula_units_Z                    1
_space_group_IT_number                   123
_space_group_name_H-M_alt                'P 4/m m m'
loop_
 _space_group_symop_id
 _space_group_symop_operation_xyz
 1 'x, y, z'
 2 '-x, -y, -z'
 3 '-x, -y, z'
 4 '-x, y, -z'
 5 '-x, y, z'
 6 '-y, -x, -z'
 7 '-y, -x, z'
 8 '-y, x, -z'
 9 '-y, x, z'
 10 'x, -y, -z'
 11 'x, -y, z'
 12 'x, y, -z'
 13 'y, -x, -z'
 14 'y, -x, z'
 15 'y, x, -z'
 16 'y, x, z'
loop_
 _atom_type_symbol
 In
 Co
 La
loop_
 _atom_site_label
 _atom_site_type_symbol
 _atom_site_symmetry_multiplicity
 _atom_site_Wyckoff_symbol
 _atom_site_fract_x
 _atom_site_fract_y
 _atom_site_fract_z
 _atom_site_occupancy
 In2 In 4 i 0 0.5 0.31134 1
 In1 In 1 c 0.5 0.5 0 1
 M Co 1 b 0 0 0.5 1
 La La 1 a 0 0 0 1


_exptl_crystal_colour                    gray
_exptl_crystal_density_meas              ?
_exptl_crystal_density_diffrn            7.82
_cell_measurement_temperature            298
_cell_measurement_radiation              'X-rays, Mo Ka'
_cell_measurement_wavelength             0.71073
_cell_measurement_reflns_used            ?
_diffrn_ambient_temperature              298
_diffrn_measurement_device               'automatic diffractometer'
_diffrn_measurement_device_type          'Nonius KAPPA'
_diffrn_radiation_type                   'X-rays, Mo Ka'
_diffrn_radiation_wavelength             0.71073
_diffrn_reflns_number                    1404
_diffrn_reflns_theta_min                 2.5
_diffrn_reflns_theta_max                 35
_exptl_absorpt_coefficient_mu            25.96
_exptl_absorpt_correction_type           yes
_computing_structure_solution            'direct methods, Fourier synthesis'
_refine_ls_number_parameters             12
_refine_ls_number_reflns                 239
_refine_ls_R_factor_gt                   0.036
_refine_ls_wR_factor_gt                  0.103

# End of data set 1410078
