Repository: bobleesj/cif-filter-copy

## Overview
This Python toolkit provides a set of tools for processing Crystallographic Information File (CIF) files. It allows for moving files based on unsupported formats, unreasonable distances, and specific tags, copying files based on atomic occupancy and mixing, retrieving file information, and checking CIF folder content against an Excel file.

When you run `python main.py`, a prompt below will appear. 
```
Welcome! Please choose an option to proceed:
[1] Move files based on unsupported CIF format
[2] Move files based on unreasonable distance
[3] Move files based on tags
[4] Move files based on supercell atom count
[5] Copy files based on atomic occupancy and mixing

File: RMX_CIFs_error_label/1411130.cif
##############################################################################
#                                                                            #
# Er-Ga-Pd         # ErPdGa                                        # 1411130 #
#                                                                            #
##############################################################################
#                                                                            #
#                           Pearson's Crystal Data                           #
#      Crystal Structure Database for Inorganic Compounds (on DVD)           #
#                              Release 2023/24                               #
#                  Editors: Pierre Villars and Karin Cenzual                 #
#                                                                            #
#   Copyright (c) ASM International & Material Phases Data System (MPDS),    #
# Switzerland & National Institute for Materials Science (NIMS), Japan, 2023 #
#                   All rights reserved. Version 2023.07                     #
#                                                                            #
#   This copy of Pearson's Crystal Data is licensed to:                      #
#   Hunter College - City University of New York                             #
#                                                                            #
##############################################################################

data_1411130
_audit_creation_date                     2024-02-24
_audit_creation_method
;
Pearson's Crystal Data browser
;
#_database_code_PCD                      1411130
_database_code_PDF                       04-010-5328

# Entry summary

_chemical_formula_structural             'Er Pd Ga'
_chemical_formula_sum                    'Er Ga Pd'
_chemical_name_mineral                   ?
_chemical_compound_source                ?
_chemical_name_structure_type            TiNiSi,oP12,62
_chemical_formula_weight                 343.4

# Bibliographic data

_publ_section_title
'Magnetic properties of RPdGa (R= Gd-Er) compounds'                           
_journal_coden_ASTM                      JALCEU
_journal_name_full                       'J. Alloys Compd.'
_journal_year                            2000
_journal_volume                          305
_journal_page_first                      24
_journal_page_last                       31
_journal_language                        English
loop_
 _publ_author_name
 _publ_author_address
'Penc B.'
;
Jagiellonian University
M. Smoluchowski Institute of Physics
Cracow
Poland
;
'Hofmann M.'
;
Hahn-Meitner Institute
Berlin Neutron Scattering Center (BENSC)
Berlin
Germany
;
'Leciejewicz J.'
;
Warsaw University of Technology (PW)
Institute of Nuclear Chemistry and Technology
Warsaw
Poland
;
'Szytula A.'
;
Jagiellonian University
M. Smoluchowski Institute of Physics
Cracow
Poland
;
'Zygmunt A.'
;
Polish Academy of Sciences (PAN)
Trzebiatowski W. Institute of Low Temperature and Structure Research
Wroclaw
Poland
;

# Standardized crystallographic data

_cell_length_a                           6.8486
_cell_length_b                           4.4138
_cell_length_c                           7.5792
_cell_angle_alpha                        90
_cell_angle_beta                         90
_cell_angle_gamma                        90
_cell_volume                             229.1
_cell_formula_units_Z                    4
_space_group_IT_number                   62
_space_group_name_H-M_alt                'P n m a'
loop_
 _space_group_symop_id
 _space_group_symop_operation_xyz
 1 'x, y, z'
 2 '1/2-x, -y, 1/2+z'
 3 '1/2-x, 1/2+y, 1/2+z'
 4 '-x, -y, -z'
 5 '-x, 1/2+y, -z'
 6 '1/2+x, 1/2-y, 1/2-z'
 7 '1/2+x, y, 1/2-z'
 8 'x, 1/2-y, z'
loop_
 _atom_type_symbol
 Er
 Ga
 Pd
loop_
 _atom_site_label
 _atom_site_type_symbol
 _atom_site_symmetry_multiplicity
 _atom_site_Wyckoff_symbol
 _atom_site_fract_x
 _atom_site_fract_y
 _atom_site_fract_z
 _atom_site_occupancy
 R Er 4 c 0.0108 0.25 0.6994 1
 Ga Ga 4 c 0.1993 0.25 0.0683 1
 Pd Pd 4 c 0.2847 0.25 0.4007 1


_exptl_crystal_colour                    ?
_exptl_crystal_density_meas              ?
_exptl_crystal_density_diffrn            9.96
_cell_measurement_temperature            ?
_cell_measurement_radiation              'X-rays, Co Ka'
_cell_measurement_reflns_used            ?
_diffrn_ambient_temperature              ?
_diffrn_measurement_device               'automatic diffractometer'
_diffrn_measurement_device_type          ?
_diffrn_radiation_type                   'X-rays, Co Ka'
_diffrn_reflns_number                    ?
_exptl_absorpt_coefficient_mu            ?
_exptl_absorpt_correction_type           ?
_computing_structure_solution
'starting values derived from related structure, Fourier synthesis'           
_refine_ls_number_parameters             ?
_refine_ls_number_reflns                 ?
_refine_ls_R_factor_gt                   ?
_refine_ls_wR_factor_gt                  ?
_pd_proc_ls_proof_R_factor               0.072
_pd_proc_ls_proof_wR_factor              ?
_refine_ls_R_I_factor                    0.084

# End of data set 1411130

File: RMX_CIFs_error_label/1411131.cif
##############################################################################
#                                                                            #
# Ga-Pd-Tb         # TbPdGa                                        # 1411131 #
#                                                                            #
##############################################################################
#                                                                            #
#                           Pearson's Crystal Data                           #
#      Crystal Structure Database for Inorganic Compounds (on DVD)           #
#                              Release 2023/24                               #
#                  Editors: Pierre Villars and Karin Cenzual                 #
#                                                                            #
#   Copyright (c) ASM International & Material Phases Data System (MPDS),    #
# Switzerland & National Institute for Materials Science (NIMS), Japan, 2023 #
#                   All rights reserved. Version 2023.07                     #
#                                                                            #
#   This copy of Pearson's Crystal Data is licensed to:                      #
#   Hunter College - City University of New York                             #
#                                                                            #
##############################################################################

data_1411131
_audit_creation_date                     2024-02-24
_audit_creation_method
;
Pearson's Crystal Data browser
;
#_database_code_PCD                      1411131
_database_code_PDF                       04-010-5329

# Entry summary

_chemical_formula_structural             'Tb Pd Ga'
_chemical_formula_sum                    'Ga Pd Tb'
_chemical_name_mineral                   ?
_chemical_compound_source                ?
_chemical_name_structure_type            TiNiSi,oP12,62
_chemical_formula_weight                 335.0

# Bibliographic data

_publ_section_title
'Magnetic properties of RPdGa (R= Gd-Er) compounds'                           
_journal_coden_ASTM                      JALCEU
_journal_name_full                       'J. Alloys Compd.'
_journal_year                            2000
_journal_volume                          305
_journal_page_first                      24
_journal_page_last                       31
_journal_language                        English
loop_
 _publ_author_name
 _publ_author_address
'Penc B.'
;
Jagiellonian University
M. Smoluchowski Institute of Physics
Cracow
Poland
;
'Hofmann M.'
;
Hahn-Meitner Institute
Berlin Neutron Scattering Center (BENSC)
Berlin
Germany
;
'Leciejewicz J.'
;
Warsaw University of Technology (PW)
Institute of Nuclear Chemistry and Technology
Warsaw
Poland
;
'Szytula A.'
;
Jagiellonian University
M. Smoluchowski Institute of Physics
Cracow
Poland
;
'Zygmunt A.'
;
Polish Academy of Sciences (PAN)
Trzebiatowski W. Institute of Low Temperature and Structure Research
Wroclaw
Poland
;

# Standardized crystallographic data

_cell_length_a                           6.8779
_cell_length_b                           4.4137
_cell_length_c                           7.5954
_cell_angle_alpha                        90
_cell_angle_beta                         90
_cell_angle_gamma                        90
_cell_volume                             230.6
_cell_formula_units_Z                    4
_space_group_IT_number                   62
_space_group_name_H-M_alt                'P n m a'
loop_
 _space_group_symop_id
 _space_group_symop_operation_xyz
 1 'x, y, z'
 2 '1/2-x, -y, 1/2+z'
 3 '1/2-x, 1/2+y, 1/2+z'
 4 '-x, -y, -z'
 5 '-x, 1/2+y, -z'
 6 '1/2+x, 1/2-y, 1/2-z'
 7 '1/2+x, y, 1/2-z'
 8 'x, 1/2-y, z'
loop_
 _atom_type_symbol
 Tb
 Ga
 Pd
loop_
 _atom_site_label
 _atom_site_type_symbol
 _atom_site_symmetry_multiplicity
 _atom_site_Wyckoff_symbol
 _atom_site_fract_x
 _atom_site_fract_y
 _atom_site_fract_z
 _atom_site_occupancy
 R Tb 4 c 0.0053 0.25 0.6885 1
 Ga Ga 4 c 0.1616 0.25 0.0528 1
 Pd Pd 4 c 0.2743 0.25 0.4003 1


_exptl_crystal_colour                    ?
_exptl_crystal_density_meas              ?
_exptl_crystal_density_diffrn            9.65
_cell_measurement_temperature            40
_cell_measurement_radiation              neutrons
_cell_measurement_wavelength             2.441
_pd_proc_wavelength                      2.441
_cell_measurement_reflns_used            ?
_diffrn_ambient_temperature              40
_diffrn_measurement_device               'automatic diffractometer'
_diffrn_measurement_device_type
;
Germany, Berlin, Hahn-Meitner Institute, Berlin Neutron Scattering Center, BER II reactor, E6
;
_diffrn_radiation_type                   neutrons
_diffrn_radiation_wavelength             2.441
_diffrn_reflns_number                    ?
_exptl_absorpt_coefficient_mu            ?
_exptl_absorpt_correction_type           ?
_computing_structure_solution
'starting values derived from related structure, Fourier synthesis'           
_refine_ls_number_parameters             ?
_refine_ls_number_reflns                 ?
_refine_ls_R_factor_gt                   ?
_refine_ls_wR_factor_gt                  ?
_pd_proc_ls_proof_R_factor               0.0752
_pd_proc_ls_proof_wR_factor              ?
_refine_ls_R_I_factor                    0.0574

# End of data set 1411131

File: RMX_CIFs_error_label/1411132.cif
##############################################################################
#                                                                            #
# Ga-Ho-Pd         # HoPdGa                                        # 1411132 #
#                                                                            #
##############################################################################
#                                                                            #
#                           Pearson's Crystal Data                           #
#      Crystal Structure Database for Inorganic Compounds (on DVD)           #
#                              Release 2023/24                               #
#                  Editors: Pierre Villars and Karin Cenzual                 #
#                                                                            #
#   Copyright (c) ASM International & Material Phases Data System (MPDS),    #
# Switzerland & National Institute for Materials Science (NIMS), Japan, 2023 #
#                   All rights reserved. Version 2023.07                     #
#                                                                            #
#   This copy of Pearson's Crystal Data is licensed to:                      #
#   Hunter College - City University of New York                             #
#                                                                            #
##############################################################################

data_1411132
_audit_creation_date                     2024-02-24
_audit_creation_method
;
Pearson's Crystal Data browser
;
#_database_code_PCD                      1411132
_database_code_PDF                       04-010-5330

# Entry summary

_chemical_formula_structural             'Ho Pd Ga'
_chemical_formula_sum                    'Ga Ho Pd'
_chemical_name_mineral                   ?
_chemical_compound_source                ?
_chemical_name_structure_type            TiNiSi,oP12,62
_chemical_formula_weight                 341.1

# Bibliographic data

_publ_section_title
'Magnetic properties of RPdGa (R= Gd-Er) compounds'                           
_journal_coden_ASTM                      JALCEU
_journal_name_full                       'J. Alloys Compd.'
_journal_year                            2000
_journal_volume                          305
_journal_page_first                      24
_journal_page_last                       31
_journal_language                        English
loop_
 _publ_author_name
 _publ_author_address
'Penc B.'
;
Jagiellonian University
M. Smoluchowski Institute of Physics
Cracow
Poland
;
'Hofmann M.'
;
Hahn-Meitner Institute
Berlin Neutron Scattering Center (BENSC)
Berlin
Germany
;
'Leciejewicz J.'
;
Warsaw University of Technology (PW)
Institute of Nuclear Chemistry and Technology
Warsaw
Poland
;
'Szytula A.'
;
Jagiellonian University
M. Smoluchowski Institute of Physics
Cracow
Poland
;
'Zygmunt A.'
;
Polish Academy of Sciences (PAN)
Trzebiatowski W. Institute of Low Temperature and Structure Research
Wroclaw
Poland
;

# Standardized crystallographic data

_cell_length_a                           6.8619
_cell_length_b                           4.4243
_cell_length_c                           7.6061
_cell_angle_alpha                        90
_cell_angle_beta                         90
_cell_angle_gamma                        90
_cell_volume                             230.9
_cell_formula_units_Z                    4
_space_group_IT_number                   62
_space_group_name_H-M_alt                'P n m a'
loop_
 _space_group_symop_id
 _space_group_symop_operation_xyz
 1 'x, y, z'
 2 '1/2-x, -y, 1/2+z'
 3 '1/2-x, 1/2+y, 1/2+z'
 4 '-x, -y, -z'
 5 '-x, 1/2+y, -z'
 6 '1/2+x, 1/2-y, 1/2-z'
 7 '1/2+x, y, 1/2-z'
 8 'x, 1/2-y, z'
loop_
 _atom_type_symbol
 Ho
 Ga
 Pd
loop_
 _atom_site_label
 _atom_site_type_symbol
 _atom_site_symmetry_multiplicity
 _atom_site_Wyckoff_symbol
 _atom_site_fract_x
 _atom_site_fract_y
 _atom_site_fract_z
 _atom_site_occupancy
 R Ho 4 c 0.0248 0.25 0.6972 1
 Ga Ga 4 c 0.1713 0.25 0.0602 1
 Pd Pd 4 c 0.2876 0.25 0.4115 1


_exptl_crystal_colour                    ?
_exptl_crystal_density_meas              ?
_exptl_crystal_density_diffrn            9.81
_cell_measurement_temperature            7
_cell_measurement_radiation              neutrons
_cell_measurement_wavelength             2.441
_pd_proc_wavelength                      2.441
_cell_measurement_reflns_used            ?
_diffrn_ambient_temperature              7
_diffrn_measurement_device               'automatic diffractometer'
_diffrn_measurement_device_type
;
Germany, Berlin, Hahn-Meitner Institute, Berlin Neutron Scattering Center, BER II reactor, E6
;
_diffrn_radiation_type                   neutrons
_diffrn_radiation_wavelength             2.441
_diffrn_reflns_number                    ?
_exptl_absorpt_coefficient_mu            ?
_exptl_absorpt_correction_type           ?
_computing_structure_solution
'starting values derived from related structure, Fourier synthesis'           
_refine_ls_number_parameters             ?
_refine_ls_number_reflns                 ?
_refine_ls_R_factor_gt                   ?
_refine_ls_wR_factor_gt                  ?
_pd_proc_ls_proof_R_factor               0.0428
_pd_proc_ls_proof_wR_factor              ?
_refine_ls_R_I_factor                    0.0514

# End of data set 1411132

File: RMX_CIFs_error_label/1411133.cif
##############################################################################
#                                                                            #
# Er-Ga-Pd         # ErPdGa                                        # 1411133 #
#                                                                            #
##############################################################################
#                                                                            #
#                           Pearson's Crystal Data                           #
#      Crystal Structure Database for Inorganic Compounds (on DVD)           #
#                              Release 2023/24                               #
#                  Editors: Pierre Villars and Karin Cenzual                 #
#                                                                            #
#   Copyright (c) ASM International & Material Phases Data System (MPDS),    #
# Switzerland & National Institute for Materials Science (NIMS), Japan, 2023 #
#                   All rights reserved. Version 2023.07                     #
#                                                                            #
#   This copy of Pearson's Crystal Data is licensed to:                      #
#   Hunter College - City University of New York                             #
#                                                                            #
##############################################################################

data_1411133
_audit_creation_date                     2024-02-24
_audit_creation_method
;
Pearson's Crystal Data browser
;
#_database_code_PCD                      1411133
_database_code_PDF                       04-010-5331

# Entry summary

_chemical_formula_structural             'Er Pd Ga'
_chemical_formula_sum                    'Er Ga Pd'
_chemical_name_mineral                   ?
_chemical_compound_source                ?
_chemical_name_structure_type            TiNiSi,oP12,62
_chemical_formula_weight                 343.4

# Bibliographic data

_publ_section_title
'Magnetic properties of RPdGa (R= Gd-Er) compounds'                           
_journal_coden_ASTM                      JALCEU
_journal_name_full                       'J. Alloys Compd.'
_journal_year                            2000
_journal_volume                          305
_journal_page_first                      24
_journal_page_last                       31
_journal_language                        English
loop_
 _publ_author_name
 _publ_author_address
'Penc B.'
;
Jagiellonian University
M. Smoluchowski Institute of Physics
Cracow
Poland
;
'Hofmann M.'
;
Hahn-Meitner Institute
Berlin Neutron Scattering Center (BENSC)
Berlin
Germany
;
'Leciejewicz J.'
;
Warsaw University of Technology (PW)
Institute of Nuclear Chemistry and Technology
Warsaw
Poland
;
'Szytula A.'
;
Jagiellonian University
M. Smoluchowski Institute of Physics
Cracow
Poland
;
'Zygmunt A.'
;
Polish Academy of Sciences (PAN)
Trzebiatowski W. Institute of Low Temperature and Structure Research
Wroclaw
Poland
;

# Standardized crystallographic data

_cell_length_a                           6.8358
_cell_length_b                           4.4079
_cell_length_c                           7.5715
_cell_angle_alpha                        90
_cell_angle_beta                         90
_cell_angle_gamma                        90
_cell_volume                             228.1
_cell_formula_units_Z                    4
_space_group_IT_number                   62
_space_group_name_H-M_alt                'P n m a'
loop_
 _space_group_symop_id
 _space_group_symop_operation_xyz
 1 'x, y, z'
 2 '1/2-x, -y, 1/2+z'
 3 '1/2-x, 1/2+y, 1/2+z'
 4 '-x, -y, -z'
 5 '-x, 1/2+y, -z'
 6 '1/2+x, 1/2-y, 1/2-z'
 7 '1/2+x, y, 1/2-z'
 8 'x, 1/2-y, z'
loop_
 _atom_type_symbol
 Er
 Ga
 Pd
loop_
 _atom_site_label
 _atom_site_type_symbol
 _atom_site_symmetry_multiplicity
 _atom_site_Wyckoff_symbol
 _atom_site_fract_x
 _atom_site_fract_y
 _atom_site_fract_z
 _atom_site_occupancy
 R Er 4 c 0.0032 0.25 0.6945 1
 Ga Ga 4 c 0.1714 0.25 0.0864 1
 Pd Pd 4 c 0.2751 0.25 0.4016 1


_exptl_crystal_colour                    ?
_exptl_crystal_density_meas              ?
_exptl_crystal_density_diffrn            10.00
_cell_measurement_temperature            6
_cell_measurement_radiation              neutrons
_cell_measurement_wavelength             2.441
_pd_proc_wavelength                      2.441
_cell_measurement_reflns_used            ?
_diffrn_ambient_temperature              6
_diffrn_measurement_device               'automatic diffractometer'
_diffrn_measurement_device_type
;
Germany, Berlin, Hahn-Meitner Institute, Berlin Neutron Scattering Center, BER II reactor, E6
;
_diffrn_radiation_type                   neutrons
_diffrn_radiation_wavelength             2.441
_diffrn_reflns_number                    ?
_exptl_absorpt_coefficient_mu            ?
_exptl_absorpt_correction_type           ?
_computing_structure_solution
'starting values derived from related structure, Fourier synthesis'           
_refine_ls_number_parameters             ?
_refine_ls_number_reflns                 ?
_refine_ls_R_factor_gt                   ?
_refine_ls_wR_factor_gt                  ?
_pd_proc_ls_proof_R_factor               0.0807
_pd_proc_ls_proof_wR_factor              ?
_refine_ls_R_I_factor                    0.0778

# End of data set 1411133

File: RMX_CIFs_error_label/1536799.cif
##############################################################################
#                                                                            #
# Ce-Co-Sb         # Ce0.1Co4Sb12                                  # 1536799 #
#                                                                            #
##############################################################################
#                                                                            #
#                           Pearson's Crystal Data                           #
#      Crystal Structure Database for Inorganic Compounds (on DVD)           #
#                              Release 2023/24                               #
#                  Editors: Pierre Villars and Karin Cenzual                 #
#                                                                            #
#   Copyright (c) ASM International & Material Phases Data System (MPDS),    #
# Switzerland & National Institute for Materials Science (NIMS), Japan, 2023 #
#                   All rights reserved. Version 2023.07                     #
#                                                                            #
#   This copy of Pearson's Crystal Data is licensed to:                      #
#   Hunter College - City University of New York                             #
#                                                                            #
##############################################################################

data_1536799
_audit_creation_date                     2024-02-24
_audit_creation_method
;
Pearson's Crystal Data browser
;
#_database_code_PCD                      1536799
_database_code_PDF                       04-026-6942

# Entry summary

_chemical_formula_structural             'Ce~0.05~ Co~4~ Sb~11.74~'
_chemical_formula_sum                    'Ce0.05 Co4 Sb11.74'
_chemical_name_mineral                   ?
_chemical_compound_source                ?
_chemical_name_structure_type            LaFe~4~P~12~,cI34,204
_chemical_formula_weight                 1672.2

# Bibliographic data

_publ_section_title
;
Substantial thermal conductivity reduction in mischmetal skutterudites Mm~x~Co~4~Sb~12~ prepared under high-pressure conditions, due to uneven distribution of the rare-earth elements
;
_journal_coden_ASTM                      JMCCCX
_journal_name_full                       'J. Mater. Chem. C'
_journal_year                            2019
_journal_volume                          7
_journal_page_first                      4124
_journal_page_last                       4131
_journal_language                        English
loop_
 _publ_author_name
 _publ_author_address
'Gainza J.'
;
Spanish National Research Council (CSIC)
Instituto de Ciencia de Materiales de Madrid (ICMM)
Madrid-Cantoblanco
Spain
;
'Serrano Sanchez F.'
;
Spanish National Research Council (CSIC)
Instituto de Ciencia de Materiales de Madrid (ICMM)
Madrid-Cantoblanco
Spain
;
'Prado Gonjal J.'
;
Spanish National Research Council (CSIC)
Instituto de Ciencia de Materiales de Madrid (ICMM)
Madrid-Cantoblanco
Spain
;
'Nemes N.M.'
;
Madrid Complutense University (UCM)
Departamento de Fisica de Materiales
Madrid
Spain
;
'Biskup N.'
;
Madrid Complutense University (UCM)
Departamento de Fisica de Materiales
Madrid
Spain
;
'Dura O.J.'
;
Castilla-La Mancha University (UCLM)
Departamento de Fisica Aplicada
Ciudad Real
Spain
;
'Martinez J.L.'
;
Spanish National Research Council (CSIC)
Instituto de Ciencia de Materiales de Madrid (ICMM)
Madrid-Cantoblanco
Spain
;
'Fauth F.'
;
Consortium for the Exploitation of the Synchrotron Light Laboratory (CELLS)
Sincrotro ALBA
Barcelona-Cerdanyola
Spain
;
'Alonso J.A.'
;
Spanish National Research Council (CSIC)
Instituto de Ciencia de Materiales de Madrid (ICMM)
Madrid-Cantoblanco
Spain
;

# Standardized crystallographic data

_cell_length_a                           9.0394
_cell_length_b                           9.0394
_cell_length_c                           9.0394
_cell_angle_alpha                        90
_cell_angle_beta                         90
_cell_angle_gamma                        90
_cell_volume                             738.6
_cell_formula_units_Z                    2
_space_group_IT_number                   204
_space_group_name_H-M_alt                'I m -3'
loop_
 _space_group_symop_id
 _space_group_symop_operation_xyz
 1 'x, y, z'
 2 '-x, -y, -z'
 3 '-x, -y, z'
 4 '-x, y, -z'
 5 '-x, y, z'
 6 '-y, -z, -x'
 7 '-y, -z, x'
 8 '-y, z, -x'
 9 '-y, z, x'
 10 '-z, -x, -y'
 11 '-z, -x, y'
 12 '-z, x, -y'
 13 '-z, x, y'
 14 'x, -y, -z'
 15 'x, -y, z'
 16 'x, y, -z'
 17 'y, -z, -x'
 18 'y, -z, x'
 19 'y, z, -x'
 20 'y, z, x'
 21 'z, -x, -y'
 22 'z, -x, y'
 23 'z, x, -y'
 24 'z, x, y'
 25 '1/2+x, 1/2+y, 1/2+z'
 26 '1/2-x, 1/2-y, 1/2-z'
 27 '1/2-x, 1/2-y, 1/2+z'
 28 '1/2-x, 1/2+y, 1/2-z'
 29 '1/2-x, 1/2+y, 1/2+z'
 30 '1/2-y, 1/2-z, 1/2-x'
 31 '1/2-y, 1/2-z, 1/2+x'
 32 '1/2-y, 1/2+z, 1/2-x'
 33 '1/2-y, 1/2+z, 1/2+x'
 34 '1/2-z, 1/2-x, 1/2-y'
 35 '1/2-z, 1/2-x, 1/2+y'
 36 '1/2-z, 1/2+x, 1/2-y'
 37 '1/2-z, 1/2+x, 1/2+y'
 38 '1/2+x, 1/2-y, 1/2-z'
 39 '1/2+x, 1/2-y, 1/2+z'
 40 '1/2+x, 1/2+y, 1/2-z'
 41 '1/2+y, 1/2-z, 1/2-x'
 42 '1/2+y, 1/2-z, 1/2+x'
 43 '1/2+y, 1/2+z, 1/2-x'
 44 '1/2+y, 1/2+z, 1/2+x'
 45 '1/2+z, 1/2-x, 1/2-y'
 46 '1/2+z, 1/2-x, 1/2+y'
 47 '1/2+z, 1/2+x, 1/2-y'
 48 '1/2+z, 1/2+x, 1/2+y'
loop_
 _atom_type_symbol
 Sb
 Co
 Ce
loop_
 _atom_site_label
 _atom_site_type_symbol
 _atom_site_symmetry_multiplicity
 _atom_site_Wyckoff_symbol
 _atom_site_fract_x
 _atom_site_fract_y
 _atom_site_fract_z
 _atom_site_occupancy
 Sb Sb 24 g 0 0.15759 0.33478 0.978
 Co Co 8 c 0.25 0.25 0.25 1
 R Ce 2 a 0 0 0 0.05


_exptl_crystal_colour                    ?
_exptl_crystal_density_meas              ?
_exptl_crystal_density_diffrn            7.52
_cell_measurement_temperature            ?
_cell_measurement_radiation              ?
_cell_measurement_reflns_used            ?
_diffrn_ambient_temperature              ?
_diffrn_measurement_device               'automatic diffractometer'
_diffrn_measurement_device_type
'Spain, Barcelona, CELLS-ALBA Synchrotron Light Facility, BL04-MSPD beamline' 
_diffrn_radiation_type                   'X-rays, synchrotron'
_diffrn_radiation_wavelength             0.4427
_diffrn_reflns_number                    ?
_exptl_absorpt_coefficient_mu            ?
_exptl_absorpt_correction_type           ?
_computing_structure_solution            'starting values from the literature'
_refine_ls_number_parameters             ?
_refine_ls_number_reflns                 ?
_refine_ls_R_factor_gt                   ?
_refine_ls_wR_factor_gt                  ?
_pd_proc_ls_proof_R_factor               0.0616
_pd_proc_ls_proof_wR_factor              0.0780
_refine_ls_R_I_factor                    0.0163

# End of data set 1536799

File: RMX_CIFs_error_label/1536804.cif
##############################################################################
#                                                                            #
# Ce-Co-Sb         # Ce0.1Co4Sb12                                  # 1536804 #
#                                                                            #
##############################################################################
#                                                                            #
#                           Pearson's Crystal Data                           #
#      Crystal Structure Database for Inorganic Compounds (on DVD)           #
#                              Release 2023/24                               #
#                  Editors: Pierre Villars and Karin Cenzual                 #
#                                                                            #
#   Copyright (c) ASM International & Material Phases Data System (MPDS),    #
# Switzerland & National Institute for Materials Science (NIMS), Japan, 2023 #
#                   All rights reserved. Version 2023.07                     #
#                                                                            #
#   This copy of Pearson's Crystal Data is licensed to:                      #
#   Hunter College - City University of New York                             #
#                                                                            #
##############################################################################

data_1536804
_audit_creation_date                     2024-02-24
_audit_creation_method
;
Pearson's Crystal Data browser
;
#_database_code_PCD                      1536804
_database_code_PDF                       04-026-6947

# Entry summary

_chemical_formula_structural             'Ce~0.05~ Co~4~ Sb~11.74~'
_chemical_formula_sum                    'Ce0.05 Co4 Sb11.74'
_chemical_name_mineral                   ?
_chemical_compound_source                ?
_chemical_name_structure_type            LaFe~4~P~12~,cI34,204
_chemical_formula_weight                 1672.2

# Bibliographic data

_publ_section_title
;
Substantial thermal conductivity reduction in mischmetal skutterudites Mm~x~Co~4~Sb~12~ prepared under high-pressure conditions, due to uneven distribution of the rare-earth elements
;
_journal_coden_ASTM                      JMCCCX
_journal_name_full                       'J. Mater. Chem. C'
_journal_year                            2019
_journal_volume                          7
_journal_page_first                      4124
_journal_page_last                       4131
_journal_language                        English
loop_
 _publ_author_name
 _publ_author_address
'Gainza J.'
;
Spanish National Research Council (CSIC)
Instituto de Ciencia de Materiales de Madrid (ICMM)
Madrid-Cantoblanco
Spain
;
'Serrano Sanchez F.'
;
Spanish National Research Council (CSIC)
Instituto de Ciencia de Materiales de Madrid (ICMM)
Madrid-Cantoblanco
Spain
;
'Prado Gonjal J.'
;
Spanish National Research Council (CSIC)
Instituto de Ciencia de Materiales de Madrid (ICMM)
Madrid-Cantoblanco
Spain
;
'Nemes N.M.'
;
Madrid Complutense University (UCM)
Departamento de Fisica de Materiales
Madrid
Spain
;
'Biskup N.'
;
Madrid Complutense University (UCM)
Departamento de Fisica de Materiales
Madrid
Spain
;
'Dura O.J.'
;
Castilla-La Mancha University (UCLM)
Departamento de Fisica Aplicada
Ciudad Real
Spain
;
'Martinez J.L.'
;
Spanish National Research Council (CSIC)
Instituto de Ciencia de Materiales de Madrid (ICMM)
Madrid-Cantoblanco
Spain
;
'Fauth F.'
;
Consortium for the Exploitation of the Synchrotron Light Laboratory (CELLS)
Sincrotro ALBA
Barcelona-Cerdanyola
Spain
;
'Alonso J.A.'
;
Spanish National Research Council (CSIC)
Instituto de Ciencia de Materiales de Madrid (ICMM)
Madrid-Cantoblanco
Spain
;

# Standardized crystallographic data

_cell_length_a                           9.058
_cell_length_b                           9.058
_cell_length_c                           9.058
_cell_angle_alpha                        90
_cell_angle_beta                         90
_cell_angle_gamma                        90
_cell_volume                             743.2
_cell_formula_units_Z                    2
_space_group_IT_number                   204
_space_group_name_H-M_alt                'I m -3'
loop_
 _space_group_symop_id
 _space_group_symop_operation_xyz
 1 'x, y, z'
 2 '-x, -y, -z'
 3 '-x, -y, z'
 4 '-x, y, -z'
 5 '-x, y, z'
 6 '-y, -z, -x'
 7 '-y, -z, x'
 8 '-y, z, -x'
 9 '-y, z, x'
 10 '-z, -x, -y'
 11 '-z, -x, y'
 12 '-z, x, -y'
 13 '-z, x, y'
 14 'x, -y, -z'
 15 'x, -y, z'
 16 'x, y, -z'
 17 'y, -z, -x'
 18 'y, -z, x'
 19 'y, z, -x'
 20 'y, z, x'
 21 'z, -x, -y'
 22 'z, -x, y'
 23 'z, x, -y'
 24 'z, x, y'
 25 '1/2+x, 1/2+y, 1/2+z'
 26 '1/2-x, 1/2-y, 1/2-z'
 27 '1/2-x, 1/2-y, 1/2+z'
 28 '1/2-x, 1/2+y, 1/2-z'
 29 '1/2-x, 1/2+y, 1/2+z'
 30 '1/2-y, 1/2-z, 1/2-x'
 31 '1/2-y, 1/2-z, 1/2+x'
 32 '1/2-y, 1/2+z, 1/2-x'
 33 '1/2-y, 1/2+z, 1/2+x'
 34 '1/2-z, 1/2-x, 1/2-y'
 35 '1/2-z, 1/2-x, 1/2+y'
 36 '1/2-z, 1/2+x, 1/2-y'
 37 '1/2-z, 1/2+x, 1/2+y'
 38 '1/2+x, 1/2-y, 1/2-z'
 39 '1/2+x, 1/2-y, 1/2+z'
 40 '1/2+x, 1/2+y, 1/2-z'
 41 '1/2+y, 1/2-z, 1/2-x'
 42 '1/2+y, 1/2-z, 1/2+x'
 43 '1/2+y, 1/2+z, 1/2-x'
 44 '1/2+y, 1/2+z, 1/2+x'
 45 '1/2+z, 1/2-x, 1/2-y'
 46 '1/2+z, 1/2-x, 1/2+y'
 47 '1/2+z, 1/2+x, 1/2-y'
 48 '1/2+z, 1/2+x, 1/2+y'
loop_
 _atom_type_symbol
 Sb
 Co
 Ce
loop_
 _atom_site_label
 _atom_site_type_symbol
 _atom_site_symmetry_multiplicity
 _atom_site_Wyckoff_symbol
 _atom_site_fract_x
 _atom_site_fract_y
 _atom_site_fract_z
 _atom_site_occupancy
 Sb Sb 24 g 0 0.15775 0.33494 0.978
 Co Co 8 c 0.25 0.25 0.25 1
 R Ce 2 a 0 0 0 0.05


_exptl_crystal_colour                    ?
_exptl_crystal_density_meas              ?
_exptl_crystal_density_diffrn            7.47
_cell_measurement_temperature            ?
_cell_measurement_radiation              ?
_cell_measurement_reflns_used            ?
_diffrn_ambient_temperature              473
_diffrn_measurement_device               'automatic diffractometer'
_diffrn_measurement_device_type
'Spain, Barcelona, CELLS-ALBA Synchrotron Light Facility, BL04-MSPD beamline' 
_diffrn_radiation_type                   'X-rays, synchrotron'
_diffrn_radiation_wavelength             0.4427
_diffrn_reflns_number                    ?
_exptl_absorpt_coefficient_mu            ?
_exptl_absorpt_correction_type           ?
_computing_structure_solution            'starting values from the literature'
_refine_ls_number_parameters             ?
_refine_ls_number_reflns                 ?
_refine_ls_R_factor_gt                   ?
_refine_ls_wR_factor_gt                  ?
_pd_proc_ls_proof_R_factor               0.0541
_pd_proc_ls_proof_wR_factor              0.0691
_refine_ls_R_I_factor                    0.0192

# End of data set 1536804

File: RMX_CIFs_error_label/1536805.cif
##############################################################################
#                                                                            #
# Ce-Co-Sb         # Ce0.1Co4Sb12                                  # 1536805 #
#                                                                            #
##############################################################################
#                                                                            #
#                           Pearson's Crystal Data                           #
#      Crystal Structure Database for Inorganic Compounds (on DVD)           #
#                              Release 2023/24                               #
#                  Editors: Pierre Villars and Karin Cenzual                 #
#                                                                            #
#   Copyright (c) ASM International & Material Phases Data System (MPDS),    #
# Switzerland & National Institute for Materials Science (NIMS), Japan, 2023 #
#                   All rights reserved. Version 2023.07                     #
#                                                                            #
#   This copy of Pearson's Crystal Data is licensed to:                      #
#   Hunter College - City University of New York                             #
#                                                                            #
##############################################################################

data_1536805
_audit_creation_date                     2024-02-24
_audit_creation_method
;
Pearson's Crystal Data browser
;
#_database_code_PCD                      1536805
_database_code_PDF                       04-026-6948

# Entry summary

_chemical_formula_structural             'Ce~0.05~ Co~4~ Sb~11.74~'
_chemical_formula_sum                    'Ce0.05 Co4 Sb11.74'
_chemical_name_mineral                   ?
_chemical_compound_source                ?
_chemical_name_structure_type            LaFe~4~P~12~,cI34,204
_chemical_formula_weight                 1672.2

# Bibliographic data

_publ_section_title
;
Substantial thermal conductivity reduction in mischmetal skutterudites Mm~x~Co~4~Sb~12~ prepared under high-pressure conditions, due to uneven distribution of the rare-earth elements
;
_journal_coden_ASTM                      JMCCCX
_journal_name_full                       'J. Mater. Chem. C'
_journal_year                            2019
_journal_volume                          7
_journal_page_first                      4124
_journal_page_last                       4131
_journal_language                        English
loop_
 _publ_author_name
 _publ_author_address
'Gainza J.'
;
Spanish National Research Council (CSIC)
Instituto de Ciencia de Materiales de Madrid (ICMM)
Madrid-Cantoblanco
Spain
;
'Serrano Sanchez F.'
;
Spanish National Research Council (CSIC)
Instituto de Ciencia de Materiales de Madrid (ICMM)
Madrid-Cantoblanco
Spain
;
'Prado Gonjal J.'
;
Spanish National Research Council (CSIC)
Instituto de Ciencia de Materiales de Madrid (ICMM)
Madrid-Cantoblanco
Spain
;
'Nemes N.M.'
;
Madrid Complutense University (UCM)
Departamento de Fisica de Materiales
Madrid
Spain
;
'Biskup N.'
;
Madrid Complutense University (UCM)
Departamento de Fisica de Materiales
Madrid
Spain
;
'Dura O.J.'
;
Castilla-La Mancha University (UCLM)
Departamento de Fisica Aplicada
Ciudad Real
Spain
;
'Martinez J.L.'
;
Spanish National Research Council (CSIC)
Instituto de Ciencia de Materiales de Madrid (ICMM)
Madrid-Cantoblanco
Spain
;
'Fauth F.'
;
Consortium for the Exploitation of the Synchrotron Light Laboratory (CELLS)
Sincrotro ALBA
Barcelona-Cerdanyola
Spain
;
'Alonso J.A.'
;
Spanish National Research Council (CSIC)
Instituto de Ciencia de Materiales de Madrid (ICMM)
Madrid-Cantoblanco
Spain
;

# Standardized crystallographic data

_cell_length_a                           9.0752
_cell_length_b                           9.0752
_cell_length_c                           9.0752
_cell_angle_alpha                        90
_cell_angle_beta                         90
_cell_angle_gamma                        90
_cell_volume                             747.4
_cell_formula_units_Z                    2
_space_group_IT_number                   204
_space_group_name_H-M_alt                'I m -3'
loop_
 _space_group_symop_id
 _space_group_symop_operation_xyz
 1 'x, y, z'
 2 '-x, -y, -z'
 3 '-x, -y, z'
 4 '-x, y, -z'
 5 '-x, y, z'
 6 '-y, -z, -x'
 7 '-y, -z, x'
 8 '-y, z, -x'
 9 '-y, z, x'
 10 '-z, -x, -y'
 11 '-z, -x, y'
 12 '-z, x, -y'
 13 '-z, x, y'
 14 'x, -y, -z'
 15 'x, -y, z'
 16 'x, y, -z'
 17 'y, -z, -x'
 18 'y, -z, x'
 19 'y, z, -x'
 20 'y, z, x'
 21 'z, -x, -y'
 22 'z, -x, y'
 23 'z, x, -y'
 24 'z, x, y'
 25 '1/2+x, 1/2+y, 1/2+z'
 26 '1/2-x, 1/2-y, 1/2-z'
 27 '1/2-x, 1/2-y, 1/2+z'
 28 '1/2-x, 1/2+y, 1/2-z'
 29 '1/2-x, 1/2+y, 1/2+z'
 30 '1/2-y, 1/2-z, 1/2-x'
 31 '1/2-y, 1/2-z, 1/2+x'
 32 '1/2-y, 1/2+z, 1/2-x'
 33 '1/2-y, 1/2+z, 1/2+x'
 34 '1/2-z, 1/2-x, 1/2-y'
 35 '1/2-z, 1/2-x, 1/2+y'
 36 '1/2-z, 1/2+x, 1/2-y'
 37 '1/2-z, 1/2+x, 1/2+y'
 38 '1/2+x, 1/2-y, 1/2-z'
 39 '1/2+x, 1/2-y, 1/2+z'
 40 '1/2+x, 1/2+y, 1/2-z'
 41 '1/2+y, 1/2-z, 1/2-x'
 42 '1/2+y, 1/2-z, 1/2+x'
 43 '1/2+y, 1/2+z, 1/2-x'
 44 '1/2+y, 1/2+z, 1/2+x'
 45 '1/2+z, 1/2-x, 1/2-y'
 46 '1/2+z, 1/2-x, 1/2+y'
 47 '1/2+z, 1/2+x, 1/2-y'
 48 '1/2+z, 1/2+x, 1/2+y'
loop_
 _atom_type_symbol
 Sb
 Co
 Ce
loop_
 _atom_site_label
 _atom_site_type_symbol
 _atom_site_symmetry_multiplicity
 _atom_site_Wyckoff_symbol
 _atom_site_fract_x
 _atom_site_fract_y
 _atom_site_fract_z
 _atom_site_occupancy
 Sb Sb 24 g 0 0.15768 0.33462 0.978
 Co Co 8 c 0.25 0.25 0.25 1
 R Ce 2 a 0 0 0 0.05


_exptl_crystal_colour                    ?
_exptl_crystal_density_meas              ?
_exptl_crystal_density_diffrn            7.43
_cell_measurement_temperature            ?
_cell_measurement_radiation              ?
_cell_measurement_reflns_used            ?
_diffrn_ambient_temperature              673
_diffrn_measurement_device               'automatic diffractometer'
_diffrn_measurement_device_type
'Spain, Barcelona, CELLS-ALBA Synchrotron Light Facility, BL04-MSPD beamline' 
_diffrn_radiation_type                   'X-rays, synchrotron'
_diffrn_radiation_wavelength             0.4427
_diffrn_reflns_number                    ?
_exptl_absorpt_coefficient_mu            ?
_exptl_absorpt_correction_type           ?
_computing_structure_solution            'starting values from the literature'
_refine_ls_number_parameters             ?
_refine_ls_number_reflns                 ?
_refine_ls_R_factor_gt                   ?
_refine_ls_wR_factor_gt                  ?
_pd_proc_ls_proof_R_factor               0.0592
_pd_proc_ls_proof_wR_factor              0.0830
_refine_ls_R_I_factor                    0.0211

# End of data set 1536805
