Repository: bobleesj/cif-filter-copy

## Overview
This Python toolkit provides a set of tools for processing Crystallographic Information File (CIF) files. It allows for moving files based on unsupported formats, unreasonable distances, and specific tags, copying files based on atomic occupancy and mixing, retrieving file information, and checking CIF folder content against an Excel file.

When you run `python main.py`, a prompt below will appear. 
```
Welcome! Please choose an option to proceed:
[1] Move files based on unsupported CIF format
[2] Move files based on unreasonable distance
[3] Move files based on tags
[4] Move files based on supercell atom count
[5] Copy files based on atomic occupancy and mixing

File: RMX_CIFs_error_label/1536806.cif
##############################################################################
#                                                                            #
# Ce-Co-Sb         # Ce0.1Co4Sb12                                  # 1536806 #
#                                                                            #
##############################################################################
#                                                                            #
#                           Pearson's Crystal Data                           #
#      Crystal Structure Database for Inorganic Compounds (on DVD)           #
#                              Ceelease 2023/24                               #
#                  Editors: Pierre Villars and Karin Cenzual                 #
#                                                                            #
#   Copyright (c) ASM International & Material Phases Data System (MPDS),    #
# Switzerland & National Institute for Materials Science (NIMS), Japan, 2023 #
#                   All rights reserved. Version 2023.07                     #
#                                                                            #
#   This copy of Pearson's Crystal Data is licensed to:                      #
#   Hunter College - City University of New York                             #
#                                                                            #
##############################################################################

data_1536806
_audit_creation_date                     2024-02-24
_audit_creation_method
;
Pearson's Crystal Data browser
;
#_database_code_PCD                      1536806
_database_code_PDF                       04-026-6949

# Entry summary

_chemical_formula_structural             'Ce~0.05~ Co~4~ Sb~11.74~'
_chemical_formula_sum                    'Ce0.05 Co4 Sb11.74'
_chemical_name_mineral                   ?
_chemical_compound_source                ?
_chemical_name_structure_type            LaFe~4~P~12~,cI34,204
_chemical_formula_weight                 1672.2

# Bibliographic data

_publ_section_title
;
Substantial thermal conductivity reduction in mischmetal skutterudites Mm~x~Co~4~Sb~12~ prepared under high-pressure conditions, due to uneven distribution of the rare-earth elements
;
_journal_coden_ASTM                      JMCCCX
_journal_name_full                       'J. Mater. Chem. C'
_journal_year                            2019
_journal_volume                          7
_journal_page_first                      4124
_journal_page_last                       4131
_journal_language                        English
loop_
 _publ_author_name
 _publ_author_address
'Gainza J.'
;
Spanish National Ceesearch Council (CSIC)
Instituto de Ciencia de Materiales de Madrid (ICMM)
Madrid-Cantoblanco
Spain
;
'Serrano Sanchez F.'
;
Spanish National Ceesearch Council (CSIC)
Instituto de Ciencia de Materiales de Madrid (ICMM)
Madrid-Cantoblanco
Spain
;
'Prado Gonjal J.'
;
Spanish National Ceesearch Council (CSIC)
Instituto de Ciencia de Materiales de Madrid (ICMM)
Madrid-Cantoblanco
Spain
;
'Nemes N.M.'
;
Madrid Complutense University (UCM)
Departamento de Fisica de Materiales
Madrid
Spain
;
'Biskup N.'
;
Madrid Complutense University (UCM)
Departamento de Fisica de Materiales
Madrid
Spain
;
'Dura O.J.'
;
Castilla-La Mancha University (UCLM)
Departamento de Fisica Aplicada
Ciudad Ceeal
Spain
;
'Martinez J.L.'
;
Spanish National Ceesearch Council (CSIC)
Instituto de Ciencia de Materiales de Madrid (ICMM)
Madrid-Cantoblanco
Spain
;
'Fauth F.'
;
Consortium for the Exploitation of the Synchrotron Light Laboratory (CELLS)
Sincrotro ALBA
Barcelona-Cerdanyola
Spain
;
'Alonso J.A.'
;
Spanish National Ceesearch Council (CSIC)
Instituto de Ciencia de Materiales de Madrid (ICMM)
Madrid-Cantoblanco
Spain
;

# Standardized crystallographic data

_cell_length_a                           9.093
_cell_length_b                           9.093
_cell_length_c                           9.093
_cell_angle_alpha                        90
_cell_angle_beta                         90
_cell_angle_gamma                        90
_cell_volume                             751.8
_cell_formula_units_Z                    2
_space_group_IT_number                   204
_space_group_name_H-M_alt                'I m -3'
loop_
 _space_group_symop_id
 _space_group_symop_operation_xyz
 1 'x, y, z'
 2 '-x, -y, -z'
 3 '-x, -y, z'
 4 '-x, y, -z'
 5 '-x, y, z'
 6 '-y, -z, -x'
 7 '-y, -z, x'
 8 '-y, z, -x'
 9 '-y, z, x'
 10 '-z, -x, -y'
 11 '-z, -x, y'
 12 '-z, x, -y'
 13 '-z, x, y'
 14 'x, -y, -z'
 15 'x, -y, z'
 16 'x, y, -z'
 17 'y, -z, -x'
 18 'y, -z, x'
 19 'y, z, -x'
 20 'y, z, x'
 21 'z, -x, -y'
 22 'z, -x, y'
 23 'z, x, -y'
 24 'z, x, y'
 25 '1/2+x, 1/2+y, 1/2+z'
 26 '1/2-x, 1/2-y, 1/2-z'
 27 '1/2-x, 1/2-y, 1/2+z'
 28 '1/2-x, 1/2+y, 1/2-z'
 29 '1/2-x, 1/2+y, 1/2+z'
 30 '1/2-y, 1/2-z, 1/2-x'
 31 '1/2-y, 1/2-z, 1/2+x'
 32 '1/2-y, 1/2+z, 1/2-x'
 33 '1/2-y, 1/2+z, 1/2+x'
 34 '1/2-z, 1/2-x, 1/2-y'
 35 '1/2-z, 1/2-x, 1/2+y'
 36 '1/2-z, 1/2+x, 1/2-y'
 37 '1/2-z, 1/2+x, 1/2+y'
 38 '1/2+x, 1/2-y, 1/2-z'
 39 '1/2+x, 1/2-y, 1/2+z'
 40 '1/2+x, 1/2+y, 1/2-z'
 41 '1/2+y, 1/2-z, 1/2-x'
 42 '1/2+y, 1/2-z, 1/2+x'
 43 '1/2+y, 1/2+z, 1/2-x'
 44 '1/2+y, 1/2+z, 1/2+x'
 45 '1/2+z, 1/2-x, 1/2-y'
 46 '1/2+z, 1/2-x, 1/2+y'
 47 '1/2+z, 1/2+x, 1/2-y'
 48 '1/2+z, 1/2+x, 1/2+y'
loop_
 _atom_type_symbol
 Sb
 Co
 Ce
loop_
 _atom_site_label
 _atom_site_type_symbol
 _atom_site_symmetry_multiplicity
 _atom_site_Wyckoff_symbol
 _atom_site_fract_x
 _atom_site_fract_y
 _atom_site_fract_z
 _atom_site_occupancy
 Sb Sb 24 g 0 0.15777 0.33456 0.978
 Co Co 8 c 0.25 0.25 0.25 1
 Ce Ce 2 a 0 0 0 0.05


_exptl_crystal_colour                    ?
_exptl_crystal_density_meas              ?
_exptl_crystal_density_diffrn            7.39
_cell_measurement_temperature            ?
_cell_measurement_radiation              ?
_cell_measurement_reflns_used            ?
_diffrn_ambient_temperature              873
_diffrn_measurement_device               'automatic diffractometer'
_diffrn_measurement_device_type
'Spain, Barcelona, CELLS-ALBA Synchrotron Light Facility, BL04-MSPD beamline' 
_diffrn_radiation_type                   'X-rays, synchrotron'
_diffrn_radiation_wavelength             0.4427
_diffrn_reflns_number                    ?
_exptl_absorpt_coefficient_mu            ?
_exptl_absorpt_correction_type           ?
_computing_structure_solution            'starting values from the literature'
_refine_ls_number_parameters             ?
_refine_ls_number_reflns                 ?
_refine_ls_Ce_factor_gt                   ?
_refine_ls_wCe_factor_gt                  ?
_pd_proc_ls_proof_Ce_factor               0.0599
_pd_proc_ls_proof_wCe_factor              0.0801
_refine_ls_Ce_I_factor                    0.0162

# End of data set 1536806

File: RMX_CIFs_error_label/1536807.cif
##############################################################################
#                                                                            #
# Ce-Co-Sb         # Ce0.1Co4Sb12                                  # 1536807 #
#                                                                            #
##############################################################################
#                                                                            #
#                           Pearson's Crystal Data                           #
#      Crystal Structure Database for Inorganic Compounds (on DVD)           #
#                              Release 2023/24                               #
#                  Editors: Pierre Villars and Karin Cenzual                 #
#                                                                            #
#   Copyright (c) ASM International & Material Phases Data System (MPDS),    #
# Switzerland & National Institute for Materials Science (NIMS), Japan, 2023 #
#                   All rights reserved. Version 2023.07                     #
#                                                                            #
#   This copy of Pearson's Crystal Data is licensed to:                      #
#   Hunter College - City University of New York                             #
#                                                                            #
##############################################################################

data_1536807
_audit_creation_date                     2024-02-24
_audit_creation_method
;
Pearson's Crystal Data browser
;
#_database_code_PCD                      1536807
_database_code_PDF                       04-026-6950

# Entry summary

_chemical_formula_structural             'Ce~0.05~ Co~4~ Sb~11.74~'
_chemical_formula_sum                    'Ce0.05 Co4 Sb11.74'
_chemical_name_mineral                   ?
_chemical_compound_source                ?
_chemical_name_structure_type            LaFe~4~P~12~,cI34,204
_chemical_formula_weight                 1672.2

# Bibliographic data

_publ_section_title
;
Substantial thermal conductivity reduction in mischmetal skutterudites Mm~x~Co~4~Sb~12~ prepared under high-pressure conditions, due to uneven distribution of the rare-earth elements
;
_journal_coden_ASTM                      JMCCCX
_journal_name_full                       'J. Mater. Chem. C'
_journal_year                            2019
_journal_volume                          7
_journal_page_first                      4124
_journal_page_last                       4131
_journal_language                        English
loop_
 _publ_author_name
 _publ_author_address
'Gainza J.'
;
Spanish National Research Council (CSIC)
Instituto de Ciencia de Materiales de Madrid (ICMM)
Madrid-Cantoblanco
Spain
;
'Serrano Sanchez F.'
;
Spanish National Research Council (CSIC)
Instituto de Ciencia de Materiales de Madrid (ICMM)
Madrid-Cantoblanco
Spain
;
'Prado Gonjal J.'
;
Spanish National Research Council (CSIC)
Instituto de Ciencia de Materiales de Madrid (ICMM)
Madrid-Cantoblanco
Spain
;
'Nemes N.M.'
;
Madrid Complutense University (UCM)
Departamento de Fisica de Materiales
Madrid
Spain
;
'Biskup N.'
;
Madrid Complutense University (UCM)
Departamento de Fisica de Materiales
Madrid
Spain
;
'Dura O.J.'
;
Castilla-La Mancha University (UCLM)
Departamento de Fisica Aplicada
Ciudad Real
Spain
;
'Martinez J.L.'
;
Spanish National Research Council (CSIC)
Instituto de Ciencia de Materiales de Madrid (ICMM)
Madrid-Cantoblanco
Spain
;
'Fauth F.'
;
Consortium for the Exploitation of the Synchrotron Light Laboratory (CELLS)
Sincrotro ALBA
Barcelona-Cerdanyola
Spain
;
'Alonso J.A.'
;
Spanish National Research Council (CSIC)
Instituto de Ciencia de Materiales de Madrid (ICMM)
Madrid-Cantoblanco
Spain
;

# Standardized crystallographic data

_cell_length_a                           9.1122
_cell_length_b                           9.1122
_cell_length_c                           9.1122
_cell_angle_alpha                        90
_cell_angle_beta                         90
_cell_angle_gamma                        90
_cell_volume                             756.6
_cell_formula_units_Z                    2
_space_group_IT_number                   204
_space_group_name_H-M_alt                'I m -3'
loop_
 _space_group_symop_id
 _space_group_symop_operation_xyz
 1 'x, y, z'
 2 '-x, -y, -z'
 3 '-x, -y, z'
 4 '-x, y, -z'
 5 '-x, y, z'
 6 '-y, -z, -x'
 7 '-y, -z, x'
 8 '-y, z, -x'
 9 '-y, z, x'
 10 '-z, -x, -y'
 11 '-z, -x, y'
 12 '-z, x, -y'
 13 '-z, x, y'
 14 'x, -y, -z'
 15 'x, -y, z'
 16 'x, y, -z'
 17 'y, -z, -x'
 18 'y, -z, x'
 19 'y, z, -x'
 20 'y, z, x'
 21 'z, -x, -y'
 22 'z, -x, y'
 23 'z, x, -y'
 24 'z, x, y'
 25 '1/2+x, 1/2+y, 1/2+z'
 26 '1/2-x, 1/2-y, 1/2-z'
 27 '1/2-x, 1/2-y, 1/2+z'
 28 '1/2-x, 1/2+y, 1/2-z'
 29 '1/2-x, 1/2+y, 1/2+z'
 30 '1/2-y, 1/2-z, 1/2-x'
 31 '1/2-y, 1/2-z, 1/2+x'
 32 '1/2-y, 1/2+z, 1/2-x'
 33 '1/2-y, 1/2+z, 1/2+x'
 34 '1/2-z, 1/2-x, 1/2-y'
 35 '1/2-z, 1/2-x, 1/2+y'
 36 '1/2-z, 1/2+x, 1/2-y'
 37 '1/2-z, 1/2+x, 1/2+y'
 38 '1/2+x, 1/2-y, 1/2-z'
 39 '1/2+x, 1/2-y, 1/2+z'
 40 '1/2+x, 1/2+y, 1/2-z'
 41 '1/2+y, 1/2-z, 1/2-x'
 42 '1/2+y, 1/2-z, 1/2+x'
 43 '1/2+y, 1/2+z, 1/2-x'
 44 '1/2+y, 1/2+z, 1/2+x'
 45 '1/2+z, 1/2-x, 1/2-y'
 46 '1/2+z, 1/2-x, 1/2+y'
 47 '1/2+z, 1/2+x, 1/2-y'
 48 '1/2+z, 1/2+x, 1/2+y'
loop_
 _atom_type_symbol
 Sb
 Co
 Ce
loop_
 _atom_site_label
 _atom_site_type_symbol
 _atom_site_symmetry_multiplicity
 _atom_site_Wyckoff_symbol
 _atom_site_fract_x
 _atom_site_fract_y
 _atom_site_fract_z
 _atom_site_occupancy
 Sb Sb 24 g 0 0.1579 0.33431 0.978
 Co Co 8 c 0.25 0.25 0.25 1
 R Ce 2 a 0 0 0 0.05


_exptl_crystal_colour                    ?
_exptl_crystal_density_meas              ?
_exptl_crystal_density_diffrn            7.34
_cell_measurement_temperature            ?
_cell_measurement_radiation              ?
_cell_measurement_reflns_used            ?
_diffrn_ambient_temperature              1073
_diffrn_measurement_device               'automatic diffractometer'
_diffrn_measurement_device_type
'Spain, Barcelona, CELLS-ALBA Synchrotron Light Facility, BL04-MSPD beamline' 
_diffrn_radiation_type                   'X-rays, synchrotron'
_diffrn_radiation_wavelength             0.4427
_diffrn_reflns_number                    ?
_exptl_absorpt_coefficient_mu            ?
_exptl_absorpt_correction_type           ?
_computing_structure_solution            'starting values from the literature'
_refine_ls_number_parameters             ?
_refine_ls_number_reflns                 ?
_refine_ls_R_factor_gt                   ?
_refine_ls_wR_factor_gt                  ?
_pd_proc_ls_proof_R_factor               0.0634
_pd_proc_ls_proof_wR_factor              0.0940
_refine_ls_R_I_factor                    0.0242

# End of data set 1536807

File: RMX_CIFs_error_label/1536812.cif
##############################################################################
#                                                                            #
# Ce-Co-Sb         # Ce0.1Co4Sb12                                  # 1536812 #
#                                                                            #
##############################################################################
#                                                                            #
#                           Pearson's Crystal Data                           #
#      Crystal Structure Database for Inorganic Compounds (on DVD)           #
#                              Release 2023/24                               #
#                  Editors: Pierre Villars and Karin Cenzual                 #
#                                                                            #
#   Copyright (c) ASM International & Material Phases Data System (MPDS),    #
# Switzerland & National Institute for Materials Science (NIMS), Japan, 2023 #
#                   All rights reserved. Version 2023.07                     #
#                                                                            #
#   This copy of Pearson's Crystal Data is licensed to:                      #
#   Hunter College - City University of New York                             #
#                                                                            #
##############################################################################

data_1536812
_audit_creation_date                     2024-02-24
_audit_creation_method
;
Pearson's Crystal Data browser
;
#_database_code_PCD                      1536812
_database_code_PDF                       04-026-6955

# Entry summary

_chemical_formula_structural             'Ce~0.035~ Co~4~ Sb~11.82~'
_chemical_formula_sum                    'Ce0.04 Co4 Sb11.82'
_chemical_name_mineral                   ?
_chemical_compound_source                ?
_chemical_name_structure_type            LaFe~4~P~12~,cI34,204
_chemical_formula_weight                 1679.8

# Bibliographic data

_publ_section_title
;
Substantial thermal conductivity reduction in mischmetal skutterudites Mm~x~Co~4~Sb~12~ prepared under high-pressure conditions, due to uneven distribution of the rare-earth elements
;
_journal_coden_ASTM                      JMCCCX
_journal_name_full                       'J. Mater. Chem. C'
_journal_year                            2019
_journal_volume                          7
_journal_page_first                      4124
_journal_page_last                       4131
_journal_language                        English
loop_
 _publ_author_name
 _publ_author_address
'Gainza J.'
;
Spanish National Research Council (CSIC)
Instituto de Ciencia de Materiales de Madrid (ICMM)
Madrid-Cantoblanco
Spain
;
'Serrano Sanchez F.'
;
Spanish National Research Council (CSIC)
Instituto de Ciencia de Materiales de Madrid (ICMM)
Madrid-Cantoblanco
Spain
;
'Prado Gonjal J.'
;
Spanish National Research Council (CSIC)
Instituto de Ciencia de Materiales de Madrid (ICMM)
Madrid-Cantoblanco
Spain
;
'Nemes N.M.'
;
Madrid Complutense University (UCM)
Departamento de Fisica de Materiales
Madrid
Spain
;
'Biskup N.'
;
Madrid Complutense University (UCM)
Departamento de Fisica de Materiales
Madrid
Spain
;
'Dura O.J.'
;
Castilla-La Mancha University (UCLM)
Departamento de Fisica Aplicada
Ciudad Real
Spain
;
'Martinez J.L.'
;
Spanish National Research Council (CSIC)
Instituto de Ciencia de Materiales de Madrid (ICMM)
Madrid-Cantoblanco
Spain
;
'Fauth F.'
;
Consortium for the Exploitation of the Synchrotron Light Laboratory (CELLS)
Sincrotro ALBA
Barcelona-Cerdanyola
Spain
;
'Alonso J.A.'
;
Spanish National Research Council (CSIC)
Instituto de Ciencia de Materiales de Madrid (ICMM)
Madrid-Cantoblanco
Spain
;

# Standardized crystallographic data

_cell_length_a                           9.058
_cell_length_b                           9.058
_cell_length_c                           9.058
_cell_angle_alpha                        90
_cell_angle_beta                         90
_cell_angle_gamma                        90
_cell_volume                             743.2
_cell_formula_units_Z                    2
_space_group_IT_number                   204
_space_group_name_H-M_alt                'I m -3'
loop_
 _space_group_symop_id
 _space_group_symop_operation_xyz
 1 'x, y, z'
 2 '-x, -y, -z'
 3 '-x, -y, z'
 4 '-x, y, -z'
 5 '-x, y, z'
 6 '-y, -z, -x'
 7 '-y, -z, x'
 8 '-y, z, -x'
 9 '-y, z, x'
 10 '-z, -x, -y'
 11 '-z, -x, y'
 12 '-z, x, -y'
 13 '-z, x, y'
 14 'x, -y, -z'
 15 'x, -y, z'
 16 'x, y, -z'
 17 'y, -z, -x'
 18 'y, -z, x'
 19 'y, z, -x'
 20 'y, z, x'
 21 'z, -x, -y'
 22 'z, -x, y'
 23 'z, x, -y'
 24 'z, x, y'
 25 '1/2+x, 1/2+y, 1/2+z'
 26 '1/2-x, 1/2-y, 1/2-z'
 27 '1/2-x, 1/2-y, 1/2+z'
 28 '1/2-x, 1/2+y, 1/2-z'
 29 '1/2-x, 1/2+y, 1/2+z'
 30 '1/2-y, 1/2-z, 1/2-x'
 31 '1/2-y, 1/2-z, 1/2+x'
 32 '1/2-y, 1/2+z, 1/2-x'
 33 '1/2-y, 1/2+z, 1/2+x'
 34 '1/2-z, 1/2-x, 1/2-y'
 35 '1/2-z, 1/2-x, 1/2+y'
 36 '1/2-z, 1/2+x, 1/2-y'
 37 '1/2-z, 1/2+x, 1/2+y'
 38 '1/2+x, 1/2-y, 1/2-z'
 39 '1/2+x, 1/2-y, 1/2+z'
 40 '1/2+x, 1/2+y, 1/2-z'
 41 '1/2+y, 1/2-z, 1/2-x'
 42 '1/2+y, 1/2-z, 1/2+x'
 43 '1/2+y, 1/2+z, 1/2-x'
 44 '1/2+y, 1/2+z, 1/2+x'
 45 '1/2+z, 1/2-x, 1/2-y'
 46 '1/2+z, 1/2-x, 1/2+y'
 47 '1/2+z, 1/2+x, 1/2-y'
 48 '1/2+z, 1/2+x, 1/2+y'
loop_
 _atom_type_symbol
 Sb
 Co
 Ce
loop_
 _atom_site_label
 _atom_site_type_symbol
 _atom_site_symmetry_multiplicity
 _atom_site_Wyckoff_symbol
 _atom_site_fract_x
 _atom_site_fract_y
 _atom_site_fract_z
 _atom_site_occupancy
 Sb Sb 24 g 0 0.15767 0.3348 0.985
 Co Co 8 c 0.25 0.25 0.25 1
 R Ce 2 a 0 0 0 0.035


_exptl_crystal_colour                    ?
_exptl_crystal_density_meas              ?
_exptl_crystal_density_diffrn            7.51
_cell_measurement_temperature            ?
_cell_measurement_radiation              ?
_cell_measurement_reflns_used            ?
_diffrn_ambient_temperature              473
_diffrn_measurement_device               'automatic diffractometer'
_diffrn_measurement_device_type
'Spain, Barcelona, CELLS-ALBA Synchrotron Light Facility, BL04-MSPD beamline' 
_diffrn_radiation_type                   'X-rays, synchrotron'
_diffrn_radiation_wavelength             0.4427
_diffrn_reflns_number                    ?
_exptl_absorpt_coefficient_mu            ?
_exptl_absorpt_correction_type           ?
_computing_structure_solution            'starting values from the literature'
_refine_ls_number_parameters             ?
_refine_ls_number_reflns                 ?
_refine_ls_R_factor_gt                   ?
_refine_ls_wR_factor_gt                  ?
_pd_proc_ls_proof_R_factor               0.0538
_pd_proc_ls_proof_wR_factor              0.0690
_refine_ls_R_I_factor                    0.0190

# End of data set 1536812

File: RMX_CIFs_error_label/1536813.cif
##############################################################################
#                                                                            #
# Ce-Co-Sb         # Ce0.1Co4Sb12                                  # 1536813 #
#                                                                            #
##############################################################################
#                                                                            #
#                           Pearson's Crystal Data                           #
#      Crystal Structure Database for Inorganic Compounds (on DVD)           #
#                              Release 2023/24                               #
#                  Editors: Pierre Villars and Karin Cenzual                 #
#                                                                            #
#   Copyright (c) ASM International & Material Phases Data System (MPDS),    #
# Switzerland & National Institute for Materials Science (NIMS), Japan, 2023 #
#                   All rights reserved. Version 2023.07                     #
#                                                                            #
#   This copy of Pearson's Crystal Data is licensed to:                      #
#   Hunter College - City University of New York                             #
#                                                                            #
##############################################################################

data_1536813
_audit_creation_date                     2024-02-24
_audit_creation_method
;
Pearson's Crystal Data browser
;
#_database_code_PCD                      1536813
_database_code_PDF                       04-026-6956

# Entry summary

_chemical_formula_structural             'Ce~0.035~ Co~4~ Sb~11.86~'
_chemical_formula_sum                    'Ce0.04 Co4 Sb11.86'
_chemical_name_mineral                   ?
_chemical_compound_source                ?
_chemical_name_structure_type            LaFe~4~P~12~,cI34,204
_chemical_formula_weight                 1684.7

# Bibliographic data

_publ_section_title
;
Substantial thermal conductivity reduction in mischmetal skutterudites Mm~x~Co~4~Sb~12~ prepared under high-pressure conditions, due to uneven distribution of the rare-earth elements
;
_journal_coden_ASTM                      JMCCCX
_journal_name_full                       'J. Mater. Chem. C'
_journal_year                            2019
_journal_volume                          7
_journal_page_first                      4124
_journal_page_last                       4131
_journal_language                        English
loop_
 _publ_author_name
 _publ_author_address
'Gainza J.'
;
Spanish National Research Council (CSIC)
Instituto de Ciencia de Materiales de Madrid (ICMM)
Madrid-Cantoblanco
Spain
;
'Serrano Sanchez F.'
;
Spanish National Research Council (CSIC)
Instituto de Ciencia de Materiales de Madrid (ICMM)
Madrid-Cantoblanco
Spain
;
'Prado Gonjal J.'
;
Spanish National Research Council (CSIC)
Instituto de Ciencia de Materiales de Madrid (ICMM)
Madrid-Cantoblanco
Spain
;
'Nemes N.M.'
;
Madrid Complutense University (UCM)
Departamento de Fisica de Materiales
Madrid
Spain
;
'Biskup N.'
;
Madrid Complutense University (UCM)
Departamento de Fisica de Materiales
Madrid
Spain
;
'Dura O.J.'
;
Castilla-La Mancha University (UCLM)
Departamento de Fisica Aplicada
Ciudad Real
Spain
;
'Martinez J.L.'
;
Spanish National Research Council (CSIC)
Instituto de Ciencia de Materiales de Madrid (ICMM)
Madrid-Cantoblanco
Spain
;
'Fauth F.'
;
Consortium for the Exploitation of the Synchrotron Light Laboratory (CELLS)
Sincrotro ALBA
Barcelona-Cerdanyola
Spain
;
'Alonso J.A.'
;
Spanish National Research Council (CSIC)
Instituto de Ciencia de Materiales de Madrid (ICMM)
Madrid-Cantoblanco
Spain
;

# Standardized crystallographic data

_cell_length_a                           9.0752
_cell_length_b                           9.0752
_cell_length_c                           9.0752
_cell_angle_alpha                        90
_cell_angle_beta                         90
_cell_angle_gamma                        90
_cell_volume                             747.4
_cell_formula_units_Z                    2
_space_group_IT_number                   204
_space_group_name_H-M_alt                'I m -3'
loop_
 _space_group_symop_id
 _space_group_symop_operation_xyz
 1 'x, y, z'
 2 '-x, -y, -z'
 3 '-x, -y, z'
 4 '-x, y, -z'
 5 '-x, y, z'
 6 '-y, -z, -x'
 7 '-y, -z, x'
 8 '-y, z, -x'
 9 '-y, z, x'
 10 '-z, -x, -y'
 11 '-z, -x, y'
 12 '-z, x, -y'
 13 '-z, x, y'
 14 'x, -y, -z'
 15 'x, -y, z'
 16 'x, y, -z'
 17 'y, -z, -x'
 18 'y, -z, x'
 19 'y, z, -x'
 20 'y, z, x'
 21 'z, -x, -y'
 22 'z, -x, y'
 23 'z, x, -y'
 24 'z, x, y'
 25 '1/2+x, 1/2+y, 1/2+z'
 26 '1/2-x, 1/2-y, 1/2-z'
 27 '1/2-x, 1/2-y, 1/2+z'
 28 '1/2-x, 1/2+y, 1/2-z'
 29 '1/2-x, 1/2+y, 1/2+z'
 30 '1/2-y, 1/2-z, 1/2-x'
 31 '1/2-y, 1/2-z, 1/2+x'
 32 '1/2-y, 1/2+z, 1/2-x'
 33 '1/2-y, 1/2+z, 1/2+x'
 34 '1/2-z, 1/2-x, 1/2-y'
 35 '1/2-z, 1/2-x, 1/2+y'
 36 '1/2-z, 1/2+x, 1/2-y'
 37 '1/2-z, 1/2+x, 1/2+y'
 38 '1/2+x, 1/2-y, 1/2-z'
 39 '1/2+x, 1/2-y, 1/2+z'
 40 '1/2+x, 1/2+y, 1/2-z'
 41 '1/2+y, 1/2-z, 1/2-x'
 42 '1/2+y, 1/2-z, 1/2+x'
 43 '1/2+y, 1/2+z, 1/2-x'
 44 '1/2+y, 1/2+z, 1/2+x'
 45 '1/2+z, 1/2-x, 1/2-y'
 46 '1/2+z, 1/2-x, 1/2+y'
 47 '1/2+z, 1/2+x, 1/2-y'
 48 '1/2+z, 1/2+x, 1/2+y'
loop_
 _atom_type_symbol
 Sb
 Co
 Ce
loop_
 _atom_site_label
 _atom_site_type_symbol
 _atom_site_symmetry_multiplicity
 _atom_site_Wyckoff_symbol
 _atom_site_fract_x
 _atom_site_fract_y
 _atom_site_fract_z
 _atom_site_occupancy
 Sb Sb 24 g 0 0.15769 0.33457 0.988
 Co Co 8 c 0.25 0.25 0.25 1
 R Ce 2 a 0 0 0 0.035


_exptl_crystal_colour                    ?
_exptl_crystal_density_meas              ?
_exptl_crystal_density_diffrn            7.49
_cell_measurement_temperature            ?
_cell_measurement_radiation              ?
_cell_measurement_reflns_used            ?
_diffrn_ambient_temperature              473
_diffrn_measurement_device               'automatic diffractometer'
_diffrn_measurement_device_type
'Spain, Barcelona, CELLS-ALBA Synchrotron Light Facility, BL04-MSPD beamline' 
_diffrn_radiation_type                   'X-rays, synchrotron'
_diffrn_radiation_wavelength             0.4427
_diffrn_reflns_number                    ?
_exptl_absorpt_coefficient_mu            ?
_exptl_absorpt_correction_type           ?
_computing_structure_solution            'starting values from the literature'
_refine_ls_number_parameters             ?
_refine_ls_number_reflns                 ?
_refine_ls_R_factor_gt                   ?
_refine_ls_wR_factor_gt                  ?
_pd_proc_ls_proof_R_factor               0.0591
_pd_proc_ls_proof_wR_factor              0.0830
_refine_ls_R_I_factor                    0.0207

# End of data set 1536813

File: RMX_CIFs_error_label/1536814.cif
##############################################################################
#                                                                            #
# Ce-Co-Sb         # Ce0.1Co4Sb12                                  # 1536814 #
#                                                                            #
##############################################################################
#                                                                            #
#                           Pearson's Crystal Data                           #
#      Crystal Structure Database for Inorganic Compounds (on DVD)           #
#                              Release 2023/24                               #
#                  Editors: Pierre Villars and Karin Cenzual                 #
#                                                                            #
#   Copyright (c) ASM International & Material Phases Data System (MPDS),    #
# Switzerland & National Institute for Materials Science (NIMS), Japan, 2023 #
#                   All rights reserved. Version 2023.07                     #
#                                                                            #
#   This copy of Pearson's Crystal Data is licensed to:                      #
#   Hunter College - City University of New York                             #
#                                                                            #
##############################################################################

data_1536814
_audit_creation_date                     2024-02-24
_audit_creation_method
;
Pearson's Crystal Data browser
;
#_database_code_PCD                      1536814
_database_code_PDF                       04-026-6957

# Entry summary

_chemical_formula_structural             'Ce~0.019~ Co~4~ Sb~11.95~'
_chemical_formula_sum                    'Ce0.02 Co4 Sb11.95'
_chemical_name_mineral                   ?
_chemical_compound_source                ?
_chemical_name_structure_type            LaFe~4~P~12~,cI34,204
_chemical_formula_weight                 1693.4

# Bibliographic data

_publ_section_title
;
Substantial thermal conductivity reduction in mischmetal skutterudites Mm~x~Co~4~Sb~12~ prepared under high-pressure conditions, due to uneven distribution of the rare-earth elements
;
_journal_coden_ASTM                      JMCCCX
_journal_name_full                       'J. Mater. Chem. C'
_journal_year                            2019
_journal_volume                          7
_journal_page_first                      4124
_journal_page_last                       4131
_journal_language                        English
loop_
 _publ_author_name
 _publ_author_address
'Gainza J.'
;
Spanish National Research Council (CSIC)
Instituto de Ciencia de Materiales de Madrid (ICMM)
Madrid-Cantoblanco
Spain
;
'Serrano Sanchez F.'
;
Spanish National Research Council (CSIC)
Instituto de Ciencia de Materiales de Madrid (ICMM)
Madrid-Cantoblanco
Spain
;
'Prado Gonjal J.'
;
Spanish National Research Council (CSIC)
Instituto de Ciencia de Materiales de Madrid (ICMM)
Madrid-Cantoblanco
Spain
;
'Nemes N.M.'
;
Madrid Complutense University (UCM)
Departamento de Fisica de Materiales
Madrid
Spain
;
'Biskup N.'
;
Madrid Complutense University (UCM)
Departamento de Fisica de Materiales
Madrid
Spain
;
'Dura O.J.'
;
Castilla-La Mancha University (UCLM)
Departamento de Fisica Aplicada
Ciudad Real
Spain
;
'Martinez J.L.'
;
Spanish National Research Council (CSIC)
Instituto de Ciencia de Materiales de Madrid (ICMM)
Madrid-Cantoblanco
Spain
;
'Fauth F.'
;
Consortium for the Exploitation of the Synchrotron Light Laboratory (CELLS)
Sincrotro ALBA
Barcelona-Cerdanyola
Spain
;
'Alonso J.A.'
;
Spanish National Research Council (CSIC)
Instituto de Ciencia de Materiales de Madrid (ICMM)
Madrid-Cantoblanco
Spain
;

# Standardized crystallographic data

_cell_length_a                           9.093
_cell_length_b                           9.093
_cell_length_c                           9.093
_cell_angle_alpha                        90
_cell_angle_beta                         90
_cell_angle_gamma                        90
_cell_volume                             751.8
_cell_formula_units_Z                    2
_space_group_IT_number                   204
_space_group_name_H-M_alt                'I m -3'
loop_
 _space_group_symop_id
 _space_group_symop_operation_xyz
 1 'x, y, z'
 2 '-x, -y, -z'
 3 '-x, -y, z'
 4 '-x, y, -z'
 5 '-x, y, z'
 6 '-y, -z, -x'
 7 '-y, -z, x'
 8 '-y, z, -x'
 9 '-y, z, x'
 10 '-z, -x, -y'
 11 '-z, -x, y'
 12 '-z, x, -y'
 13 '-z, x, y'
 14 'x, -y, -z'
 15 'x, -y, z'
 16 'x, y, -z'
 17 'y, -z, -x'
 18 'y, -z, x'
 19 'y, z, -x'
 20 'y, z, x'
 21 'z, -x, -y'
 22 'z, -x, y'
 23 'z, x, -y'
 24 'z, x, y'
 25 '1/2+x, 1/2+y, 1/2+z'
 26 '1/2-x, 1/2-y, 1/2-z'
 27 '1/2-x, 1/2-y, 1/2+z'
 28 '1/2-x, 1/2+y, 1/2-z'
 29 '1/2-x, 1/2+y, 1/2+z'
 30 '1/2-y, 1/2-z, 1/2-x'
 31 '1/2-y, 1/2-z, 1/2+x'
 32 '1/2-y, 1/2+z, 1/2-x'
 33 '1/2-y, 1/2+z, 1/2+x'
 34 '1/2-z, 1/2-x, 1/2-y'
 35 '1/2-z, 1/2-x, 1/2+y'
 36 '1/2-z, 1/2+x, 1/2-y'
 37 '1/2-z, 1/2+x, 1/2+y'
 38 '1/2+x, 1/2-y, 1/2-z'
 39 '1/2+x, 1/2-y, 1/2+z'
 40 '1/2+x, 1/2+y, 1/2-z'
 41 '1/2+y, 1/2-z, 1/2-x'
 42 '1/2+y, 1/2-z, 1/2+x'
 43 '1/2+y, 1/2+z, 1/2-x'
 44 '1/2+y, 1/2+z, 1/2+x'
 45 '1/2+z, 1/2-x, 1/2-y'
 46 '1/2+z, 1/2-x, 1/2+y'
 47 '1/2+z, 1/2+x, 1/2-y'
 48 '1/2+z, 1/2+x, 1/2+y'
loop_
 _atom_type_symbol
 Sb
 Co
 Ce
loop_
 _atom_site_label
 _atom_site_type_symbol
 _atom_site_symmetry_multiplicity
 _atom_site_Wyckoff_symbol
 _atom_site_fract_x
 _atom_site_fract_y
 _atom_site_fract_z
 _atom_site_occupancy
 Sb Sb 24 g 0 0.15779 0.33443 0.996
 Co Co 8 c 0.25 0.25 0.25 1
 R Ce 2 a 0 0 0 0.019


_exptl_crystal_colour                    ?
_exptl_crystal_density_meas              ?
_exptl_crystal_density_diffrn            7.48
_cell_measurement_temperature            ?
_cell_measurement_radiation              ?
_cell_measurement_reflns_used            ?
_diffrn_ambient_temperature              473
_diffrn_measurement_device               'automatic diffractometer'
_diffrn_measurement_device_type
'Spain, Barcelona, CELLS-ALBA Synchrotron Light Facility, BL04-MSPD beamline' 
_diffrn_radiation_type                   'X-rays, synchrotron'
_diffrn_radiation_wavelength             0.4427
_diffrn_reflns_number                    ?
_exptl_absorpt_coefficient_mu            ?
_exptl_absorpt_correction_type           ?
_computing_structure_solution            'starting values from the literature'
_refine_ls_number_parameters             ?
_refine_ls_number_reflns                 ?
_refine_ls_R_factor_gt                   ?
_refine_ls_wR_factor_gt                  ?
_pd_proc_ls_proof_R_factor               0.0599
_pd_proc_ls_proof_wR_factor              0.0795
_refine_ls_R_I_factor                    0.0169

# End of data set 1536814

File: RMX_CIFs_error_label/1536815.cif
##############################################################################
#                                                                            #
# Ce-Co-Sb         # Ce0.1Co4Sb12                                  # 1536815 #
#                                                                            #
##############################################################################
#                                                                            #
#                           Pearson's Crystal Data                           #
#      Crystal Structure Database for Inorganic Compounds (on DVD)           #
#                              Release 2023/24                               #
#                  Editors: Pierre Villars and Karin Cenzual                 #
#                                                                            #
#   Copyright (c) ASM International & Material Phases Data System (MPDS),    #
# Switzerland & National Institute for Materials Science (NIMS), Japan, 2023 #
#                   All rights reserved. Version 2023.07                     #
#                                                                            #
#   This copy of Pearson's Crystal Data is licensed to:                      #
#   Hunter College - City University of New York                             #
#                                                                            #
##############################################################################

data_1536815
_audit_creation_date                     2024-02-24
_audit_creation_method
;
Pearson's Crystal Data browser
;
#_database_code_PCD                      1536815
_database_code_PDF                       04-026-6958

# Entry summary

_chemical_formula_structural             'Ce~0.021~ Co~4~ Sb~12.19~'
_chemical_formula_sum                    'Ce0.02 Co4 Sb12'
_chemical_name_mineral                   ?
_chemical_compound_source                ?
_chemical_name_structure_type            LaFe~4~P~12~,cI34,204
_chemical_formula_weight                 1722.9

# Bibliographic data

_publ_section_title
;
Substantial thermal conductivity reduction in mischmetal skutterudites Mm~x~Co~4~Sb~12~ prepared under high-pressure conditions, due to uneven distribution of the rare-earth elements
;
_journal_coden_ASTM                      JMCCCX
_journal_name_full                       'J. Mater. Chem. C'
_journal_year                            2019
_journal_volume                          7
_journal_page_first                      4124
_journal_page_last                       4131
_journal_language                        English
loop_
 _publ_author_name
 _publ_author_address
'Gainza J.'
;
Spanish National Research Council (CSIC)
Instituto de Ciencia de Materiales de Madrid (ICMM)
Madrid-Cantoblanco
Spain
;
'Serrano Sanchez F.'
;
Spanish National Research Council (CSIC)
Instituto de Ciencia de Materiales de Madrid (ICMM)
Madrid-Cantoblanco
Spain
;
'Prado Gonjal J.'
;
Spanish National Research Council (CSIC)
Instituto de Ciencia de Materiales de Madrid (ICMM)
Madrid-Cantoblanco
Spain
;
'Nemes N.M.'
;
Madrid Complutense University (UCM)
Departamento de Fisica de Materiales
Madrid
Spain
;
'Biskup N.'
;
Madrid Complutense University (UCM)
Departamento de Fisica de Materiales
Madrid
Spain
;
'Dura O.J.'
;
Castilla-La Mancha University (UCLM)
Departamento de Fisica Aplicada
Ciudad Real
Spain
;
'Martinez J.L.'
;
Spanish National Research Council (CSIC)
Instituto de Ciencia de Materiales de Madrid (ICMM)
Madrid-Cantoblanco
Spain
;
'Fauth F.'
;
Consortium for the Exploitation of the Synchrotron Light Laboratory (CELLS)
Sincrotro ALBA
Barcelona-Cerdanyola
Spain
;
'Alonso J.A.'
;
Spanish National Research Council (CSIC)
Instituto de Ciencia de Materiales de Madrid (ICMM)
Madrid-Cantoblanco
Spain
;

# Standardized crystallographic data

_cell_length_a                           9.1122
_cell_length_b                           9.1122
_cell_length_c                           9.1122
_cell_angle_alpha                        90
_cell_angle_beta                         90
_cell_angle_gamma                        90
_cell_volume                             756.6
_cell_formula_units_Z                    2
_space_group_IT_number                   204
_space_group_name_H-M_alt                'I m -3'
loop_
 _space_group_symop_id
 _space_group_symop_operation_xyz
 1 'x, y, z'
 2 '-x, -y, -z'
 3 '-x, -y, z'
 4 '-x, y, -z'
 5 '-x, y, z'
 6 '-y, -z, -x'
 7 '-y, -z, x'
 8 '-y, z, -x'
 9 '-y, z, x'
 10 '-z, -x, -y'
 11 '-z, -x, y'
 12 '-z, x, -y'
 13 '-z, x, y'
 14 'x, -y, -z'
 15 'x, -y, z'
 16 'x, y, -z'
 17 'y, -z, -x'
 18 'y, -z, x'
 19 'y, z, -x'
 20 'y, z, x'
 21 'z, -x, -y'
 22 'z, -x, y'
 23 'z, x, -y'
 24 'z, x, y'
 25 '1/2+x, 1/2+y, 1/2+z'
 26 '1/2-x, 1/2-y, 1/2-z'
 27 '1/2-x, 1/2-y, 1/2+z'
 28 '1/2-x, 1/2+y, 1/2-z'
 29 '1/2-x, 1/2+y, 1/2+z'
 30 '1/2-y, 1/2-z, 1/2-x'
 31 '1/2-y, 1/2-z, 1/2+x'
 32 '1/2-y, 1/2+z, 1/2-x'
 33 '1/2-y, 1/2+z, 1/2+x'
 34 '1/2-z, 1/2-x, 1/2-y'
 35 '1/2-z, 1/2-x, 1/2+y'
 36 '1/2-z, 1/2+x, 1/2-y'
 37 '1/2-z, 1/2+x, 1/2+y'
 38 '1/2+x, 1/2-y, 1/2-z'
 39 '1/2+x, 1/2-y, 1/2+z'
 40 '1/2+x, 1/2+y, 1/2-z'
 41 '1/2+y, 1/2-z, 1/2-x'
 42 '1/2+y, 1/2-z, 1/2+x'
 43 '1/2+y, 1/2+z, 1/2-x'
 44 '1/2+y, 1/2+z, 1/2+x'
 45 '1/2+z, 1/2-x, 1/2-y'
 46 '1/2+z, 1/2-x, 1/2+y'
 47 '1/2+z, 1/2+x, 1/2-y'
 48 '1/2+z, 1/2+x, 1/2+y'
loop_
 _atom_type_symbol
 Sb
 Co
 Ce
loop_
 _atom_site_label
 _atom_site_type_symbol
 _atom_site_symmetry_multiplicity
 _atom_site_Wyckoff_symbol
 _atom_site_fract_x
 _atom_site_fract_y
 _atom_site_fract_z
 _atom_site_occupancy
 Sb Sb 24 g 0 0.15794 0.3341 1
 Co Co 8 c 0.25 0.25 0.25 1
 R Ce 2 a 0 0 0 0.021


_exptl_crystal_colour                    ?
_exptl_crystal_density_meas              ?
_exptl_crystal_density_diffrn            7.56
_cell_measurement_temperature            ?
_cell_measurement_radiation              ?
_cell_measurement_reflns_used            ?
_diffrn_ambient_temperature              473
_diffrn_measurement_device               'automatic diffractometer'
_diffrn_measurement_device_type
'Spain, Barcelona, CELLS-ALBA Synchrotron Light Facility, BL04-MSPD beamline' 
_diffrn_radiation_type                   'X-rays, synchrotron'
_diffrn_radiation_wavelength             0.4427
_diffrn_reflns_number                    ?
_exptl_absorpt_coefficient_mu            ?
_exptl_absorpt_correction_type           ?
_computing_structure_solution            'starting values from the literature'
_refine_ls_number_parameters             ?
_refine_ls_number_reflns                 ?
_refine_ls_R_factor_gt                   ?
_refine_ls_wR_factor_gt                  ?
_pd_proc_ls_proof_R_factor               0.0639
_pd_proc_ls_proof_wR_factor              0.0930
_refine_ls_R_I_factor                    0.0250

# End of data set 1536815
