Repository: bobleesj/cif-filter-copy

## Overview
This Python toolkit provides a set of tools for processing Crystallographic Information File (CIF) files. It allows for moving files based on unsupported formats, unreasonable distances, and specific tags, copying files based on atomic occupancy and mixing, retrieving file information, and checking CIF folder content against an Excel file.

When you run `python main.py`, a prompt below will appear. 
```
Welcome! Please choose an option to proceed:
[1] Move files based on unsupported CIF format
[2] Move files based on unreasonable distance
[3] Move files based on tags
[4] Move files based on supercell atom count
[5] Copy files based on atomic occupancy and mixing

File: RMX_CIFs_error_label/1601740.cif
##############################################################################
#                                                                            #
# In-Nd-Pd         # NdPdIn                                        # 1601740 #
#                                                                            #
##############################################################################
#                                                                            #
#                           Pearson's Crystal Data                           #
#      Crystal Structure Database for Inorganic Compounds (on DVD)           #
#                              Release 2023/24                               #
#                  Editors: Pierre Villars and Karin Cenzual                 #
#                                                                            #
#   Copyright (c) ASM International & Material Phases Data System (MPDS),    #
# Switzerland & National Institute for Materials Science (NIMS), Japan, 2023 #
#                   All rights reserved. Version 2023.07                     #
#                                                                            #
#   This copy of Pearson's Crystal Data is licensed to:                      #
#   Hunter College - City University of New York                             #
#                                                                            #
##############################################################################

data_1601740
_audit_creation_date                     2024-02-25
_audit_creation_method
;
Pearson's Crystal Data browser
;
#_database_code_PCD                      1601740
_database_code_PDF                       ?

# Entry summary

_chemical_formula_structural             'Nd Pd In'
_chemical_formula_sum                    'In Nd Pd'
_chemical_name_mineral                   ?
_chemical_compound_source                ?
_chemical_name_structure_type            ZrNiAl,hP9,189
_chemical_formula_weight                 365.5

# Bibliographic data

_publ_section_title
'Crystal and magnetic structures of RPdIn (R= Nd, Ho, Er) compounds'          
_journal_coden_ASTM                      JMMMDC
_journal_name_full                       'J. Magn. Magn. Mater.'
_journal_year                            2005
_journal_volume                          285
_journal_page_first                      272
_journal_page_last                       278
_journal_language                        English
loop_
 _publ_author_name
 _publ_author_address
'Gondek L.'
;
Jagiellonian University
M. Smoluchowski Institute of Physics
Cracow
Poland
;
'Baran S.'
;
Jagiellonian University
M. Smoluchowski Institute of Physics
Cracow
Poland
;
'Szytula A.'
;
Jagiellonian University
M. Smoluchowski Institute of Physics
Cracow
Poland
;
'Kaczorowski D.'
;
Polish Academy of Sciences (PAN)
Trzebiatowski W. Institute of Low Temperature and Structure Research
Wroclaw
Poland
;
'Hernandez Velasco J.'
;
Hahn-Meitner Institute
Berlin Neutron Scattering Center (BENSC)
Berlin
Germany
;

# Standardized crystallographic data

_cell_length_a                           7.6687
_cell_length_b                           7.6687
_cell_length_c                           4.0007
_cell_angle_alpha                        90
_cell_angle_beta                         90
_cell_angle_gamma                        120
_cell_volume                             203.8
_cell_formula_units_Z                    3
_space_group_IT_number                   189
_space_group_name_H-M_alt                'P -6 2 m'
loop_
 _space_group_symop_id
 _space_group_symop_operation_xyz
 1 'x, y, z'
 2 '-x+y, -x, -z'
 3 '-x+y, -x, z'
 4 '-x, -x+y, -z'
 5 '-x, -x+y, z'
 6 '-y, x-y, -z'
 7 '-y, x-y, z'
 8 'x, y, -z'
 9 'x-y, -y, -z'
 10 'x-y, -y, z'
 11 'y, x, -z'
 12 'y, x, z'
loop_
 _atom_type_symbol
 In
 Nd
 Pd
loop_
 _atom_site_label
 _atom_site_type_symbol
 _atom_site_symmetry_multiplicity
 _atom_site_Wyckoff_symbol
 _atom_site_fract_x
 _atom_site_fract_y
 _atom_site_fract_z
 _atom_site_occupancy
 In In 3 g 0.2494 0 0.5 1
 R Nd 3 f 0.5848 0 0 1
 Pd2 Pd 2 d 0.333333 0.666667 0.5 1
 Pd1 Pd 1 a 0 0 0 1


_exptl_crystal_colour                    ?
_exptl_crystal_density_meas              ?
_exptl_crystal_density_diffrn            8.94
_cell_measurement_temperature            30
_cell_measurement_radiation              neutrons
_cell_measurement_wavelength             2.4415
_pd_proc_wavelength                      2.4415
_cell_measurement_reflns_used            ?
_diffrn_ambient_temperature              30
_diffrn_measurement_device               'automatic diffractometer'
_diffrn_measurement_device_type
;
Germany, Berlin, Hahn-Meitner Institute, Berlin Neutron Scattering Center, BER II reactor, E6
;
_diffrn_radiation_type                   neutrons
_diffrn_radiation_wavelength             2.4415
_diffrn_reflns_number                    ?
_exptl_absorpt_coefficient_mu            ?
_exptl_absorpt_correction_type           ?
_computing_structure_solution            'starting values from the literature'
_refine_ls_number_parameters             ?
_refine_ls_number_reflns                 ?
_refine_ls_R_factor_gt                   ?
_refine_ls_wR_factor_gt                  ?
_pd_proc_ls_proof_R_factor               ?
_pd_proc_ls_proof_wR_factor              ?
_refine_ls_R_I_factor                    0.0704

# End of data set 1601740

File: RMX_CIFs_error_label/1601741.cif
##############################################################################
#                                                                            #
# In-Nd-Pd         # NdPdIn                                        # 1601741 #
#                                                                            #
##############################################################################
#                                                                            #
#                           Pearson's Crystal Data                           #
#      Crystal Structure Database for Inorganic Compounds (on DVD)           #
#                              Release 2023/24                               #
#                  Editors: Pierre Villars and Karin Cenzual                 #
#                                                                            #
#   Copyright (c) ASM International & Material Phases Data System (MPDS),    #
# Switzerland & National Institute for Materials Science (NIMS), Japan, 2023 #
#                   All rights reserved. Version 2023.07                     #
#                                                                            #
#   This copy of Pearson's Crystal Data is licensed to:                      #
#   Hunter College - City University of New York                             #
#                                                                            #
##############################################################################

data_1601741
_audit_creation_date                     2024-02-25
_audit_creation_method
;
Pearson's Crystal Data browser
;
#_database_code_PCD                      1601741
_database_code_PDF                       ?

# Entry summary

_chemical_formula_structural             'Nd Pd In'
_chemical_formula_sum                    'In Nd Pd'
_chemical_name_mineral                   ?
_chemical_compound_source                ?
_chemical_name_structure_type            ZrNiAl,hP9,189
_chemical_formula_weight                 365.5

# Bibliographic data

_publ_section_title
'Crystal and magnetic structures of RPdIn (R= Nd, Ho, Er) compounds'          
_journal_coden_ASTM                      JMMMDC
_journal_name_full                       'J. Magn. Magn. Mater.'
_journal_year                            2005
_journal_volume                          285
_journal_page_first                      272
_journal_page_last                       278
_journal_language                        English
loop_
 _publ_author_name
 _publ_author_address
'Gondek L.'
;
Jagiellonian University
M. Smoluchowski Institute of Physics
Cracow
Poland
;
'Baran S.'
;
Jagiellonian University
M. Smoluchowski Institute of Physics
Cracow
Poland
;
'Szytula A.'
;
Jagiellonian University
M. Smoluchowski Institute of Physics
Cracow
Poland
;
'Kaczorowski D.'
;
Polish Academy of Sciences (PAN)
Trzebiatowski W. Institute of Low Temperature and Structure Research
Wroclaw
Poland
;
'Hernandez Velasco J.'
;
Hahn-Meitner Institute
Berlin Neutron Scattering Center (BENSC)
Berlin
Germany
;

# Standardized crystallographic data

_cell_length_a                           7.6743
_cell_length_b                           7.6743
_cell_length_c                           3.994
_cell_angle_alpha                        90
_cell_angle_beta                         90
_cell_angle_gamma                        120
_cell_volume                             203.7
_cell_formula_units_Z                    3
_space_group_IT_number                   189
_space_group_name_H-M_alt                'P -6 2 m'
loop_
 _space_group_symop_id
 _space_group_symop_operation_xyz
 1 'x, y, z'
 2 '-x+y, -x, -z'
 3 '-x+y, -x, z'
 4 '-x, -x+y, -z'
 5 '-x, -x+y, z'
 6 '-y, x-y, -z'
 7 '-y, x-y, z'
 8 'x, y, -z'
 9 'x-y, -y, -z'
 10 'x-y, -y, z'
 11 'y, x, -z'
 12 'y, x, z'
loop_
 _atom_type_symbol
 In
 Nd
 Pd
loop_
 _atom_site_label
 _atom_site_type_symbol
 _atom_site_symmetry_multiplicity
 _atom_site_Wyckoff_symbol
 _atom_site_fract_x
 _atom_site_fract_y
 _atom_site_fract_z
 _atom_site_occupancy
 In In 3 g 0.2482 0 0.5 1
 R Nd 3 f 0.584 0 0 1
 Pd2 Pd 2 d 0.333333 0.666667 0.5 1
 Pd1 Pd 1 a 0 0 0 1


_exptl_crystal_colour                    ?
_exptl_crystal_density_meas              ?
_exptl_crystal_density_diffrn            8.94
_cell_measurement_temperature            15
_cell_measurement_radiation              neutrons
_cell_measurement_wavelength             2.4415
_pd_proc_wavelength                      2.4415
_cell_measurement_reflns_used            ?
_diffrn_ambient_temperature              15
_diffrn_measurement_device               'automatic diffractometer'
_diffrn_measurement_device_type
;
Germany, Berlin, Hahn-Meitner Institute, Berlin Neutron Scattering Center, BER II reactor, E6
;
_diffrn_radiation_type                   neutrons
_diffrn_radiation_wavelength             2.4415
_diffrn_reflns_number                    ?
_exptl_absorpt_coefficient_mu            ?
_exptl_absorpt_correction_type           ?
_computing_structure_solution            'starting values from the literature'
_refine_ls_number_parameters             ?
_refine_ls_number_reflns                 ?
_refine_ls_R_factor_gt                   ?
_refine_ls_wR_factor_gt                  ?
_pd_proc_ls_proof_R_factor               ?
_pd_proc_ls_proof_wR_factor              ?
_refine_ls_R_I_factor                    0.0643

# End of data set 1601741

File: RMX_CIFs_error_label/1601742.cif
##############################################################################
#                                                                            #
# In-Nd-Pd         # NdPdIn                                        # 1601742 #
#                                                                            #
##############################################################################
#                                                                            #
#                           Pearson's Crystal Data                           #
#      Crystal Structure Database for Inorganic Compounds (on DVD)           #
#                              Release 2023/24                               #
#                  Editors: Pierre Villars and Karin Cenzual                 #
#                                                                            #
#   Copyright (c) ASM International & Material Phases Data System (MPDS),    #
# Switzerland & National Institute for Materials Science (NIMS), Japan, 2023 #
#                   All rights reserved. Version 2023.07                     #
#                                                                            #
#   This copy of Pearson's Crystal Data is licensed to:                      #
#   Hunter College - City University of New York                             #
#                                                                            #
##############################################################################

data_1601742
_audit_creation_date                     2024-02-25
_audit_creation_method
;
Pearson's Crystal Data browser
;
#_database_code_PCD                      1601742
_database_code_PDF                       ?

# Entry summary

_chemical_formula_structural             'Nd Pd In'
_chemical_formula_sum                    'In Nd Pd'
_chemical_name_mineral                   ?
_chemical_compound_source                ?
_chemical_name_structure_type            ZrNiAl,hP9,189
_chemical_formula_weight                 365.5

# Bibliographic data

_publ_section_title
'Crystal and magnetic structures of RPdIn (R= Nd, Ho, Er) compounds'          
_journal_coden_ASTM                      JMMMDC
_journal_name_full                       'J. Magn. Magn. Mater.'
_journal_year                            2005
_journal_volume                          285
_journal_page_first                      272
_journal_page_last                       278
_journal_language                        English
loop_
 _publ_author_name
 _publ_author_address
'Gondek L.'
;
Jagiellonian University
M. Smoluchowski Institute of Physics
Cracow
Poland
;
'Baran S.'
;
Jagiellonian University
M. Smoluchowski Institute of Physics
Cracow
Poland
;
'Szytula A.'
;
Jagiellonian University
M. Smoluchowski Institute of Physics
Cracow
Poland
;
'Kaczorowski D.'
;
Polish Academy of Sciences (PAN)
Trzebiatowski W. Institute of Low Temperature and Structure Research
Wroclaw
Poland
;
'Hernandez Velasco J.'
;
Hahn-Meitner Institute
Berlin Neutron Scattering Center (BENSC)
Berlin
Germany
;

# Standardized crystallographic data

_cell_length_a                           7.6734
_cell_length_b                           7.6734
_cell_length_c                           3.9928
_cell_angle_alpha                        90
_cell_angle_beta                         90
_cell_angle_gamma                        120
_cell_volume                             203.6
_cell_formula_units_Z                    3
_space_group_IT_number                   189
_space_group_name_H-M_alt                'P -6 2 m'
loop_
 _space_group_symop_id
 _space_group_symop_operation_xyz
 1 'x, y, z'
 2 '-x+y, -x, -z'
 3 '-x+y, -x, z'
 4 '-x, -x+y, -z'
 5 '-x, -x+y, z'
 6 '-y, x-y, -z'
 7 '-y, x-y, z'
 8 'x, y, -z'
 9 'x-y, -y, -z'
 10 'x-y, -y, z'
 11 'y, x, -z'
 12 'y, x, z'
loop_
 _atom_type_symbol
 In
 Nd
 Pd
loop_
 _atom_site_label
 _atom_site_type_symbol
 _atom_site_symmetry_multiplicity
 _atom_site_Wyckoff_symbol
 _atom_site_fract_x
 _atom_site_fract_y
 _atom_site_fract_z
 _atom_site_occupancy
 In In 3 g 0.2428 0 0.5 1
 R Nd 3 f 0.5849 0 0 1
 Pd2 Pd 2 d 0.333333 0.666667 0.5 1
 Pd1 Pd 1 a 0 0 0 1


_exptl_crystal_colour                    ?
_exptl_crystal_density_meas              ?
_exptl_crystal_density_diffrn            8.94
_cell_measurement_temperature            1.5
_cell_measurement_radiation              neutrons
_cell_measurement_wavelength             2.4415
_pd_proc_wavelength                      2.4415
_cell_measurement_reflns_used            ?
_diffrn_ambient_temperature              1.5
_diffrn_measurement_device               'automatic diffractometer'
_diffrn_measurement_device_type
;
Germany, Berlin, Hahn-Meitner Institute, Berlin Neutron Scattering Center, BER II reactor, E6
;
_diffrn_radiation_type                   neutrons
_diffrn_radiation_wavelength             2.4415
_diffrn_reflns_number                    ?
_exptl_absorpt_coefficient_mu            ?
_exptl_absorpt_correction_type           ?
_computing_structure_solution            'starting values from the literature'
_refine_ls_number_parameters             ?
_refine_ls_number_reflns                 ?
_refine_ls_R_factor_gt                   ?
_refine_ls_wR_factor_gt                  ?
_pd_proc_ls_proof_R_factor               ?
_pd_proc_ls_proof_wR_factor              ?
_refine_ls_R_I_factor                    0.0587

# End of data set 1601742

File: RMX_CIFs_error_label/1601743.cif
##############################################################################
#                                                                            #
# Ho-In-Pd         # HoPdIn                                        # 1601743 #
#                                                                            #
##############################################################################
#                                                                            #
#                           Pearson's Crystal Data                           #
#      Crystal Structure Database for Inorganic Compounds (on DVD)           #
#                              Release 2023/24                               #
#                  Editors: Pierre Villars and Karin Cenzual                 #
#                                                                            #
#   Copyright (c) ASM International & Material Phases Data System (MPDS),    #
# Switzerland & National Institute for Materials Science (NIMS), Japan, 2023 #
#                   All rights reserved. Version 2023.07                     #
#                                                                            #
#   This copy of Pearson's Crystal Data is licensed to:                      #
#   Hunter College - City University of New York                             #
#                                                                            #
##############################################################################

data_1601743
_audit_creation_date                     2024-02-25
_audit_creation_method
;
Pearson's Crystal Data browser
;
#_database_code_PCD                      1601743
_database_code_PDF                       ?

# Entry summary

_chemical_formula_structural             'Ho Pd In'
_chemical_formula_sum                    'Ho In Pd'
_chemical_name_mineral                   ?
_chemical_compound_source                ?
_chemical_name_structure_type            ZrNiAl,hP9,189
_chemical_formula_weight                 386.2

# Bibliographic data

_publ_section_title
'Crystal and magnetic structures of RPdIn (R= Nd, Ho, Er) compounds'          
_journal_coden_ASTM                      JMMMDC
_journal_name_full                       'J. Magn. Magn. Mater.'
_journal_year                            2005
_journal_volume                          285
_journal_page_first                      272
_journal_page_last                       278
_journal_language                        English
loop_
 _publ_author_name
 _publ_author_address
'Gondek L.'
;
Jagiellonian University
M. Smoluchowski Institute of Physics
Cracow
Poland
;
'Baran S.'
;
Jagiellonian University
M. Smoluchowski Institute of Physics
Cracow
Poland
;
'Szytula A.'
;
Jagiellonian University
M. Smoluchowski Institute of Physics
Cracow
Poland
;
'Kaczorowski D.'
;
Polish Academy of Sciences (PAN)
Trzebiatowski W. Institute of Low Temperature and Structure Research
Wroclaw
Poland
;
'Hernandez Velasco J.'
;
Hahn-Meitner Institute
Berlin Neutron Scattering Center (BENSC)
Berlin
Germany
;

# Standardized crystallographic data

_cell_length_a                           7.6343
_cell_length_b                           7.6343
_cell_length_c                           3.7776
_cell_angle_alpha                        90
_cell_angle_beta                         90
_cell_angle_gamma                        120
_cell_volume                             190.7
_cell_formula_units_Z                    3
_space_group_IT_number                   189
_space_group_name_H-M_alt                'P -6 2 m'
loop_
 _space_group_symop_id
 _space_group_symop_operation_xyz
 1 'x, y, z'
 2 '-x+y, -x, -z'
 3 '-x+y, -x, z'
 4 '-x, -x+y, -z'
 5 '-x, -x+y, z'
 6 '-y, x-y, -z'
 7 '-y, x-y, z'
 8 'x, y, -z'
 9 'x-y, -y, -z'
 10 'x-y, -y, z'
 11 'y, x, -z'
 12 'y, x, z'
loop_
 _atom_type_symbol
 In
 Ho
 Pd
loop_
 _atom_site_label
 _atom_site_type_symbol
 _atom_site_symmetry_multiplicity
 _atom_site_Wyckoff_symbol
 _atom_site_fract_x
 _atom_site_fract_y
 _atom_site_fract_z
 _atom_site_occupancy
 In In 3 g 0.2667 0 0.5 1
 R Ho 3 f 0.5905 0 0 1
 Pd2 Pd 2 d 0.333333 0.666667 0.5 1
 Pd1 Pd 1 a 0 0 0 1


_exptl_crystal_colour                    ?
_exptl_crystal_density_meas              ?
_exptl_crystal_density_diffrn            10.09
_cell_measurement_temperature            30
_cell_measurement_radiation              neutrons
_cell_measurement_wavelength             2.4415
_pd_proc_wavelength                      2.4415
_cell_measurement_reflns_used            ?
_diffrn_ambient_temperature              30
_diffrn_measurement_device               'automatic diffractometer'
_diffrn_measurement_device_type
;
Germany, Berlin, Hahn-Meitner Institute, Berlin Neutron Scattering Center, BER II reactor, E6
;
_diffrn_radiation_type                   neutrons
_diffrn_radiation_wavelength             2.4415
_diffrn_reflns_number                    ?
_exptl_absorpt_coefficient_mu            ?
_exptl_absorpt_correction_type           ?
_computing_structure_solution            'starting values from the literature'
_refine_ls_number_parameters             ?
_refine_ls_number_reflns                 ?
_refine_ls_R_factor_gt                   ?
_refine_ls_wR_factor_gt                  ?
_pd_proc_ls_proof_R_factor               ?
_pd_proc_ls_proof_wR_factor              ?
_refine_ls_R_I_factor                    0.0456

# End of data set 1601743

File: RMX_CIFs_error_label/1601744.cif
##############################################################################
#                                                                            #
# Ho-In-Pd         # HoPdIn                                        # 1601744 #
#                                                                            #
##############################################################################
#                                                                            #
#                           Pearson's Crystal Data                           #
#      Crystal Structure Database for Inorganic Compounds (on DVD)           #
#                              Release 2023/24                               #
#                  Editors: Pierre Villars and Karin Cenzual                 #
#                                                                            #
#   Copyright (c) ASM International & Material Phases Data System (MPDS),    #
# Switzerland & National Institute for Materials Science (NIMS), Japan, 2023 #
#                   All rights reserved. Version 2023.07                     #
#                                                                            #
#   This copy of Pearson's Crystal Data is licensed to:                      #
#   Hunter College - City University of New York                             #
#                                                                            #
##############################################################################

data_1601744
_audit_creation_date                     2024-02-25
_audit_creation_method
;
Pearson's Crystal Data browser
;
#_database_code_PCD                      1601744
_database_code_PDF                       ?

# Entry summary

_chemical_formula_structural             'Ho Pd In'
_chemical_formula_sum                    'Ho In Pd'
_chemical_name_mineral                   ?
_chemical_compound_source                ?
_chemical_name_structure_type            ZrNiAl,hP9,189
_chemical_formula_weight                 386.2

# Bibliographic data

_publ_section_title
'Crystal and magnetic structures of RPdIn (R= Nd, Ho, Er) compounds'          
_journal_coden_ASTM                      JMMMDC
_journal_name_full                       'J. Magn. Magn. Mater.'
_journal_year                            2005
_journal_volume                          285
_journal_page_first                      272
_journal_page_last                       278
_journal_language                        English
loop_
 _publ_author_name
 _publ_author_address
'Gondek L.'
;
Jagiellonian University
M. Smoluchowski Institute of Physics
Cracow
Poland
;
'Baran S.'
;
Jagiellonian University
M. Smoluchowski Institute of Physics
Cracow
Poland
;
'Szytula A.'
;
Jagiellonian University
M. Smoluchowski Institute of Physics
Cracow
Poland
;
'Kaczorowski D.'
;
Polish Academy of Sciences (PAN)
Trzebiatowski W. Institute of Low Temperature and Structure Research
Wroclaw
Poland
;
'Hernandez Velasco J.'
;
Hahn-Meitner Institute
Berlin Neutron Scattering Center (BENSC)
Berlin
Germany
;

# Standardized crystallographic data

_cell_length_a                           7.6271
_cell_length_b                           7.6271
_cell_length_c                           3.7695
_cell_angle_alpha                        90
_cell_angle_beta                         90
_cell_angle_gamma                        120
_cell_volume                             189.9
_cell_formula_units_Z                    3
_space_group_IT_number                   189
_space_group_name_H-M_alt                'P -6 2 m'
loop_
 _space_group_symop_id
 _space_group_symop_operation_xyz
 1 'x, y, z'
 2 '-x+y, -x, -z'
 3 '-x+y, -x, z'
 4 '-x, -x+y, -z'
 5 '-x, -x+y, z'
 6 '-y, x-y, -z'
 7 '-y, x-y, z'
 8 'x, y, -z'
 9 'x-y, -y, -z'
 10 'x-y, -y, z'
 11 'y, x, -z'
 12 'y, x, z'
loop_
 _atom_type_symbol
 In
 Ho
 Pd
loop_
 _atom_site_label
 _atom_site_type_symbol
 _atom_site_symmetry_multiplicity
 _atom_site_Wyckoff_symbol
 _atom_site_fract_x
 _atom_site_fract_y
 _atom_site_fract_z
 _atom_site_occupancy
 In In 3 g 0.2546 0 0.5 1
 R Ho 3 f 0.594 0 0 1
 Pd2 Pd 2 d 0.333333 0.666667 0.5 1
 Pd1 Pd 1 a 0 0 0 1


_exptl_crystal_colour                    ?
_exptl_crystal_density_meas              ?
_exptl_crystal_density_diffrn            10.13
_cell_measurement_temperature            10
_cell_measurement_radiation              neutrons
_cell_measurement_wavelength             2.4415
_pd_proc_wavelength                      2.4415
_cell_measurement_reflns_used            ?
_diffrn_ambient_temperature              10
_diffrn_measurement_device               'automatic diffractometer'
_diffrn_measurement_device_type
;
Germany, Berlin, Hahn-Meitner Institute, Berlin Neutron Scattering Center, BER II reactor, E6
;
_diffrn_radiation_type                   neutrons
_diffrn_radiation_wavelength             2.4415
_diffrn_reflns_number                    ?
_exptl_absorpt_coefficient_mu            ?
_exptl_absorpt_correction_type           ?
_computing_structure_solution            'starting values from the literature'
_refine_ls_number_parameters             ?
_refine_ls_number_reflns                 ?
_refine_ls_R_factor_gt                   ?
_refine_ls_wR_factor_gt                  ?
_pd_proc_ls_proof_R_factor               ?
_pd_proc_ls_proof_wR_factor              ?
_refine_ls_R_I_factor                    0.0301

# End of data set 1601744

File: RMX_CIFs_error_label/1601745.cif
##############################################################################
#                                                                            #
# Ho-In-Pd         # HoPdIn                                        # 1601745 #
#                                                                            #
##############################################################################
#                                                                            #
#                           Pearson's Crystal Data                           #
#      Crystal Structure Database for Inorganic Compounds (on DVD)           #
#                              Release 2023/24                               #
#                  Editors: Pierre Villars and Karin Cenzual                 #
#                                                                            #
#   Copyright (c) ASM International & Material Phases Data System (MPDS),    #
# Switzerland & National Institute for Materials Science (NIMS), Japan, 2023 #
#                   All rights reserved. Version 2023.07                     #
#                                                                            #
#   This copy of Pearson's Crystal Data is licensed to:                      #
#   Hunter College - City University of New York                             #
#                                                                            #
##############################################################################

data_1601745
_audit_creation_date                     2024-02-25
_audit_creation_method
;
Pearson's Crystal Data browser
;
#_database_code_PCD                      1601745
_database_code_PDF                       04-027-7536

# Entry summary

_chemical_formula_structural             'Ho Pd In'
_chemical_formula_sum                    'Ho In Pd'
_chemical_name_mineral                   ?
_chemical_compound_source                ?
_chemical_name_structure_type            ZrNiAl,hP9,189
_chemical_formula_weight                 386.2

# Bibliographic data

_publ_section_title
'Crystal and magnetic structures of RPdIn (R= Nd, Ho, Er) compounds'          
_journal_coden_ASTM                      JMMMDC
_journal_name_full                       'J. Magn. Magn. Mater.'
_journal_year                            2005
_journal_volume                          285
_journal_page_first                      272
_journal_page_last                       278
_journal_language                        English
loop_
 _publ_author_name
 _publ_author_address
'Gondek L.'
;
Jagiellonian University
M. Smoluchowski Institute of Physics
Cracow
Poland
;
'Baran S.'
;
Jagiellonian University
M. Smoluchowski Institute of Physics
Cracow
Poland
;
'Szytula A.'
;
Jagiellonian University
M. Smoluchowski Institute of Physics
Cracow
Poland
;
'Kaczorowski D.'
;
Polish Academy of Sciences (PAN)
Trzebiatowski W. Institute of Low Temperature and Structure Research
Wroclaw
Poland
;
'Hernandez Velasco J.'
;
Hahn-Meitner Institute
Berlin Neutron Scattering Center (BENSC)
Berlin
Germany
;

# Standardized crystallographic data

_cell_length_a                           7.6249
_cell_length_b                           7.6249
_cell_length_c                           3.7717
_cell_angle_alpha                        90
_cell_angle_beta                         90
_cell_angle_gamma                        120
_cell_volume                             189.9
_cell_formula_units_Z                    3
_space_group_IT_number                   189
_space_group_name_H-M_alt                'P -6 2 m'
loop_
 _space_group_symop_id
 _space_group_symop_operation_xyz
 1 'x, y, z'
 2 '-x+y, -x, -z'
 3 '-x+y, -x, z'
 4 '-x, -x+y, -z'
 5 '-x, -x+y, z'
 6 '-y, x-y, -z'
 7 '-y, x-y, z'
 8 'x, y, -z'
 9 'x-y, -y, -z'
 10 'x-y, -y, z'
 11 'y, x, -z'
 12 'y, x, z'
loop_
 _atom_type_symbol
 In
 Ho
 Pd
loop_
 _atom_site_label
 _atom_site_type_symbol
 _atom_site_symmetry_multiplicity
 _atom_site_Wyckoff_symbol
 _atom_site_fract_x
 _atom_site_fract_y
 _atom_site_fract_z
 _atom_site_occupancy
 In In 3 g 0.2549 0 0.5 1
 R Ho 3 f 0.5918 0 0 1
 Pd2 Pd 2 d 0.333333 0.666667 0.5 1
 Pd1 Pd 1 a 0 0 0 1


_exptl_crystal_colour                    ?
_exptl_crystal_density_meas              ?
_exptl_crystal_density_diffrn            10.13
_cell_measurement_temperature            1.5
_cell_measurement_radiation              neutrons
_cell_measurement_wavelength             2.4415
_pd_proc_wavelength                      2.4415
_cell_measurement_reflns_used            ?
_diffrn_ambient_temperature              1.5
_diffrn_measurement_device               'automatic diffractometer'
_diffrn_measurement_device_type
;
Germany, Berlin, Hahn-Meitner Institute, Berlin Neutron Scattering Center, BER II reactor, E6
;
_diffrn_radiation_type                   neutrons
_diffrn_radiation_wavelength             2.4415
_diffrn_reflns_number                    ?
_exptl_absorpt_coefficient_mu            ?
_exptl_absorpt_correction_type           ?
_computing_structure_solution            'starting values from the literature'
_refine_ls_number_parameters             ?
_refine_ls_number_reflns                 ?
_refine_ls_R_factor_gt                   ?
_refine_ls_wR_factor_gt                  ?
_pd_proc_ls_proof_R_factor               ?
_pd_proc_ls_proof_wR_factor              ?
_refine_ls_R_I_factor                    0.0332

# End of data set 1601745

File: RMX_CIFs_error_label/1601746.cif
##############################################################################
#                                                                            #
# Er-In-Pd         # ErPdIn                                        # 1601746 #
#                                                                            #
##############################################################################
#                                                                            #
#                           Pearson's Crystal Data                           #
#      Crystal Structure Database for Inorganic Compounds (on DVD)           #
#                              Erelease 2023/24                               #
#                  Editors: Pierre Villars and Karin Cenzual                 #
#                                                                            #
#   Copyright (c) ASM International & Material Phases Data System (MPDS),    #
# Switzerland & National Institute for Materials Science (NIMS), Japan, 2023 #
#                   All rights reserved. Version 2023.07                     #
#                                                                            #
#   This copy of Pearson's Crystal Data is licensed to:                      #
#   Hunter College - City University of New York                             #
#                                                                            #
##############################################################################

data_1601746
_audit_creation_date                     2024-02-24
_audit_creation_method
;
Pearson's Crystal Data browser
;
#_database_code_PCD                      1601746
_database_code_PDF                       ?

# Entry summary

_chemical_formula_structural             'Er Pd In'
_chemical_formula_sum                    'Er In Pd'
_chemical_name_mineral                   ?
_chemical_compound_source                ?
_chemical_name_structure_type            ZrNiAl,hP9,189
_chemical_formula_weight                 388.5

# Bibliographic data

_publ_section_title
'Crystal and magnetic structures of ErPdIn (Er= Nd, Ho, Er) compounds'          
_journal_coden_ASTM                      JMMMDC
_journal_name_full                       'J. Magn. Magn. Mater.'
_journal_year                            2005
_journal_volume                          285
_journal_page_first                      272
_journal_page_last                       278
_journal_language                        English
loop_
 _publ_author_name
 _publ_author_address
'Gondek L.'
;
Jagiellonian University
M. Smoluchowski Institute of Physics
Cracow
Poland
;
'Baran S.'
;
Jagiellonian University
M. Smoluchowski Institute of Physics
Cracow
Poland
;
'Szytula A.'
;
Jagiellonian University
M. Smoluchowski Institute of Physics
Cracow
Poland
;
'Kaczorowski D.'
;
Polish Academy of Sciences (PAN)
Trzebiatowski W. Institute of Low Temperature and Structure Eresearch
Wroclaw
Poland
;
'Hernandez Velasco J.'
;
Hahn-Meitner Institute
Berlin Neutron Scattering Center (BENSC)
Berlin
Germany
;

# Standardized crystallographic data

_cell_length_a                           7.6357
_cell_length_b                           7.6357
_cell_length_c                           3.7508
_cell_angle_alpha                        90
_cell_angle_beta                         90
_cell_angle_gamma                        120
_cell_volume                             189.4
_cell_formula_units_Z                    3
_space_group_IT_number                   189
_space_group_name_H-M_alt                'P -6 2 m'
loop_
 _space_group_symop_id
 _space_group_symop_operation_xyz
 1 'x, y, z'
 2 '-x+y, -x, -z'
 3 '-x+y, -x, z'
 4 '-x, -x+y, -z'
 5 '-x, -x+y, z'
 6 '-y, x-y, -z'
 7 '-y, x-y, z'
 8 'x, y, -z'
 9 'x-y, -y, -z'
 10 'x-y, -y, z'
 11 'y, x, -z'
 12 'y, x, z'
loop_
 _atom_type_symbol
 In
 Er
 Pd
loop_
 _atom_site_label
 _atom_site_type_symbol
 _atom_site_symmetry_multiplicity
 _atom_site_Wyckoff_symbol
 _atom_site_fract_x
 _atom_site_fract_y
 _atom_site_fract_z
 _atom_site_occupancy
 In In 3 g 0.2551 0 0.5 1
 Er Er 3 f 0.5924 0 0 1
 Pd2 Pd 2 d 0.333333 0.666667 0.5 1
 Pd1 Pd 1 a 0 0 0 1


_exptl_crystal_colour                    ?
_exptl_crystal_density_meas              ?
_exptl_crystal_density_diffrn            10.22
_cell_measurement_temperature            15
_cell_measurement_radiation              neutrons
_cell_measurement_wavelength             2.4415
_pd_proc_wavelength                      2.4415
_cell_measurement_reflns_used            ?
_diffrn_ambient_temperature              15
_diffrn_measurement_device               'automatic diffractometer'
_diffrn_measurement_device_type
;
Germany, Berlin, Hahn-Meitner Institute, Berlin Neutron Scattering Center, BEEr II reactor, E6
;
_diffrn_radiation_type                   neutrons
_diffrn_radiation_wavelength             2.4415
_diffrn_reflns_number                    ?
_exptl_absorpt_coefficient_mu            ?
_exptl_absorpt_correction_type           ?
_computing_structure_solution            'starting values from the literature'
_refine_ls_number_parameters             ?
_refine_ls_number_reflns                 ?
_refine_ls_Er_factor_gt                   ?
_refine_ls_wEr_factor_gt                  ?
_pd_proc_ls_proof_Er_factor               ?
_pd_proc_ls_proof_wEr_factor              ?
_refine_ls_Er_I_factor                    0.0679

# End of data set 1601746
