Repository: bobleesj/cif-filter-copy

## Overview
This Python toolkit provides a set of tools for processing Crystallographic Information File (CIF) files. It allows for moving files based on unsupported formats, unreasonable distances, and specific tags, copying files based on atomic occupancy and mixing, retrieving file information, and checking CIF folder content against an Excel file.

When you run `python main.py`, a prompt below will appear. 
```
Welcome! Please choose an option to proceed:
[1] Move files based on unsupported CIF format
[2] Move files based on unreasonable distance
[3] Move files based on tags
[4] Move files based on supercell atom count
[5] Copy files based on atomic occupancy and mixing

File: RMX_CIFs_error_label/1716891.cif
##############################################################################
#                                                                            #
# Ni-Si-Tb         # TbNi10Si2                                     # 1716891 #
#                                                                            #
##############################################################################
#                                                                            #
#                           Pearson's Crystal Data                           #
#      Crystal Structure Database for Inorganic Compounds (on DVD)           #
#                              Release 2023/24                               #
#                  Editors: Pierre Villars and Karin Cenzual                 #
#                                                                            #
#   Copyright (c) ASM International & Material Phases Data System (MPDS),    #
# Switzerland & National Institute for Materials Science (NIMS), Japan, 2023 #
#                   All rights reserved. Version 2023.07                     #
#                                                                            #
#   This copy of Pearson's Crystal Data is licensed to:                      #
#   Hunter College - City University of New York                             #
#                                                                            #
##############################################################################

data_1716891
_audit_creation_date                     2024-02-25
_audit_creation_method
;
Pearson's Crystal Data browser
;
#_database_code_PCD                      1716891
_database_code_PDF                       ?

# Entry summary

_chemical_formula_structural             'Tb Ni~10~ Si~2~'
_chemical_formula_sum                    'Ni10 Si2 Tb'
_chemical_name_mineral                   ?
_chemical_compound_source                ?
_chemical_name_structure_type            TbNi~10~Si~2~,tP26,129
_chemical_formula_weight                 802.1

# Bibliographic data

_publ_section_title
'Structural transitions in RNi~10~Si~2~ intermetallics'                       
_journal_coden_ASTM                      JCOMEL
_journal_name_full                       'J. Phys.: Condens. Matter'
_journal_year                            2009
_journal_volume                          21
_journal_page_first                      1
_journal_page_last                       6
_journal_language                        English
loop_
 _publ_author_name
 _publ_author_address
'Moze O.'
;
Modena and Reggio Emilia University (UNIMORE)
Dipartimento di Fisica
Modena
Italy
;
'Kockelmann W.A.'
;
Science and Technology Facilities Council (STFC)
Rutherford Appleton Laboratory (STFC)
Chilton-Didcot
United Kingdom
;
'Hofmann M.'
;
Munich Technical University (TUM)
Munich-Garching
Germany
;
'Cadogan J.M.'
;
Manitoba University (U of M)
Department of Physics and Astronomy
Winnipeg
Canada
;
'Ryan D.H.'
;
McGill University
Department of Physics
Montreal
Canada
;
'Buschow K.H.J.'
;
Amsterdam University
Van der Waals-Zeeman Laboratorium
Amsterdam
Netherlands
;

# Standardized crystallographic data

_cell_length_a                           8.1965
_cell_length_b                           8.1965
_cell_length_c                           4.667
_cell_angle_alpha                        90
_cell_angle_beta                         90
_cell_angle_gamma                        90
_cell_volume                             313.5
_cell_formula_units_Z                    2
_space_group_IT_number                   129
_space_group_name_H-M_alt                'P 4/n m m (origin choice 2)'
loop_
 _space_group_symop_id
 _space_group_symop_operation_xyz
 1 'x, y, z'
 2 '1/2-x, 1/2-y, z'
 3 '1/2-x, y, z'
 4 '-x, -y, -z'
 5 '-x, 1/2+y, -z'
 6 '1/2-y, 1/2-x, z'
 7 '1/2-y, x, z'
 8 '-y, -x, -z'
 9 '-y, 1/2+x, -z'
 10 '1/2+x, -y, -z'
 11 '1/2+x, 1/2+y, -z'
 12 'x, 1/2-y, z'
 13 '1/2+y, -x, -z'
 14 '1/2+y, 1/2+x, -z'
 15 'y, 1/2-x, z'
 16 'y, x, z'
loop_
 _atom_type_symbol
 Ni
 Si
 Tb
loop_
 _atom_site_label
 _atom_site_type_symbol
 _atom_site_symmetry_multiplicity
 _atom_site_Wyckoff_symbol
 _atom_site_fract_x
 _atom_site_fract_y
 _atom_site_fract_z
 _atom_site_occupancy
 Ni2 Ni 8 i 0.25 0.0254 0.7298 1
 Ni1 Ni 8 i 0.25 0.6043 0.2379 1
 Si Si 4 e 0 0 0.5 1
 Ni3 Ni 4 d 0 0 0 1
 R Tb 2 c 0.25 0.25 0.2255 1


_exptl_crystal_colour                    ?
_exptl_crystal_density_meas              ?
_exptl_crystal_density_diffrn            8.50
_cell_measurement_temperature            ?
_cell_measurement_radiation              ?
_cell_measurement_reflns_used            ?
_diffrn_ambient_temperature              293
_diffrn_measurement_device               'automatic diffractometer'
_diffrn_measurement_device_type
;
United Kingdom, Chilton-Didcot, Rutherford Appleton Laboratory, ISIS Facility, ROTAX
;
_diffrn_radiation_type                   'neutrons, time-of-flight'
_diffrn_reflns_number                    ?
_exptl_absorpt_coefficient_mu            ?
_exptl_absorpt_correction_type           yes
_computing_structure_solution
'starting values derived from related structure'                              
_refine_ls_number_parameters             ?
_refine_ls_number_reflns                 ?
_refine_ls_R_factor_gt                   ?
_refine_ls_wR_factor_gt                  ?
_pd_proc_ls_proof_R_factor               ?
_pd_proc_ls_proof_wR_factor              ?
_refine_ls_R_I_factor                    ?

# End of data set 1716891

File: RMX_CIFs_error_label/1718125.cif
##############################################################################
#                                                                            #
# In-Pd-Pr         # Pr2PdIn8                                      # 1718125 #
#                                                                            #
##############################################################################
#                                                                            #
#                           Pearson's Crystal Data                           #
#      Crystal Structure Database for Inorganic Compounds (on DVD)           #
#                              Prelease 2023/24                               #
#                  Editors: Pierre Villars and Karin Cenzual                 #
#                                                                            #
#   Copyright (c) ASM International & Material Phases Data System (MPDS),    #
# Switzerland & National Institute for Materials Science (NIMS), Japan, 2023 #
#                   All rights reserved. Version 2023.07                     #
#                                                                            #
#   This copy of Pearson's Crystal Data is licensed to:                      #
#   Hunter College - City University of New York                             #
#                                                                            #
##############################################################################

data_1718125
_audit_creation_date                     2024-02-25
_audit_creation_method
;
Pearson's Crystal Data browser
;
#_database_code_PCD                      1718125
_database_code_PDF                       ?

# Entry summary

_chemical_formula_structural             'Pr~2~ Pd In~8~'
_chemical_formula_sum                    'In8 Pd Pr2'
_chemical_name_mineral                   ?
_chemical_compound_source                ?
_chemical_name_structure_type            Ho~2~CoGa~8~,tP11,123
_chemical_formula_weight                 1306.8

# Bibliographic data

_publ_section_title
;
Crystal structure and magnetic behavior of novel Pr~2~PdIn~8~ (Pr= Pr, Nd, and Sm) compounds
;
_journal_coden_ASTM                      JALCEU
_journal_name_full                       'J. Alloys Compd.'
_journal_year                            2011
_journal_volume                          509
_journal_page_first                      3208
_journal_page_last                       3210
_journal_language                        English
loop_
 _publ_author_name
 _publ_author_address
'Kaczorowski D.'
;
Polish Academy of Sciences (PAN)
W. Trzebiatowski Institute of Low Temperature and Structure Presearch
Wroclaw
Poland
;
'Belan B.D.'
;
Lviv Ivan Franko National University
Faculty of Chemistry
Lviv
Ukraine
;
'Sojka L.'
;
Lviv Ivan Franko National University
Faculty of Chemistry
Lviv
Ukraine
;
'Kalychak Y.M.'
;
Lviv Ivan Franko National University
Faculty of Chemistry
Lviv
Ukraine
;

# Standardized crystallographic data

_cell_length_a                           4.6715
_cell_length_b                           4.6715
_cell_length_c                           12.1354
_cell_angle_alpha                        90
_cell_angle_beta                         90
_cell_angle_gamma                        90
_cell_volume                             264.8
_cell_formula_units_Z                    1
_space_group_IT_number                   123
_space_group_name_H-M_alt                'P 4/m m m'
loop_
 _space_group_symop_id
 _space_group_symop_operation_xyz
 1 'x, y, z'
 2 '-x, -y, -z'
 3 '-x, -y, z'
 4 '-x, y, -z'
 5 '-x, y, z'
 6 '-y, -x, -z'
 7 '-y, -x, z'
 8 '-y, x, -z'
 9 '-y, x, z'
 10 'x, -y, -z'
 11 'x, -y, z'
 12 'x, y, -z'
 13 'y, -x, -z'
 14 'y, -x, z'
 15 'y, x, -z'
 16 'y, x, z'
loop_
 _atom_type_symbol
 In
 Pr
 Pd
loop_
 _atom_site_label
 _atom_site_type_symbol
 _atom_site_symmetry_multiplicity
 _atom_site_Wyckoff_symbol
 _atom_site_fract_x
 _atom_site_fract_y
 _atom_site_fract_z
 _atom_site_occupancy
 In1 In 4 i 0 0.5 0.1237 1
 In3 In 2 h 0.5 0.5 0.306 1
 Pr Pr 2 g 0 0 0.3097 1
 In2 In 2 e 0 0.5 0.5 1
 Pd Pd 1 a 0 0 0 1


_exptl_crystal_colour                    ?
_exptl_crystal_density_meas              ?
_exptl_crystal_density_diffrn            8.19
_cell_measurement_temperature            ?
_cell_measurement_radiation              ?
_cell_measurement_reflns_used            ?
_diffrn_ambient_temperature              ?
_diffrn_measurement_device               'automatic diffractometer'
_diffrn_measurement_device_type          HZG-4A
_diffrn_radiation_type                   'X-rays, Cu Ka1'
_diffrn_reflns_number                    ?
_exptl_absorpt_coefficient_mu            ?
_exptl_absorpt_correction_type           ?
_computing_structure_solution            'starting values from the literature'
_refine_ls_number_parameters             ?
_refine_ls_number_reflns                 411
_refine_ls_Pr_factor_gt                   ?
_refine_ls_wPr_factor_gt                  ?
_pd_proc_ls_proof_Pr_factor               0.0326
_pd_proc_ls_proof_wPr_factor              0.0415
_refine_ls_Pr_I_factor                    0.1061

# End of data set 1718125

File: RMX_CIFs_error_label/1718126.cif
##############################################################################
#                                                                            #
# In-Nd-Pd         # Nd2PdIn8                                      # 1718126 #
#                                                                            #
##############################################################################
#                                                                            #
#                           Pearson's Crystal Data                           #
#      Crystal Structure Database for Inorganic Compounds (on DVD)           #
#                              Release 2023/24                               #
#                  Editors: Pierre Villars and Karin Cenzual                 #
#                                                                            #
#   Copyright (c) ASM International & Material Phases Data System (MPDS),    #
# Switzerland & National Institute for Materials Science (NIMS), Japan, 2023 #
#                   All rights reserved. Version 2023.07                     #
#                                                                            #
#   This copy of Pearson's Crystal Data is licensed to:                      #
#   Hunter College - City University of New York                             #
#                                                                            #
##############################################################################

data_1718126
_audit_creation_date                     2024-02-25
_audit_creation_method
;
Pearson's Crystal Data browser
;
#_database_code_PCD                      1718126
_database_code_PDF                       ?

# Entry summary

_chemical_formula_structural             'Nd~2~ Pd In~8~'
_chemical_formula_sum                    'In8 Nd2 Pd'
_chemical_name_mineral                   ?
_chemical_compound_source                ?
_chemical_name_structure_type            Ho~2~CoGa~8~,tP11,123
_chemical_formula_weight                 1313.4

# Bibliographic data

_publ_section_title
;
Crystal structure and magnetic behavior of novel R~2~PdIn~8~ (R= Pr, Nd, and Sm) compounds
;
_journal_coden_ASTM                      JALCEU
_journal_name_full                       'J. Alloys Compd.'
_journal_year                            2011
_journal_volume                          509
_journal_page_first                      3208
_journal_page_last                       3210
_journal_language                        English
loop_
 _publ_author_name
 _publ_author_address
'Kaczorowski D.'
;
Polish Academy of Sciences (PAN)
W. Trzebiatowski Institute of Low Temperature and Structure Research
Wroclaw
Poland
;
'Belan B.D.'
;
Lviv Ivan Franko National University
Faculty of Chemistry
Lviv
Ukraine
;
'Sojka L.'
;
Lviv Ivan Franko National University
Faculty of Chemistry
Lviv
Ukraine
;
'Kalychak Y.M.'
;
Lviv Ivan Franko National University
Faculty of Chemistry
Lviv
Ukraine
;

# Standardized crystallographic data

_cell_length_a                           4.6712
_cell_length_b                           4.6712
_cell_length_c                           12.1341
_cell_angle_alpha                        90
_cell_angle_beta                         90
_cell_angle_gamma                        90
_cell_volume                             264.8
_cell_formula_units_Z                    1
_space_group_IT_number                   123
_space_group_name_H-M_alt                'P 4/m m m'
loop_
 _space_group_symop_id
 _space_group_symop_operation_xyz
 1 'x, y, z'
 2 '-x, -y, -z'
 3 '-x, -y, z'
 4 '-x, y, -z'
 5 '-x, y, z'
 6 '-y, -x, -z'
 7 '-y, -x, z'
 8 '-y, x, -z'
 9 '-y, x, z'
 10 'x, -y, -z'
 11 'x, -y, z'
 12 'x, y, -z'
 13 'y, -x, -z'
 14 'y, -x, z'
 15 'y, x, -z'
 16 'y, x, z'
loop_
 _atom_type_symbol
 In
 Nd
 Pd
loop_
 _atom_site_label
 _atom_site_type_symbol
 _atom_site_symmetry_multiplicity
 _atom_site_Wyckoff_symbol
 _atom_site_fract_x
 _atom_site_fract_y
 _atom_site_fract_z
 _atom_site_occupancy
 In1 In 4 i 0 0.5 0.1244 1
 In3 In 2 h 0.5 0.5 0.3043 1
 R Nd 2 g 0 0 0.3097 1
 In2 In 2 e 0 0.5 0.5 1
 Pd Pd 1 a 0 0 0 1


_exptl_crystal_colour                    ?
_exptl_crystal_density_meas              ?
_exptl_crystal_density_diffrn            8.24
_cell_measurement_temperature            ?
_cell_measurement_radiation              ?
_cell_measurement_reflns_used            ?
_diffrn_ambient_temperature              ?
_diffrn_measurement_device               'automatic diffractometer'
_diffrn_measurement_device_type          HZG-4A
_diffrn_radiation_type                   'X-rays, Cu Ka1'
_diffrn_reflns_number                    ?
_exptl_absorpt_coefficient_mu            ?
_exptl_absorpt_correction_type           ?
_computing_structure_solution            'starting values from the literature'
_refine_ls_number_parameters             ?
_refine_ls_number_reflns                 386
_refine_ls_R_factor_gt                   ?
_refine_ls_wR_factor_gt                  ?
_pd_proc_ls_proof_R_factor               0.0531
_pd_proc_ls_proof_wR_factor              0.0744
_refine_ls_R_I_factor                    0.1342

# End of data set 1718126

File: RMX_CIFs_error_label/1718127.cif
##############################################################################
#                                                                            #
# In-Pd-Sm         # Sm2PdIn8                                      # 1718127 #
#                                                                            #
##############################################################################
#                                                                            #
#                           Pearson's Crystal Data                           #
#      Crystal Structure Database for Inorganic Compounds (on DVD)           #
#                              Release 2023/24                               #
#                  Editors: Pierre Villars and Karin Cenzual                 #
#                                                                            #
#   Copyright (c) ASM International & Material Phases Data System (MPDS),    #
# Switzerland & National Institute for Materials Science (NIMS), Japan, 2023 #
#                   All rights reserved. Version 2023.07                     #
#                                                                            #
#   This copy of Pearson's Crystal Data is licensed to:                      #
#   Hunter College - City University of New York                             #
#                                                                            #
##############################################################################

data_1718127
_audit_creation_date                     2024-02-25
_audit_creation_method
;
Pearson's Crystal Data browser
;
#_database_code_PCD                      1718127
_database_code_PDF                       ?

# Entry summary

_chemical_formula_structural             'Sm~2~ Pd In~8~'
_chemical_formula_sum                    'In8 Pd Sm2'
_chemical_name_mineral                   ?
_chemical_compound_source                ?
_chemical_name_structure_type            Ho~2~CoGa~8~,tP11,123
_chemical_formula_weight                 1325.8

# Bibliographic data

_publ_section_title
;
Crystal structure and magnetic behavior of novel R~2~PdIn~8~ (R= Pr, Nd, and Sm) compounds
;
_journal_coden_ASTM                      JALCEU
_journal_name_full                       'J. Alloys Compd.'
_journal_year                            2011
_journal_volume                          509
_journal_page_first                      3208
_journal_page_last                       3210
_journal_language                        English
loop_
 _publ_author_name
 _publ_author_address
'Kaczorowski D.'
;
Polish Academy of Sciences (PAN)
W. Trzebiatowski Institute of Low Temperature and Structure Research
Wroclaw
Poland
;
'Belan B.D.'
;
Lviv Ivan Franko National University
Faculty of Chemistry
Lviv
Ukraine
;
'Sojka L.'
;
Lviv Ivan Franko National University
Faculty of Chemistry
Lviv
Ukraine
;
'Kalychak Y.M.'
;
Lviv Ivan Franko National University
Faculty of Chemistry
Lviv
Ukraine
;

# Standardized crystallographic data

_cell_length_a                           4.651
_cell_length_b                           4.651
_cell_length_c                           12.0644
_cell_angle_alpha                        90
_cell_angle_beta                         90
_cell_angle_gamma                        90
_cell_volume                             261
_cell_formula_units_Z                    1
_space_group_IT_number                   123
_space_group_name_H-M_alt                'P 4/m m m'
loop_
 _space_group_symop_id
 _space_group_symop_operation_xyz
 1 'x, y, z'
 2 '-x, -y, -z'
 3 '-x, -y, z'
 4 '-x, y, -z'
 5 '-x, y, z'
 6 '-y, -x, -z'
 7 '-y, -x, z'
 8 '-y, x, -z'
 9 '-y, x, z'
 10 'x, -y, -z'
 11 'x, -y, z'
 12 'x, y, -z'
 13 'y, -x, -z'
 14 'y, -x, z'
 15 'y, x, -z'
 16 'y, x, z'
loop_
 _atom_type_symbol
 In
 Sm
 Pd
loop_
 _atom_site_label
 _atom_site_type_symbol
 _atom_site_symmetry_multiplicity
 _atom_site_Wyckoff_symbol
 _atom_site_fract_x
 _atom_site_fract_y
 _atom_site_fract_z
 _atom_site_occupancy
 In1 In 4 i 0 0.5 0.1248 1
 In3 In 2 h 0.5 0.5 0.3064 1
 R Sm 2 g 0 0 0.3097 1
 In2 In 2 e 0 0.5 0.5 1
 Pd Pd 1 a 0 0 0 1


_exptl_crystal_colour                    ?
_exptl_crystal_density_meas              ?
_exptl_crystal_density_diffrn            8.44
_cell_measurement_temperature            ?
_cell_measurement_radiation              ?
_cell_measurement_reflns_used            ?
_diffrn_ambient_temperature              ?
_diffrn_measurement_device               'automatic diffractometer'
_diffrn_measurement_device_type          HZG-4A
_diffrn_radiation_type                   'X-rays, Cu Ka1'
_diffrn_reflns_number                    ?
_exptl_absorpt_coefficient_mu            ?
_exptl_absorpt_correction_type           ?
_computing_structure_solution            'starting values from the literature'
_refine_ls_number_parameters             ?
_refine_ls_number_reflns                 409
_refine_ls_R_factor_gt                   ?
_refine_ls_wR_factor_gt                  ?
_pd_proc_ls_proof_R_factor               0.0291
_pd_proc_ls_proof_wR_factor              0.0370
_refine_ls_R_I_factor                    0.1237

# End of data set 1718127

File: RMX_CIFs_error_label/1726378.cif
##############################################################################
#                                                                            #
# Dy-Fe-Sn         # Dy122Fe55Sn101                                # 1726378 #
#                                                                            #
##############################################################################
#                                                                            #
#                           Pearson's Crystal Data                           #
#      Crystal Structure Database for Inorganic Compounds (on DVD)           #
#                              Release 2023/24                               #
#                  Editors: Pierre Villars and Karin Cenzual                 #
#                                                                            #
#   Copyright (c) ASM International & Material Phases Data System (MPDS),    #
# Switzerland & National Institute for Materials Science (NIMS), Japan, 2023 #
#                   All rights reserved. Version 2023.07                     #
#                                                                            #
#   This copy of Pearson's Crystal Data is licensed to:                      #
#   Hunter College - City University of New York                             #
#                                                                            #
##############################################################################

data_1726378
_audit_creation_date                     2024-02-24
_audit_creation_method
;
Pearson's Crystal Data browser
;
#_database_code_PCD                      1726378
_database_code_PDF                       04-024-6551

# Entry summary

_chemical_formula_structural             'Dy~122~ Fe~55~ Sn~101~'
_chemical_formula_sum                    'Dy122.05 Fe54.33 Sn102.29'
_chemical_name_mineral                   ?
_chemical_compound_source                ?
_chemical_name_structure_type            Dy~122~Fe~55~Sn~101~,cF1312,225
_chemical_formula_weight                 34884.3

# Bibliographic data

_publ_section_title
;
Structure and oxidation states of giant unit cell compound Dy~117+x~Fe~57-y~Sn~112-z~
;
_journal_coden_ASTM                      ZAACAB
_journal_name_full                       'Z. Anorg. Allg. Chem.'
_journal_year                            2017
_journal_volume                          643
_journal_page_first                      2038
_journal_page_last                       2044
_journal_language                        English
loop_
 _publ_author_name
 _publ_author_address
'Brown A.T.'
;
University of Texas UT Dallas
Department of Chemistry and Biochemistry
Richardson
U.S.A. Texas
;
'Barron K.G.'
;
University of Texas UT Dallas
Department of Chemistry and Biochemistry
Richardson
U.S.A. Texas
;
'Salazar B.G.'
;
University of Texas UT Dallas
Department of Chemistry and Biochemistry
Richardson
U.S.A. Texas
;
'Kirby P.'
;
University of Texas UT Dallas
Department of Chemistry and Biochemistry
Richardson
U.S.A. Texas
;
'McCandless G.T.'
;
University of Texas UT Dallas
Department of Chemistry and Biochemistry
Richardson
U.S.A. Texas
;
'Walker A.V.'
;
University of Texas UT Dallas
Department of Chemistry and Biochemistry
Richardson
U.S.A. Texas
;
'Chan J.Y.'
;
University of Texas UT Dallas
Department of Chemistry and Biochemistry
Richardson
U.S.A. Texas
;

# Standardized crystallographic data

_cell_length_a                           29.914
_cell_length_b                           29.914
_cell_length_c                           29.914
_cell_angle_alpha                        90
_cell_angle_beta                         90
_cell_angle_gamma                        90
_cell_volume                             26768.5
_cell_formula_units_Z                    4
_space_group_IT_number                   225
_space_group_name_H-M_alt                'F m -3 m'
loop_
 _space_group_symop_id
 _space_group_symop_operation_xyz
 1 'x, y, z'
 2 '-x, -y, -z'
 3 '-x, -y, z'
 4 '-x, -z, -y'
 5 '-x, -z, y'
 6 '-x, y, -z'
 7 '-x, y, z'
 8 '-x, z, -y'
 9 '-x, z, y'
 10 '-y, -x, -z'
 11 '-y, -x, z'
 12 '-y, -z, -x'
 13 '-y, -z, x'
 14 '-y, x, -z'
 15 '-y, x, z'
 16 '-y, z, -x'
 17 '-y, z, x'
 18 '-z, -x, -y'
 19 '-z, -x, y'
 20 '-z, -y, -x'
 21 '-z, -y, x'
 22 '-z, x, -y'
 23 '-z, x, y'
 24 '-z, y, -x'
 25 '-z, y, x'
 26 'x, -y, -z'
 27 'x, -y, z'
 28 'x, -z, -y'
 29 'x, -z, y'
 30 'x, y, -z'
 31 'x, z, -y'
 32 'x, z, y'
 33 'y, -x, -z'
 34 'y, -x, z'
 35 'y, -z, -x'
 36 'y, -z, x'
 37 'y, x, -z'
 38 'y, x, z'
 39 'y, z, -x'
 40 'y, z, x'
 41 'z, -x, -y'
 42 'z, -x, y'
 43 'z, -y, -x'
 44 'z, -y, x'
 45 'z, x, -y'
 46 'z, x, y'
 47 'z, y, -x'
 48 'z, y, x'
 49 'x, 1/2+y, 1/2+z'
 50 '-x, 1/2-y, 1/2-z'
 51 '-x, 1/2-y, 1/2+z'
 52 '-x, 1/2-z, 1/2-y'
 53 '-x, 1/2-z, 1/2+y'
 54 '-x, 1/2+y, 1/2-z'
 55 '-x, 1/2+y, 1/2+z'
 56 '-x, 1/2+z, 1/2-y'
 57 '-x, 1/2+z, 1/2+y'
 58 '-y, 1/2-x, 1/2-z'
 59 '-y, 1/2-x, 1/2+z'
 60 '-y, 1/2-z, 1/2-x'
 61 '-y, 1/2-z, 1/2+x'
 62 '-y, 1/2+x, 1/2-z'
 63 '-y, 1/2+x, 1/2+z'
 64 '-y, 1/2+z, 1/2-x'
 65 '-y, 1/2+z, 1/2+x'
 66 '-z, 1/2-x, 1/2-y'
 67 '-z, 1/2-x, 1/2+y'
 68 '-z, 1/2-y, 1/2-x'
 69 '-z, 1/2-y, 1/2+x'
 70 '-z, 1/2+x, 1/2-y'
 71 '-z, 1/2+x, 1/2+y'
 72 '-z, 1/2+y, 1/2-x'
 73 '-z, 1/2+y, 1/2+x'
 74 'x, 1/2-y, 1/2-z'
 75 'x, 1/2-y, 1/2+z'
 76 'x, 1/2-z, 1/2-y'
 77 'x, 1/2-z, 1/2+y'
 78 'x, 1/2+y, 1/2-z'
 79 'x, 1/2+z, 1/2-y'
 80 'x, 1/2+z, 1/2+y'
 81 'y, 1/2-x, 1/2-z'
 82 'y, 1/2-x, 1/2+z'
 83 'y, 1/2-z, 1/2-x'
 84 'y, 1/2-z, 1/2+x'
 85 'y, 1/2+x, 1/2-z'
 86 'y, 1/2+x, 1/2+z'
 87 'y, 1/2+z, 1/2-x'
 88 'y, 1/2+z, 1/2+x'
 89 'z, 1/2-x, 1/2-y'
 90 'z, 1/2-x, 1/2+y'
 91 'z, 1/2-y, 1/2-x'
 92 'z, 1/2-y, 1/2+x'
 93 'z, 1/2+x, 1/2-y'
 94 'z, 1/2+x, 1/2+y'
 95 'z, 1/2+y, 1/2-x'
 96 'z, 1/2+y, 1/2+x'
 97 '1/2+x, y, 1/2+z'
 98 '1/2-x, -y, 1/2-z'
 99 '1/2-x, -y, 1/2+z'
 100 '1/2-x, -z, 1/2-y'
 101 '1/2-x, -z, 1/2+y'
 102 '1/2-x, y, 1/2-z'
 103 '1/2-x, y, 1/2+z'
 104 '1/2-x, z, 1/2-y'
 105 '1/2-x, z, 1/2+y'
 106 '1/2-y, -x, 1/2-z'
 107 '1/2-y, -x, 1/2+z'
 108 '1/2-y, -z, 1/2-x'
 109 '1/2-y, -z, 1/2+x'
 110 '1/2-y, x, 1/2-z'
 111 '1/2-y, x, 1/2+z'
 112 '1/2-y, z, 1/2-x'
 113 '1/2-y, z, 1/2+x'
 114 '1/2-z, -x, 1/2-y'
 115 '1/2-z, -x, 1/2+y'
 116 '1/2-z, -y, 1/2-x'
 117 '1/2-z, -y, 1/2+x'
 118 '1/2-z, x, 1/2-y'
 119 '1/2-z, x, 1/2+y'
 120 '1/2-z, y, 1/2-x'
 121 '1/2-z, y, 1/2+x'
 122 '1/2+x, -y, 1/2-z'
 123 '1/2+x, -y, 1/2+z'
 124 '1/2+x, -z, 1/2-y'
 125 '1/2+x, -z, 1/2+y'
 126 '1/2+x, y, 1/2-z'
 127 '1/2+x, z, 1/2-y'
 128 '1/2+x, z, 1/2+y'
 129 '1/2+y, -x, 1/2-z'
 130 '1/2+y, -x, 1/2+z'
 131 '1/2+y, -z, 1/2-x'
 132 '1/2+y, -z, 1/2+x'
 133 '1/2+y, x, 1/2-z'
 134 '1/2+y, x, 1/2+z'
 135 '1/2+y, z, 1/2-x'
 136 '1/2+y, z, 1/2+x'
 137 '1/2+z, -x, 1/2-y'
 138 '1/2+z, -x, 1/2+y'
 139 '1/2+z, -y, 1/2-x'
 140 '1/2+z, -y, 1/2+x'
 141 '1/2+z, x, 1/2-y'
 142 '1/2+z, x, 1/2+y'
 143 '1/2+z, y, 1/2-x'
 144 '1/2+z, y, 1/2+x'
 145 '1/2+x, 1/2+y, z'
 146 '1/2-x, 1/2-y, -z'
 147 '1/2-x, 1/2-y, z'
 148 '1/2-x, 1/2-z, -y'
 149 '1/2-x, 1/2-z, y'
 150 '1/2-x, 1/2+y, -z'
 151 '1/2-x, 1/2+y, z'
 152 '1/2-x, 1/2+z, -y'
 153 '1/2-x, 1/2+z, y'
 154 '1/2-y, 1/2-x, -z'
 155 '1/2-y, 1/2-x, z'
 156 '1/2-y, 1/2-z, -x'
 157 '1/2-y, 1/2-z, x'
 158 '1/2-y, 1/2+x, -z'
 159 '1/2-y, 1/2+x, z'
 160 '1/2-y, 1/2+z, -x'
 161 '1/2-y, 1/2+z, x'
 162 '1/2-z, 1/2-x, -y'
 163 '1/2-z, 1/2-x, y'
 164 '1/2-z, 1/2-y, -x'
 165 '1/2-z, 1/2-y, x'
 166 '1/2-z, 1/2+x, -y'
 167 '1/2-z, 1/2+x, y'
 168 '1/2-z, 1/2+y, -x'
 169 '1/2-z, 1/2+y, x'
 170 '1/2+x, 1/2-y, -z'
 171 '1/2+x, 1/2-y, z'
 172 '1/2+x, 1/2-z, -y'
 173 '1/2+x, 1/2-z, y'
 174 '1/2+x, 1/2+y, -z'
 175 '1/2+x, 1/2+z, -y'
 176 '1/2+x, 1/2+z, y'
 177 '1/2+y, 1/2-x, -z'
 178 '1/2+y, 1/2-x, z'
 179 '1/2+y, 1/2-z, -x'
 180 '1/2+y, 1/2-z, x'
 181 '1/2+y, 1/2+x, -z'
 182 '1/2+y, 1/2+x, z'
 183 '1/2+y, 1/2+z, -x'
 184 '1/2+y, 1/2+z, x'
 185 '1/2+z, 1/2-x, -y'
 186 '1/2+z, 1/2-x, y'
 187 '1/2+z, 1/2-y, -x'
 188 '1/2+z, 1/2-y, x'
 189 '1/2+z, 1/2+x, -y'
 190 '1/2+z, 1/2+x, y'
 191 '1/2+z, 1/2+y, -x'
 192 '1/2+z, 1/2+y, x'
loop_
 _atom_type_symbol
 Dy
 Fe
 Sn
loop_
 _atom_site_label
 _atom_site_type_symbol
 _atom_site_symmetry_multiplicity
 _atom_site_Wyckoff_symbol
 _atom_site_fract_x
 _atom_site_fract_y
 _atom_site_fract_z
 _atom_site_occupancy
 Dy5 Dy 96 k 0.06686 0.06686 0.14592 1
 Dy1 Dy 96 k 0.0682 0.0682 0.34544 1
 Fe2 Fe 96 k 0.07662 0.07662 0.4874 0.452
 Sn1 Sn 96 k 0.10352 0.10352 0.25186 1
 Fe1 Fe 96 k 0.16619 0.16619 0.27018 1
 Dy2 Dy 96 k 0.17856 0.17856 0.09643 1
 Dy3 Dy 96 k 0.19875 0.19875 0.43255 1
 Dy4 Dy 96 j 0 0.10337 0.24628 1
 Sn3 Sn 48 i 0.5 0.14483 0.14483 1
 Sn6 Sn 48 h 0 0.06209 0.06209 0.506
 Sn4 Sn 48 h 0 0.1457 0.1457 1
 Sn2 Sn 48 h 0 0.21466 0.21466 1
 Sn5 Sn 48 g 0.13886 0.25 0.25 1
 Fe6' Sn 32 f 0.0663 0.0663 0.0663 0.142
 Fe3 Fe 32 f 0.1254 0.1254 0.1254 0.226
 Fe4 Fe 32 f 0.1959 0.1959 0.1959 0.851
 Fe7' Fe 32 f 0.2796 0.2796 0.2796 0.474
 Sn7 Sn 32 f 0.35561 0.35561 0.35561 1
 Fe2' Fe 32 f 0.4424 0.4424 0.4424 0.452
 Fe6 Fe 24 e 0.1118 0 0 0.479
 Sn10 Sn 24 e 0.20063 0 0 1
 Sn9 Sn 24 e 0.29741 0 0 1
 Sn8 Sn 24 e 0.39186 0 0 0.513
 Dy7 Dy 8 c 0.25 0.25 0.25 0.526
 Dy6 Dy 4 b 0.5 0.5 0.5 1
 Fe5 Fe 4 a 0 0 0 0.58


_exptl_crystal_colour                    gray
_exptl_crystal_density_meas              ?
_exptl_crystal_density_diffrn            8.66
_cell_measurement_temperature            ?
_cell_measurement_radiation              'X-rays, Mo Ka'
_cell_measurement_wavelength             0.71073
_cell_measurement_reflns_used            ?
_diffrn_ambient_temperature              ?
_diffrn_measurement_device               'automatic diffractometer'
_diffrn_measurement_device_type          'Bruker AXS D8 QUEST KAPPA'
_diffrn_radiation_type                   'X-rays, Mo Ka'
_diffrn_radiation_wavelength             0.71073
_diffrn_reflns_number                    30449
_diffrn_reflns_theta_min                 2.72
_diffrn_reflns_theta_max                 30.34
_exptl_absorpt_coefficient_mu            45.684
_exptl_absorpt_correction_type           semi-empirical
_computing_structure_solution
'starting values from the literature, Fourier synthesis'                      
_refine_ls_number_parameters             ?
_refine_ls_number_reflns                 1461
_refine_ls_R_factor_gt                   0.038
_refine_ls_wR_factor_gt                  ?

# End of data set 1726378

File: RMX_CIFs_error_label/1825115.cif
##############################################################################
#                                                                            #
# Co-Ga-Nd         # NdCo4Ga                                       # 1825115 #
#                                                                            #
##############################################################################
#                                                                            #
#                           Pearson's Crystal Data                           #
#      Crystal Structure Database for Inorganic Compounds (on DVD)           #
#                              Release 2023/24                               #
#                  Editors: Pierre Villars and Karin Cenzual                 #
#                                                                            #
#   Copyright (c) ASM International & Material Phases Data System (MPDS),    #
# Switzerland & National Institute for Materials Science (NIMS), Japan, 2023 #
#                   All rights reserved. Version 2023.07                     #
#                                                                            #
#   This copy of Pearson's Crystal Data is licensed to:                      #
#   Hunter College - City University of New York                             #
#                                                                            #
##############################################################################

data_1825115
_audit_creation_date                     2024-02-24
_audit_creation_method
;
Pearson's Crystal Data browser
;
#_database_code_PCD                      1825115
_database_code_PDF                       ?

# Entry summary

_chemical_formula_structural             'Nd Co~4~ Ga'
_chemical_formula_sum                    'Co4 Ga Nd'
_chemical_name_mineral                   ?
_chemical_compound_source                ?
_chemical_name_structure_type            CaCu~5~,hP6,191
_chemical_formula_weight                 449.7

# Bibliographic data

_publ_section_title
'Structural and magnetic properties of Dy~1-x~Nd~x~Co~4~Ga compounds'         
_journal_coden_ASTM                      JALCEU
_journal_name_full                       'J. Alloys Compd.'
_journal_year                            2010
_journal_volume                          495
_journal_page_first                      13
_journal_page_last                       16
_journal_language                        English
loop_
 _publ_author_name
 _publ_author_address
'Ao W.Q.'
;
Shenzhen University (SZU)
State Key Laboratory of Special Functional Materials
Shenzhen / Guangdong
China
;
'Zhang W.H.'
;
Shenzhen University (SZU)
State Key Laboratory of Special Functional Materials
Shenzhen / Guangdong
China
;
'Li J.Q.'
;
Shenzhen University (SZU)
State Key Laboratory of Special Functional Materials
Shenzhen / Guangdong
China
;
'Yu Y.J.'
;
Shenzhen University (SZU)
State Key Laboratory of Special Functional Materials
Shenzhen / Guangdong
China
;
'Liu F.S.'
;
Shenzhen University (SZU)
State Key Laboratory of Special Functional Materials
Shenzhen / Guangdong
China
;

# Standardized crystallographic data

_cell_length_a                           5.0807
_cell_length_b                           5.0807
_cell_length_c                           4.0181
_cell_angle_alpha                        90
_cell_angle_beta                         90
_cell_angle_gamma                        120
_cell_volume                             89.8
_cell_formula_units_Z                    1
_space_group_IT_number                   191
_space_group_name_H-M_alt                'P 6/m m m'
loop_
 _space_group_symop_id
 _space_group_symop_operation_xyz
 1 'x, y, z'
 2 '-x+y, -x, -z'
 3 '-x+y, -x, z'
 4 '-x+y, y, -z'
 5 '-x+y, y, z'
 6 '-x, -x+y, -z'
 7 '-x, -x+y, z'
 8 '-x, -y, -z'
 9 '-x, -y, z'
 10 '-y, -x, -z'
 11 '-y, -x, z'
 12 '-y, x-y, -z'
 13 '-y, x-y, z'
 14 'x, x-y, -z'
 15 'x, x-y, z'
 16 'x, y, -z'
 17 'x-y, -y, -z'
 18 'x-y, -y, z'
 19 'x-y, x, -z'
 20 'x-y, x, z'
 21 'y, -x+y, -z'
 22 'y, -x+y, z'
 23 'y, x, -z'
 24 'y, x, z'
loop_
 _atom_type_symbol
 Co
 Ga
 Nd
loop_
 _atom_site_label
 _atom_site_type_symbol
 _atom_site_symmetry_multiplicity
 _atom_site_Wyckoff_symbol
 _atom_site_fract_x
 _atom_site_fract_y
 _atom_site_fract_z
 _atom_site_occupancy
 Co2A Co 3 g 0.5 0 0.5 0.8
 Ga2B Ga 3 g 0.5 0 0.5 0.2
 Co1A Co 2 c 0.333333 0.666667 0 0.8
 Ga1B Ga 2 c 0.333333 0.666667 0 0.2
 RE Nd 1 a 0 0 0 1


_exptl_crystal_colour                    ?
_exptl_crystal_density_meas              ?
_exptl_crystal_density_diffrn            8.31
_cell_measurement_temperature            ?
_cell_measurement_radiation              'X-rays, Cu Ka'
_cell_measurement_reflns_used            ?
_diffrn_ambient_temperature              ?
_diffrn_measurement_device               'automatic diffractometer'
_diffrn_measurement_device_type          ?
_diffrn_radiation_type                   ?
_diffrn_reflns_number                    ?
_exptl_absorpt_coefficient_mu            ?
_exptl_absorpt_correction_type           ?
_computing_structure_solution            ?
_refine_ls_number_parameters             ?
_refine_ls_number_reflns                 ?
_refine_ls_R_factor_gt                   ?
_refine_ls_wR_factor_gt                  ?

# End of data set 1825115

File: RMX_CIFs_error_label/1938324.cif
##############################################################################
#                                                                            #
# Gd-Ru-Sn         # Gd30Ru4.9Sn30.5                               # 1938324 #
#                                                                            #
##############################################################################
#                                                                            #
#                           Pearson's Crystal Data                           #
#      Crystal Structure Database for Inorganic Compounds (on DVD)           #
#                              Release 2023/24                               #
#                  Editors: Pierre Villars and Karin Cenzual                 #
#                                                                            #
#   Copyright (c) ASM International & Material Phases Data System (MPDS),    #
# Switzerland & National Institute for Materials Science (NIMS), Japan, 2023 #
#                   All rights reserved. Version 2023.07                     #
#                                                                            #
#   This copy of Pearson's Crystal Data is licensed to:                      #
#   Hunter College - City University of New York                             #
#                                                                            #
##############################################################################

data_1938324
_audit_creation_date                     2024-02-24
_audit_creation_method
;
Pearson's Crystal Data browser
;
#_database_code_PCD                      1938324
_database_code_PDF                       04-020-7590

# Entry summary

_chemical_formula_structural             'Gd~30~ Ru~4.9~ Sn~30.5~'
_chemical_formula_sum                    'Gd30 Ru4.92 Sn30.54'
_chemical_name_mineral                   ?
_chemical_compound_source                ?
_chemical_name_structure_type            Gd~30~Ru~4.9~Sn~30.5~,oP150,58
_chemical_formula_weight                 8832.8

# Bibliographic data

_publ_section_title
;
Structural complexity meets transport and magnetic anisotropy in single crystalline Ln~30~Ru~4~Sn~31~ (Ln= Gd, Dy)
;
_journal_coden_ASTM                      JACSAT
_journal_name_full                       'J. Am. Chem. Soc.'
_journal_year                            2013
_journal_volume                          135
_journal_page_first                      2748
_journal_page_last                       2758
_journal_language                        English
loop_
 _publ_author_name
 _publ_author_address
'Schmitt D.C.'
;
Louisiana State University (LSU)
Department of Chemistry
Baton Rouge
U.S.A. Louisiana
;
'Haldolaarachchige N.'
;
Louisiana State University (LSU)
Department of Physics and Astronomy
Baton Rouge
U.S.A. Louisiana
;
'Prestigiacomo J.C.'
;
Louisiana State University (LSU)
Department of Physics and Astronomy
Baton Rouge
U.S.A. Louisiana
;
'Karki A.B.'
;
Louisiana State University (LSU)
Department of Physics and Astronomy
Baton Rouge
U.S.A. Louisiana
;
'Young D.P.'
;
Louisiana State University (LSU)
Department of Physics and Astronomy
Baton Rouge
U.S.A. Louisiana
;
'Stadler S.'
;
Louisiana State University (LSU)
Department of Physics and Astronomy
Baton Rouge
U.S.A. Louisiana
;
'Jin R.'
;
Louisiana State University (LSU)
Department of Physics and Astronomy
Baton Rouge
U.S.A. Louisiana
;
'Chan J.Y.'
;
Louisiana State University (LSU)
Department of Chemistry
Baton Rouge
U.S.A. Louisiana
;

# Standardized crystallographic data

_cell_length_a                           11.784
_cell_length_b                           24.717
_cell_length_c                           11.651
_cell_angle_alpha                        90
_cell_angle_beta                         90
_cell_angle_gamma                        90
_cell_volume                             3393.5
_cell_formula_units_Z                    2
_space_group_IT_number                   58
_space_group_name_H-M_alt                'P n n m'
loop_
 _space_group_symop_id
 _space_group_symop_operation_xyz
 1 'x, y, z'
 2 '1/2-x, 1/2+y, 1/2-z'
 3 '1/2-x, 1/2+y, 1/2+z'
 4 '-x, -y, -z'
 5 '-x, -y, z'
 6 '1/2+x, 1/2-y, 1/2-z'
 7 '1/2+x, 1/2-y, 1/2+z'
 8 'x, y, -z'
loop_
 _atom_type_symbol
 Ru
 Sn
 Gd
loop_
 _atom_site_label
 _atom_site_type_symbol
 _atom_site_symmetry_multiplicity
 _atom_site_Wyckoff_symbol
 _atom_site_fract_x
 _atom_site_fract_y
 _atom_site_fract_z
 _atom_site_occupancy
 Ru01 Ru 8 h 0.01113 0.28813 0.37452 1
 Sn09 Sn 8 h 0.17358 0.09207 0.23607 1
 Sn10 Sn 8 h 0.17739 0.34521 0.26436 1
 Gd08 Gd 8 h 0.1793 0.47369 0.17546 1
 Gd09 Gd 8 h 0.23377 0.22043 0.23949 1
 Sn04 Sn 8 h 0.33726 0.42164 0.37453 1
 Gd10 Gd 8 h 0.42987 0.11553 0.25974 1
 Gd07 Gd 8 h 0.43894 0.34757 0.18097 1
 S11' Sn 8 h 0.476 0.2442 0.34 0.23
 Sn11 Sn 8 h 0.4851 0.2487 0.3451 0.77
 Sn08 Sn 4 g 0.04035 0.55678 0 1
 Gd11 Gd 4 g 0.0634 0.1408 0 0.77
 G11' Gd 4 g 0.0672 0.1252 0 0.23
 R02' Ru 4 g 0.1317 0.22607 0 0.23
 Gd01 Gd 4 g 0.14 0.34101 0 1
 R12' Ru 4 g 0.141 0.6833 0 0.23
 Sn12 Sn 4 g 0.1451 0.67532 0 0.77
 Gd03 Gd 4 g 0.26447 0.03065 0 1
 Gd06 Gd 4 g 0.3279 0.58107 0 1
 Sn05 Sn 4 g 0.34431 0.26385 0 1
 Sn03 Sn 4 g 0.35287 0.15066 0 1
 Sn07 Sn 4 g 0.3797 0.44466 0 1
 Gd02 Gd 4 g 0.59006 0.1005 0 1
 Sn06 Sn 4 g 0.60752 0.29273 0 1
 Gd04 Gd 4 g 0.78306 0.19701 0 1
 Sn01 Sn 4 f 0 0.5 0.36253 1
 Gd05 Gd 4 e 0 0 0.26566 1
 Sn02 Sn 2 a 0 0 0 1


_exptl_crystal_colour                    black
_exptl_crystal_density_meas              ?
_exptl_crystal_density_diffrn            8.64
_cell_measurement_temperature            296(1)
_cell_measurement_radiation              'X-rays, Mo Ka'
_cell_measurement_wavelength             0.71073
_cell_measurement_reflns_used            5976
_diffrn_ambient_temperature              296(1)
_diffrn_measurement_device               'automatic diffractometer'
_diffrn_measurement_device_type          'Nonius KAPPA'
_diffrn_radiation_type                   'X-rays, Mo Ka'
_diffrn_radiation_wavelength             0.71073
_diffrn_reflns_number                    76592
_diffrn_reflns_theta_min                 4.11
_diffrn_reflns_theta_max                 31
_exptl_absorpt_coefficient_mu            40.872
_exptl_absorpt_correction_type           semi-empirical
_computing_structure_solution            'direct methods'
_refine_ls_number_parameters             183
_refine_ls_number_reflns                 4762
_refine_ls_R_factor_gt                   0.0288
_refine_ls_wR_factor_gt                  0.0605

# End of data set 1938324
