Repository: bobleesj/cif-filter-copy

## Overview
This Python toolkit provides a set of tools for processing Crystallographic Information File (CIF) files. It allows for moving files based on unsupported formats, unreasonable distances, and specific tags, copying files based on atomic occupancy and mixing, retrieving file information, and checking CIF folder content against an Excel file.

When you run `python main.py`, a prompt below will appear. 
```
Welcome! Please choose an option to proceed:
[1] Move files based on unsupported CIF format
[2] Move files based on unreasonable distance
[3] Move files based on tags
[4] Move files based on supercell atom count
[5] Copy files based on atomic occupancy and mixing

File: RMX_CIFs_error_label/1938326.cif
##############################################################################
#                                                                            #
# Dy-Ru-Sn         # Dy30Ru4.6Sn30.7                               # 1938326 #
#                                                                            #
##############################################################################
#                                                                            #
#                           Pearson's Crystal Data                           #
#      Crystal Structure Database for Inorganic Compounds (on DVD)           #
#                              Release 2023/24                               #
#                  Editors: Pierre Villars and Karin Cenzual                 #
#                                                                            #
#   Copyright (c) ASM International & Material Phases Data System (MPDS),    #
# Switzerland & National Institute for Materials Science (NIMS), Japan, 2023 #
#                   All rights reserved. Version 2023.07                     #
#                                                                            #
#   This copy of Pearson's Crystal Data is licensed to:                      #
#   Hunter College - City University of New York                             #
#                                                                            #
##############################################################################

data_1938326
_audit_creation_date                     2024-02-24
_audit_creation_method
;
Pearson's Crystal Data browser
;
#_database_code_PCD                      1938326
_database_code_PDF                       04-020-7592

# Entry summary

_chemical_formula_structural             'Dy~30~ Ru~4.6~ Sn~30.7~'
_chemical_formula_sum                    'Dy30 Ru4.57 Sn30.72'
_chemical_name_mineral                   ?
_chemical_compound_source                ?
_chemical_name_structure_type            Gd~30~Ru~4.9~Sn~30.5~,oP150,58
_chemical_formula_weight                 8983.7

# Bibliographic data

_publ_section_title
;
Structural complexity meets transport and magnetic anisotropy in single crystalline Ln~30~Ru~4~Sn~31~ (Ln= Gd, Dy)
;
_journal_coden_ASTM                      JACSAT
_journal_name_full                       'J. Am. Chem. Soc.'
_journal_year                            2013
_journal_volume                          135
_journal_page_first                      2748
_journal_page_last                       2758
_journal_language                        English
loop_
 _publ_author_name
 _publ_author_address
'Schmitt D.C.'
;
Louisiana State University (LSU)
Department of Chemistry
Baton Rouge
U.S.A. Louisiana
;
'Haldolaarachchige N.'
;
Louisiana State University (LSU)
Department of Physics and Astronomy
Baton Rouge
U.S.A. Louisiana
;
'Prestigiacomo J.C.'
;
Louisiana State University (LSU)
Department of Physics and Astronomy
Baton Rouge
U.S.A. Louisiana
;
'Karki A.B.'
;
Louisiana State University (LSU)
Department of Physics and Astronomy
Baton Rouge
U.S.A. Louisiana
;
'Young D.P.'
;
Louisiana State University (LSU)
Department of Physics and Astronomy
Baton Rouge
U.S.A. Louisiana
;
'Stadler S.'
;
Louisiana State University (LSU)
Department of Physics and Astronomy
Baton Rouge
U.S.A. Louisiana
;
'Jin R.'
;
Louisiana State University (LSU)
Department of Physics and Astronomy
Baton Rouge
U.S.A. Louisiana
;
'Chan J.Y.'
;
Louisiana State University (LSU)
Department of Chemistry
Baton Rouge
U.S.A. Louisiana
;

# Standardized crystallographic data

_cell_length_a                           11.659
_cell_length_b                           24.457
_cell_length_c                           11.564
_cell_angle_alpha                        90
_cell_angle_beta                         90
_cell_angle_gamma                        90
_cell_volume                             3297.41
_cell_formula_units_Z                    2
_space_group_IT_number                   58
_space_group_name_H-M_alt                'P n n m'
loop_
 _space_group_symop_id
 _space_group_symop_operation_xyz
 1 'x, y, z'
 2 '1/2-x, 1/2+y, 1/2-z'
 3 '1/2-x, 1/2+y, 1/2+z'
 4 '-x, -y, -z'
 5 '-x, -y, z'
 6 '1/2+x, 1/2-y, 1/2-z'
 7 '1/2+x, 1/2-y, 1/2+z'
 8 'x, y, -z'
loop_
 _atom_type_symbol
 Ru
 Sn
 Dy
loop_
 _atom_site_label
 _atom_site_type_symbol
 _atom_site_symmetry_multiplicity
 _atom_site_Wyckoff_symbol
 _atom_site_fract_x
 _atom_site_fract_y
 _atom_site_fract_z
 _atom_site_occupancy
 Ru01 Ru 8 h 0.00942 0.28866 0.37374 1
 Sn09 Sn 8 h 0.17345 0.0924 0.23657 1
 Sn10 Sn 8 h 0.1773 0.34531 0.26317 1
 Dy08 Dy 8 h 0.17923 0.47405 0.17489 1
 Dy09 Dy 8 h 0.23531 0.22058 0.24044 1
 Sn04 Sn 8 h 0.33729 0.42181 0.3737 1
 Dy10 Dy 8 h 0.43038 0.11525 0.25933 1
 Dy07 Dy 8 h 0.43876 0.3478 0.18043 1
 S11' Sn 8 h 0.482 0.2536 0.336 0.142
 Sn11 Sn 8 h 0.4851 0.24859 0.3467 0.858
 Sn08 Sn 4 g 0.04098 0.55662 0 1
 Dy11 Dy 4 g 0.0641 0.14039 0 0.858
 D11' Dy 4 g 0.0663 0.1243 0 0.142
 R02' Ru 4 g 0.1327 0.2253 0 0.142
 Dy01 Dy 4 g 0.13966 0.3418 0 1
 R12' Ru 4 g 0.136 0.681 0 0.142
 Sn12 Sn 4 g 0.1468 0.6762 0 0.858
 Dy03 Dy 4 g 0.26454 0.03027 0 1
 Dy06 Dy 4 g 0.32926 0.5805 0 1
 Sn05 Sn 4 g 0.34128 0.26392 0 1
 Sn03 Sn 4 g 0.35143 0.14943 0 1
 Sn07 Sn 4 g 0.37913 0.44478 0 1
 Dy02 Dy 4 g 0.5895 0.10048 0 1
 Sn06 Sn 4 g 0.60542 0.29292 0 1
 Dy04 Dy 4 g 0.78055 0.19623 0 1
 Sn01 Sn 4 f 0 0.5 0.36117 1
 Dy05 Dy 4 e 0 0 0.26642 1
 Sn02 Sn 2 a 0 0 0 1


_exptl_crystal_colour                    black
_exptl_crystal_density_meas              ?
_exptl_crystal_density_diffrn            9.05
_cell_measurement_temperature            296(1)
_cell_measurement_radiation              'X-rays, Mo Ka'
_cell_measurement_wavelength             0.71073
_cell_measurement_reflns_used            5818
_diffrn_ambient_temperature              296(1)
_diffrn_measurement_device               'automatic diffractometer'
_diffrn_measurement_device_type          'Nonius KAPPA'
_diffrn_radiation_type                   'X-rays, Mo Ka'
_diffrn_radiation_wavelength             0.71073
_diffrn_reflns_number                    84140
_diffrn_reflns_theta_min                 4.16
_diffrn_reflns_theta_max                 30.99
_exptl_absorpt_coefficient_mu            45.872
_exptl_absorpt_correction_type           semi-empirical
_computing_structure_solution            'direct methods'
_refine_ls_number_parameters             183
_refine_ls_number_reflns                 4368
_refine_ls_R_factor_gt                   0.0291
_refine_ls_wR_factor_gt                  0.0539

# End of data set 1938326
