Repository: bobleesj/cif-filter-copy

# CIF Cleaner
Interactive and codeless program for sorting, pre-processing, sorting CIF (Crystallographic Information File) files

## Overview
This Python toolkit provides a set of tools for processing Crystallographic Information File (CIF) files. It allows for moving files based on unsupported formats, unreasonable distances, and specific tags, copying files based on atomic occupancy and mixing, retrieving file information, and checking CIF folder content against an Excel file.

When you run `python main.py`, a prompt below will appear. 
```
Welcome! Please choose an option to proceed:
[1] Move files based on unsupported CIF format
[2] Move files based on unreasonable distance
[3] Move files based on tags
[4] Move files based on supercell atom count
[5] Copy files based on atomic occupancy and mixing
[6] Get file info in the folder
[7] Check CIF folder content against Excel file
Enter your choice (1-7): 
```

No need to import packages or *write a line of code*. One can simply drag and drop CIF files to have all the features below.

## Features
- **Move Unsupported CIF Files:** Relocate CIF files that do not comply with the expected format.
- **Move CIF Files Based on Distance:** Relocate CIF files containing unreasonable distances between atoms.
- **Move CIF Files Based on Tags:** Relocate CIF files based on specific tags.
- **Copy Files Based on Atomic Occupancy and Mixing:** Copy CIF files that meet criteria for atomic occupancy and atomic mixing.
- **Get File Info:** Retrieve information from CIF files within a folder.
- **Excel Integration:** Check CIF folder content against an Excel file for missing entries.

## Tutorial
> If you are new to Conda (Python package manager), I have written a tutorial for you here [Intro to Python package manager for beginners (Ft. Conda with Cheatsheet](https://bobleesj.github.io/tutorial/2024/02/26/intro-to-python-package-manager.html).

## Test

```
python -m pytest           
```

README is to be updated once the code becomes more robust. If you have any further suggestions or ideas, please feel free to make an issue. If you have any questions, please feel free to send me an email at sl5400@columbia.edu

File: binary M-X CIF/binary M-X CIF_error_coords/452743.cif
##############################################################################
#                                                                            #
# Fe-Ge            # Fe6.5Ge4 ht                                   #  452743 #
#                                                                            #
##############################################################################
#                                                                            #
#                           Pearson's Crystal Data                           #
#      Crystal Structure Database for Inorganic Compounds (on DVD)           #
#                              Release 2022/23                               #
#                  Editors: Pierre Villars and Karin Cenzual                 #
#                                                                            #
#   Copyright (c) ASM International & Material Phases Data System (MPDS),    #
# Switzerland & National Institute for Materials Science (NIMS), Japan, 2022 #
#                   All rights reserved. Version 2022.07                     #
#                                                                            #
#   This copy of Pearson's Crystal Data is licensed to:                      #
#   University of Alberta, Chemistry Department, 1-5 Installations License         #
#                                                                            #
##############################################################################

data_452743
_audit_creation_date                     2023-07-09
_audit_creation_method
;
Pearson's Crystal Data browser
;
#_database_code_PCD                      452743
_database_code_PDF                       ?

# Entry summary

_chemical_formula_structural             'Fe~5.8~ Ge~4.2~'
_chemical_formula_sum                    'Fe5.8 Ge4.2'
_chemical_name_mineral                   ?
_chemical_compound_source                ?
_chemical_name_structure_type            Fe~6.5~Ge~4~,hP22,194
_chemical_formula_weight                 628.8

# Bibliographic data

_publ_section_title
;
The Partial Equilibrium Diagram of the Fe-Ge System in the Range 40-72 at.% Ge, and the Crystallisation of some Iron Germanides by Chemical Transport Reactions
;
_journal_coden_ASTM                      ACSAA4
_journal_name_full                       'Acta Chem. Scand.'
_journal_year                            1967
_journal_volume                          21
_journal_page_first                      2305
_journal_page_last                       2317
_journal_language                        English
loop_
 _publ_author_name
 _publ_author_address
'Richardson M.F.'
;
Uppsala University
Institute of Chemistry
Uppsala
Sweden
;

# Standardized crystallographic data

_cell_length_a                           7.9805
_cell_length_b                           7.9805
_cell_length_c                           4.9916
_cell_angle_alpha                        90
_cell_angle_beta                         90
_cell_angle_gamma                        120
_cell_volume                             275.32
_cell_formula_units_Z                    2
_space_group_IT_number                   194
_space_group_name_H-M_alt                'P 63/m m c'
loop_
 _space_group_symop_id
 _space_group_symop_operation_xyz
 1 'x, y, z'
 2 '-x+y, -x, 1/2-z'
 3 '-x+y, -x, z'
 4 '-x+y, y, 1/2-z'
 5 '-x+y, y, z'
 6 '-x, -x+y, -z'
 7 '-x, -x+y, 1/2+z'
 8 '-x, -y, -z'
 9 '-x, -y, 1/2+z'
 10 '-y, -x, 1/2-z'
 11 '-y, -x, z'
 12 '-y, x-y, 1/2-z'
 13 '-y, x-y, z'
 14 'x, x-y, 1/2-z'
 15 'x, x-y, z'
 16 'x, y, 1/2-z'
 17 'x-y, -y, -z'
 18 'x-y, -y, 1/2+z'
 19 'x-y, x, -z'
 20 'x-y, x, 1/2+z'
 21 'y, -x+y, -z'
 22 'y, -x+y, 1/2+z'
 23 'y, x, -z'
 24 'y, x, 1/2+z'


_exptl_crystal_colour                    ?
_exptl_crystal_density_meas              ?
_exptl_crystal_density_diffrn            7.59
_cell_measurement_temperature            ?
_cell_measurement_radiation              'X-rays, Cr Ka1'
_cell_measurement_wavelength             2.28962
_pd_proc_wavelength                      2.28962
_cell_measurement_reflns_used            ?
_diffrn_ambient_temperature              ?
_diffrn_measurement_device               'Guinier-Haegg film'
_diffrn_measurement_device_type          ?
_diffrn_radiation_type                   ?
_diffrn_reflns_number                    ?
_exptl_absorpt_coefficient_mu            ?
_exptl_absorpt_correction_type           ?
_computing_structure_solution            ?
_refine_ls_number_parameters             ?
_refine_ls_number_reflns                 ?
_refine_ls_R_factor_gt                   ?
_refine_ls_wR_factor_gt                  ?

# End of data set 452743
