Repository: bobleesj/cif-filter-copy

# CIF Cleaner
Interactive and codeless program for sorting, pre-processing, sorting CIF (Crystallographic Information File) files

## Overview
This Python toolkit provides a set of tools for processing Crystallographic Information File (CIF) files. It allows for moving files based on unsupported formats, unreasonable distances, and specific tags, copying files based on atomic occupancy and mixing, retrieving file information, and checking CIF folder content against an Excel file.

When you run `python main.py`, a prompt below will appear. 
```
Welcome! Please choose an option to proceed:
[1] Move files based on unsupported CIF format
[2] Move files based on unreasonable distance
[3] Move files based on tags
[4] Move files based on supercell atom count
[5] Copy files based on atomic occupancy and mixing
[6] Get file info in the folder
[7] Check CIF folder content against Excel file
Enter your choice (1-7): 
```

No need to import packages or *write a line of code*. One can simply drag and drop CIF files to have all the features below.

## Features
- **Move Unsupported CIF Files:** Relocate CIF files that do not comply with the expected format.
- **Move CIF Files Based on Distance:** Relocate CIF files containing unreasonable distances between atoms.
- **Move CIF Files Based on Tags:** Relocate CIF files based on specific tags.
- **Copy Files Based on Atomic Occupancy and Mixing:** Copy CIF files that meet criteria for atomic occupancy and atomic mixing.
- **Get File Info:** Retrieve information from CIF files within a folder.
- **Excel Integration:** Check CIF folder content against an Excel file for missing entries.

## Tutorial
> If you are new to Conda (Python package manager), I have written a tutorial for you here [Intro to Python package manager for beginners (Ft. Conda with Cheatsheet](https://bobleesj.github.io/tutorial/2024/02/26/intro-to-python-package-manager.html).

## Test

```
python -m pytest           
```

README is to be updated once the code becomes more robust. If you have any further suggestions or ideas, please feel free to make an issue. If you have any questions, please feel free to send me an email at sl5400@columbia.edu

File: binary M-X CIF/binary M-X CIF_filter_dist_min/1012999.cif
##############################################################################
#                                                                            #
# In-Ni            # Ni3In rt                                      # 1012999 #
#                                                                            #
##############################################################################
#                                                                            #
#                           Pearson's Crystal Data                           #
#      Crystal Structure Database for Inorganic Compounds (on DVD)           #
#                              Release 2022/23                               #
#                  Editors: Pierre Villars and Karin Cenzual                 #
#                                                                            #
#   Copyright (c) ASM International & Material Phases Data System (MPDS),    #
# Switzerland & National Institute for Materials Science (NIMS), Japan, 2022 #
#                   All rights reserved. Version 2022.07                     #
#                                                                            #
#   This copy of Pearson's Crystal Data is licensed to:                      #
#   University of Alberta, Chemistry Department, 1-5 Installations License         #
#                                                                            #
##############################################################################

data_1012999
_audit_creation_date                     2023-07-09
_audit_creation_method
;
Pearson's Crystal Data browser
;
#_database_code_PCD                      1012999
_database_code_PDF                       ?

# Entry summary

_chemical_formula_structural             'Ni~3~ In'
_chemical_formula_sum                    'In Ni3'
_chemical_name_mineral                   ?
_chemical_compound_source                ?
_chemical_name_structure_type            Mg~3~Cd,hP8,194
_chemical_formula_weight                 290.9

# Bibliographic data

_publ_section_title                      'The binary system Ni-In'
_journal_coden_ASTM                      JALCEU
_journal_name_full                       'J. Alloys Compd.'
_journal_year                            1997
_journal_volume                          257
_journal_page_first                      253
_journal_page_last                       258
_journal_language                        English
loop_
 _publ_author_name
 _publ_author_address
'Durussel P.'
;
Lausanne University (UNIL)
Institut de Chimie Minerale et Analytique (ICMA)
Lausanne
Switzerland
;
'Burri G.'
;
Lausanne University (UNIL)
Institut de Chimie Minerale et Analytique (ICMA)
Lausanne
Switzerland
;
'Feschotte P.'
;
Lausanne University (UNIL)
Institut de Chimie Minerale et Analytique (ICMA)
Lausanne
Switzerland
;

# Standardized crystallographic data

_cell_length_a                           5.324
_cell_length_b                           5.324
_cell_length_c                           4.232
_cell_angle_alpha                        90
_cell_angle_beta                         90
_cell_angle_gamma                        120
_cell_volume                             103.9
_cell_formula_units_Z                    2
_space_group_IT_number                   194
_space_group_name_H-M_alt                'P 63/m m c'
loop_
 _space_group_symop_id
 _space_group_symop_operation_xyz
 1 'x, y, z'
 2 '-x+y, -x, 1/2-z'
 3 '-x+y, -x, z'
 4 '-x+y, y, 1/2-z'
 5 '-x+y, y, z'
 6 '-x, -x+y, -z'
 7 '-x, -x+y, 1/2+z'
 8 '-x, -y, -z'
 9 '-x, -y, 1/2+z'
 10 '-y, -x, 1/2-z'
 11 '-y, -x, z'
 12 '-y, x-y, 1/2-z'
 13 '-y, x-y, z'
 14 'x, x-y, 1/2-z'
 15 'x, x-y, z'
 16 'x, y, 1/2-z'
 17 'x-y, -y, -z'
 18 'x-y, -y, 1/2+z'
 19 'x-y, x, -z'
 20 'x-y, x, 1/2+z'
 21 'y, -x+y, -z'
 22 'y, -x+y, 1/2+z'
 23 'y, x, -z'
 24 'y, x, 1/2+z'

# Atomic positions taken from type-defining entry

loop_
 _atom_type_symbol
 Ni
 In
loop_
 _atom_site_label
 _atom_site_type_symbol
 _atom_site_symmetry_multiplicity
 _atom_site_Wyckoff_symbol
 _atom_site_fract_x
 _atom_site_fract_y
 _atom_site_fract_z
 _atom_site_occupancy
 Ni1 Ni 6 h 0.16667 0.33333 0.25 1
 In1 In 2 d 0.333333 0.666667 0.75 1


_exptl_crystal_colour                    ?
_exptl_crystal_density_meas              ?
_exptl_crystal_density_diffrn            9.30
_cell_measurement_temperature            ?
_cell_measurement_radiation              'X-rays, Cu Ka'
_cell_measurement_reflns_used            ?
_diffrn_ambient_temperature              ?
_diffrn_measurement_device               'automatic diffractometer'
_diffrn_measurement_device_type          ?
_diffrn_radiation_type                   ?
_diffrn_reflns_number                    ?
_exptl_absorpt_coefficient_mu            ?
_exptl_absorpt_correction_type           ?
_computing_structure_solution            ?
_refine_ls_number_parameters             ?
_refine_ls_number_reflns                 ?
_refine_ls_R_factor_gt                   ?
_refine_ls_wR_factor_gt                  ?

# End of data set 1012999

File: binary M-X CIF/binary M-X CIF_filter_dist_min/1819719.cif
##############################################################################
#                                                                            #
# Ni-Sn            # Ni3Sn rt                                      # 1819719 #
#                                                                            #
##############################################################################
#                                                                            #
#                           Pearson's Crystal Data                           #
#      Crystal Structure Database for Inorganic Compounds (on DVD)           #
#                              Release 2022/23                               #
#                  Editors: Pierre Villars and Karin Cenzual                 #
#                                                                            #
#   Copyright (c) ASM International & Material Phases Data System (MPDS),    #
# Switzerland & National Institute for Materials Science (NIMS), Japan, 2022 #
#                   All rights reserved. Version 2022.07                     #
#                                                                            #
#   This copy of Pearson's Crystal Data is licensed to:                      #
#   University of Alberta, Chemistry Department, 1-5 Installations License         #
#                                                                            #
##############################################################################

data_1819719
_audit_creation_date                     2023-07-09
_audit_creation_method
;
Pearson's Crystal Data browser
;
#_database_code_PCD                      1819719
_database_code_PDF                       ?

# Entry summary

_chemical_formula_structural             'Ni~3~ Sn'
_chemical_formula_sum                    'Ni3 Sn'
_chemical_name_mineral                   ?
_chemical_compound_source                ?
_chemical_name_structure_type            Mg~3~Cd,hP8,194
_chemical_formula_weight                 294.8

# Bibliographic data

_publ_section_title
'A new investigation of the system Ni-Sn'                                     
_journal_coden_ASTM                      IERME5
_journal_name_full                       Intermetallics
_journal_year                            2007
_journal_volume                          15
_journal_page_first                      869
_journal_page_last                       884
_journal_language                        English
loop_
 _publ_author_name
 _publ_author_address
'Schmetterer C.'
;
Vienna University
Institut fur Anorganische Chemie
Vienna
Austria
;
'Flandorfer H.'
;
Vienna University
Institut fur Anorganische Chemie
Vienna
Austria
;
'Richter K.W.'
;
Vienna University
Institut fur Anorganische Chemie
Vienna
Austria
;
'Saeed U.'
;
Vienna University
Institut fur Anorganische Chemie
Vienna
Austria
;
'Kauffmann M.'
;
Ecole Nationale Superieure de Chimie de Lille (ENSCL)
Unite de Catalyse et Chimie du Solide (UCCS)
Villeneuve d'Ascq
France
;
'Roussel P.'
;
Ecole Nationale Superieure de Chimie de Lille (ENSCL)
Unite de Catalyse et Chimie du Solide (UCCS)
Villeneuve d'Ascq
France
;
'Ipser H.'
;
Vienna University
Institut fur Anorganische Chemie
Vienna
Austria
;

# Standardized crystallographic data

_cell_length_a                           5.2962
_cell_length_b                           5.2962
_cell_length_c                           4.2471
_cell_angle_alpha                        90
_cell_angle_beta                         90
_cell_angle_gamma                        120
_cell_volume                             103.2
_cell_formula_units_Z                    2
_space_group_IT_number                   194
_space_group_name_H-M_alt                'P 63/m m c'
loop_
 _space_group_symop_id
 _space_group_symop_operation_xyz
 1 'x, y, z'
 2 '-x+y, -x, 1/2-z'
 3 '-x+y, -x, z'
 4 '-x+y, y, 1/2-z'
 5 '-x+y, y, z'
 6 '-x, -x+y, -z'
 7 '-x, -x+y, 1/2+z'
 8 '-x, -y, -z'
 9 '-x, -y, 1/2+z'
 10 '-y, -x, 1/2-z'
 11 '-y, -x, z'
 12 '-y, x-y, 1/2-z'
 13 '-y, x-y, z'
 14 'x, x-y, 1/2-z'
 15 'x, x-y, z'
 16 'x, y, 1/2-z'
 17 'x-y, -y, -z'
 18 'x-y, -y, 1/2+z'
 19 'x-y, x, -z'
 20 'x-y, x, 1/2+z'
 21 'y, -x+y, -z'
 22 'y, -x+y, 1/2+z'
 23 'y, x, -z'
 24 'y, x, 1/2+z'

# Atomic positions taken from type-defining entry

loop_
 _atom_type_symbol
 Ni
 Sn
loop_
 _atom_site_label
 _atom_site_type_symbol
 _atom_site_symmetry_multiplicity
 _atom_site_Wyckoff_symbol
 _atom_site_fract_x
 _atom_site_fract_y
 _atom_site_fract_z
 _atom_site_occupancy
 Ni1 Ni 6 h 0.16667 0.33333 0.25 1
 Sn1 Sn 2 d 0.333333 0.666667 0.75 1


_exptl_crystal_colour                    ?
_exptl_crystal_density_meas              ?
_exptl_crystal_density_diffrn            9.49
_cell_measurement_temperature            295
_cell_measurement_radiation              'X-rays, Cu Ka1'
_cell_measurement_reflns_used            ?
_diffrn_ambient_temperature              ?
_diffrn_measurement_device               'automatic diffractometer'
_diffrn_measurement_device_type          ?
_diffrn_radiation_type                   ?
_diffrn_reflns_number                    ?
_exptl_absorpt_coefficient_mu            ?
_exptl_absorpt_correction_type           ?
_computing_structure_solution            ?
_refine_ls_number_parameters             ?
_refine_ls_number_reflns                 ?
_refine_ls_R_factor_gt                   ?
_refine_ls_wR_factor_gt                  ?

# End of data set 1819719

File: binary M-X CIF/binary M-X CIF_filter_dist_min/1947224.cif
##############################################################################
#                                                                            #
# In-Ni            # Ni3In rt                                      # 1947224 #
#                                                                            #
##############################################################################
#                                                                            #
#                           Pearson's Crystal Data                           #
#      Crystal Structure Database for Inorganic Compounds (on DVD)           #
#                              Release 2022/23                               #
#                  Editors: Pierre Villars and Karin Cenzual                 #
#                                                                            #
#   Copyright (c) ASM International & Material Phases Data System (MPDS),    #
# Switzerland & National Institute for Materials Science (NIMS), Japan, 2022 #
#                   All rights reserved. Version 2022.07                     #
#                                                                            #
#   This copy of Pearson's Crystal Data is licensed to:                      #
#   University of Alberta, Chemistry Department, 1-5 Installations License         #
#                                                                            #
##############################################################################

data_1947224
_audit_creation_date                     2023-07-09
_audit_creation_method
;
Pearson's Crystal Data browser
;
#_database_code_PCD                      1947224
_database_code_PDF                       04-022-8961

# Entry summary

_chemical_formula_structural             'Ni~3~ In'
_chemical_formula_sum                    'In Ni3'
_chemical_name_mineral                   ?
_chemical_compound_source                ?
_chemical_name_structure_type            Mg~3~Cd,hP8,194
_chemical_formula_weight                 290.9

# Bibliographic data

_publ_section_title
;
Experimental investigation and thermodynamic calculations of the Bi-In-Ni phase diagram
;
_journal_coden_ASTM                      THACAS
_journal_name_full                       'Thermochim. Acta'
_journal_year                            2015
_journal_volume                          609
_journal_page_first                      61
_journal_page_last                       74
_journal_language                        English
loop_
 _publ_author_name
 _publ_author_address
'Premovic M.'
;
Pristina University
Faculty of Technical Sciences
Kosovska Mitrovica
Kosovo
;
'Minic D.'
;
Pristina University
Faculty of Technical Sciences
Kosovska Mitrovica
Kosovo
;
'Manasijevic D.'
;
Belgrade University
Bor Technical Faculty
Bor
Serbia
;
'Cosovic V.'
;
Belgrade University
Institute of Chemistry, Technology and Metallurgy (ICTM)
Belgrade
Serbia
;
'Zivkovic Z.'
;
Belgrade University
Bor Technical Faculty
Bor
Serbia
;
'Dervisevic I.'
;
Pristina University
Faculty of Technical Sciences
Kosovska Mitrovica
Kosovo
;

# Standardized crystallographic data

_cell_length_a                           4.162
_cell_length_b                           4.162
_cell_length_c                           5.127
_cell_angle_alpha                        90
_cell_angle_beta                         90
_cell_angle_gamma                        120
_cell_volume                             76.9
_cell_formula_units_Z                    2
_space_group_IT_number                   194
_space_group_name_H-M_alt                'P 63/m m c'
loop_
 _space_group_symop_id
 _space_group_symop_operation_xyz
 1 'x, y, z'
 2 '-x+y, -x, 1/2-z'
 3 '-x+y, -x, z'
 4 '-x+y, y, 1/2-z'
 5 '-x+y, y, z'
 6 '-x, -x+y, -z'
 7 '-x, -x+y, 1/2+z'
 8 '-x, -y, -z'
 9 '-x, -y, 1/2+z'
 10 '-y, -x, 1/2-z'
 11 '-y, -x, z'
 12 '-y, x-y, 1/2-z'
 13 '-y, x-y, z'
 14 'x, x-y, 1/2-z'
 15 'x, x-y, z'
 16 'x, y, 1/2-z'
 17 'x-y, -y, -z'
 18 'x-y, -y, 1/2+z'
 19 'x-y, x, -z'
 20 'x-y, x, 1/2+z'
 21 'y, -x+y, -z'
 22 'y, -x+y, 1/2+z'
 23 'y, x, -z'
 24 'y, x, 1/2+z'

# Atomic positions taken from type-defining entry

loop_
 _atom_type_symbol
 Ni
 In
loop_
 _atom_site_label
 _atom_site_type_symbol
 _atom_site_symmetry_multiplicity
 _atom_site_Wyckoff_symbol
 _atom_site_fract_x
 _atom_site_fract_y
 _atom_site_fract_z
 _atom_site_occupancy
 Ni1 Ni 6 h 0.16667 0.33333 0.25 1
 In1 In 2 d 0.333333 0.666667 0.75 1


_exptl_crystal_colour                    ?
_exptl_crystal_density_meas              ?
_exptl_crystal_density_diffrn            12.56
_cell_measurement_temperature            ?
_cell_measurement_radiation              'X-rays, Cu Ka'
_cell_measurement_reflns_used            ?
_diffrn_ambient_temperature              ?
_diffrn_measurement_device               'automatic diffractometer'
_diffrn_measurement_device_type          ?
_diffrn_radiation_type                   ?
_diffrn_reflns_number                    ?
_exptl_absorpt_coefficient_mu            ?
_exptl_absorpt_correction_type           ?
_computing_structure_solution            ?
_refine_ls_number_parameters             ?
_refine_ls_number_reflns                 ?
_refine_ls_R_factor_gt                   ?
_refine_ls_wR_factor_gt                  ?

# End of data set 1947224

File: binary M-X CIF/binary M-X CIF_filter_dist_min/454974.cif
##############################################################################
#                                                                            #
# Fe-Sn            # Fe3Sn ht                                      #  454974 #
#                                                                            #
##############################################################################
#                                                                            #
#                           Pearson's Crystal Data                           #
#      Crystal Structure Database for Inorganic Compounds (on DVD)           #
#                              Release 2022/23                               #
#                  Editors: Pierre Villars and Karin Cenzual                 #
#                                                                            #
#   Copyright (c) ASM International & Material Phases Data System (MPDS),    #
# Switzerland & National Institute for Materials Science (NIMS), Japan, 2022 #
#                   All rights reserved. Version 2022.07                     #
#                                                                            #
#   This copy of Pearson's Crystal Data is licensed to:                      #
#   University of Alberta, Chemistry Department, 1-5 Installations License         #
#                                                                            #
##############################################################################

data_454974
_audit_creation_date                     2023-07-09
_audit_creation_method
;
Pearson's Crystal Data browser
;
#_database_code_PCD                      454974
_database_code_PDF                       04-003-3936

# Entry summary

_chemical_formula_structural             'Fe~3~ Sn'
_chemical_formula_sum                    'Fe3 Sn'
_chemical_name_mineral                   ?
_chemical_compound_source                ?
_chemical_name_structure_type            Mg~3~Cd,hP8,194
_chemical_formula_weight                 286.2

# Bibliographic data

_publ_section_title
'Magneto-optical properties of metallic ferromagnetic materials'              
_journal_coden_ASTM                      JMMMDC
_journal_name_full                       'J. Magn. Magn. Mater.'
_journal_year                            1983
_journal_volume                          38
_journal_page_first                      1
_journal_page_last                       22
_journal_language                        English
loop_
 _publ_author_name
 _publ_author_address
'Buschow K.H.J.'
;
Philips Research Laboratories
Eindhoven
Netherlands
;
'Van Engen P.G.'
;
Philips Research Laboratories
Eindhoven
Netherlands
;
'Jongebreur R.'
;
Philips Research Laboratories
Eindhoven
Netherlands
;

# Standardized crystallographic data

_cell_length_a                           5.457
_cell_length_b                           5.457
_cell_length_c                           4.362
_cell_angle_alpha                        90
_cell_angle_beta                         90
_cell_angle_gamma                        120
_cell_volume                             112.49
_cell_formula_units_Z                    2
_space_group_IT_number                   194
_space_group_name_H-M_alt                'P 63/m m c'
loop_
 _space_group_symop_id
 _space_group_symop_operation_xyz
 1 'x, y, z'
 2 '-x+y, -x, 1/2-z'
 3 '-x+y, -x, z'
 4 '-x+y, y, 1/2-z'
 5 '-x+y, y, z'
 6 '-x, -x+y, -z'
 7 '-x, -x+y, 1/2+z'
 8 '-x, -y, -z'
 9 '-x, -y, 1/2+z'
 10 '-y, -x, 1/2-z'
 11 '-y, -x, z'
 12 '-y, x-y, 1/2-z'
 13 '-y, x-y, z'
 14 'x, x-y, 1/2-z'
 15 'x, x-y, z'
 16 'x, y, 1/2-z'
 17 'x-y, -y, -z'
 18 'x-y, -y, 1/2+z'
 19 'x-y, x, -z'
 20 'x-y, x, 1/2+z'
 21 'y, -x+y, -z'
 22 'y, -x+y, 1/2+z'
 23 'y, x, -z'
 24 'y, x, 1/2+z'

# Atomic positions taken from type-defining entry

loop_
 _atom_type_symbol
 Fe
 Sn
loop_
 _atom_site_label
 _atom_site_type_symbol
 _atom_site_symmetry_multiplicity
 _atom_site_Wyckoff_symbol
 _atom_site_fract_x
 _atom_site_fract_y
 _atom_site_fract_z
 _atom_site_occupancy
 Fe1 Fe 6 h 0.16667 0.33333 0.25 1
 Sn1 Sn 2 d 0.333333 0.666667 0.75 1


_exptl_crystal_colour                    ?
_exptl_crystal_density_meas              ?
_exptl_crystal_density_diffrn            8.45
_cell_measurement_temperature            ?
_cell_measurement_radiation              'X-rays, Cu Ka'
_cell_measurement_reflns_used            ?
_diffrn_ambient_temperature              ?
_diffrn_measurement_device               'automatic diffractometer'
_diffrn_measurement_device_type          ?
_diffrn_radiation_type                   ?
_diffrn_reflns_number                    ?
_exptl_absorpt_coefficient_mu            ?
_exptl_absorpt_correction_type           ?
_computing_structure_solution            ?
_refine_ls_number_parameters             ?
_refine_ls_number_reflns                 ?
_refine_ls_R_factor_gt                   ?
_refine_ls_wR_factor_gt                  ?

# End of data set 454974

File: binary M-X CIF/binary M-X CIF_filter_dist_min/532172.cif
##############################################################################
#                                                                            #
# Ni-Sn            # Ni3Sn rt                                      #  532172 #
#                                                                            #
##############################################################################
#                                                                            #
#                           Pearson's Crystal Data                           #
#      Crystal Structure Database for Inorganic Compounds (on DVD)           #
#                              Release 2022/23                               #
#                  Editors: Pierre Villars and Karin Cenzual                 #
#                                                                            #
#   Copyright (c) ASM International & Material Phases Data System (MPDS),    #
# Switzerland & National Institute for Materials Science (NIMS), Japan, 2022 #
#                   All rights reserved. Version 2022.07                     #
#                                                                            #
#   This copy of Pearson's Crystal Data is licensed to:                      #
#   University of Alberta, Chemistry Department, 1-5 Installations License         #
#                                                                            #
##############################################################################

data_532172
_audit_creation_date                     2023-07-09
_audit_creation_method
;
Pearson's Crystal Data browser
;
#_database_code_PCD                      532172
_database_code_PDF                       04-004-6527

# Entry summary

_chemical_formula_structural             'Ni~3~ Sn'
_chemical_formula_sum                    'Ni3 Sn'
_chemical_name_mineral                   ?
_chemical_compound_source                ?
_chemical_name_structure_type            Mg~3~Cd,hP8,194
_chemical_formula_weight                 294.8

# Bibliographic data

_publ_section_title
'Effect of high pressure on the structures of AB~3~-type layered compounds'   
_journal_coden_ASTM                      MRSPDH
_journal_name_full                       'Mater. Res. Soc. Symp. Proc.'
_journal_year                            1984
_journal_volume                          22
_journal_page_first                      113
_journal_page_last                       116
_journal_language                        English
loop_
 _publ_author_name
 _publ_author_address
'Cannon J.F.'
;
Brigham Young University (BYU)
Department of Chemistry
Provo
U.S.A. Utah
;

# Standardized crystallographic data

_cell_length_a                           5.296
_cell_length_b                           5.296
_cell_length_c                           4.248
_cell_angle_alpha                        90
_cell_angle_beta                         90
_cell_angle_gamma                        120
_cell_volume                             103.18
_cell_formula_units_Z                    2
_space_group_IT_number                   194
_space_group_name_H-M_alt                'P 63/m m c'
loop_
 _space_group_symop_id
 _space_group_symop_operation_xyz
 1 'x, y, z'
 2 '-x+y, -x, 1/2-z'
 3 '-x+y, -x, z'
 4 '-x+y, y, 1/2-z'
 5 '-x+y, y, z'
 6 '-x, -x+y, -z'
 7 '-x, -x+y, 1/2+z'
 8 '-x, -y, -z'
 9 '-x, -y, 1/2+z'
 10 '-y, -x, 1/2-z'
 11 '-y, -x, z'
 12 '-y, x-y, 1/2-z'
 13 '-y, x-y, z'
 14 'x, x-y, 1/2-z'
 15 'x, x-y, z'
 16 'x, y, 1/2-z'
 17 'x-y, -y, -z'
 18 'x-y, -y, 1/2+z'
 19 'x-y, x, -z'
 20 'x-y, x, 1/2+z'
 21 'y, -x+y, -z'
 22 'y, -x+y, 1/2+z'
 23 'y, x, -z'
 24 'y, x, 1/2+z'

# Atomic positions taken from type-defining entry

loop_
 _atom_type_symbol
 Ni
 Sn
loop_
 _atom_site_label
 _atom_site_type_symbol
 _atom_site_symmetry_multiplicity
 _atom_site_Wyckoff_symbol
 _atom_site_fract_x
 _atom_site_fract_y
 _atom_site_fract_z
 _atom_site_occupancy
 Ni1 Ni 6 h 0.16667 0.33333 0.25 1
 Sn1 Sn 2 d 0.333333 0.666667 0.75 1


_exptl_crystal_colour                    ?
_exptl_crystal_density_meas              ?
_exptl_crystal_density_diffrn            9.49
_cell_measurement_temperature            ?
_cell_measurement_radiation              'X-rays, Cu Ka'
_cell_measurement_reflns_used            ?
_diffrn_ambient_temperature              ?
_diffrn_measurement_device               'Debye-Scherrer film'
_diffrn_measurement_device_type          ?
_diffrn_radiation_type                   ?
_diffrn_reflns_number                    ?
_exptl_absorpt_coefficient_mu            ?
_exptl_absorpt_correction_type           ?
_computing_structure_solution            ?
_refine_ls_number_parameters             ?
_refine_ls_number_reflns                 ?
_refine_ls_R_factor_gt                   ?
_refine_ls_wR_factor_gt                  ?

# End of data set 532172

File: binary M-X CIF/binary M-X CIF_filter_dist_min/532176.cif
##############################################################################
#                                                                            #
# Fe-Sn            # Fe3Sn ht                                      #  532176 #
#                                                                            #
##############################################################################
#                                                                            #
#                           Pearson's Crystal Data                           #
#      Crystal Structure Database for Inorganic Compounds (on DVD)           #
#                              Release 2022/23                               #
#                  Editors: Pierre Villars and Karin Cenzual                 #
#                                                                            #
#   Copyright (c) ASM International & Material Phases Data System (MPDS),    #
# Switzerland & National Institute for Materials Science (NIMS), Japan, 2022 #
#                   All rights reserved. Version 2022.07                     #
#                                                                            #
#   This copy of Pearson's Crystal Data is licensed to:                      #
#   University of Alberta, Chemistry Department, 1-5 Installations License         #
#                                                                            #
##############################################################################

data_532176
_audit_creation_date                     2023-07-09
_audit_creation_method
;
Pearson's Crystal Data browser
;
#_database_code_PCD                      532176
_database_code_PDF                       04-004-6531

# Entry summary

_chemical_formula_structural             'Fe~3~ Sn'
_chemical_formula_sum                    'Fe3 Sn'
_chemical_name_mineral                   ?
_chemical_compound_source                ?
_chemical_name_structure_type            Mg~3~Cd,hP8,194
_chemical_formula_weight                 286.2

# Bibliographic data

_publ_section_title
'Effect of high pressure on the structures of AB~3~-type layered compounds'   
_journal_coden_ASTM                      MRSPDH
_journal_name_full                       'Mater. Res. Soc. Symp. Proc.'
_journal_year                            1984
_journal_volume                          22
_journal_page_first                      113
_journal_page_last                       116
_journal_language                        English
loop_
 _publ_author_name
 _publ_author_address
'Cannon J.F.'
;
Brigham Young University (BYU)
Department of Chemistry
Provo
U.S.A. Utah
;

# Standardized crystallographic data

_cell_length_a                           5.461
_cell_length_b                           5.461
_cell_length_c                           4.347
_cell_angle_alpha                        90
_cell_angle_beta                         90
_cell_angle_gamma                        120
_cell_volume                             112.27
_cell_formula_units_Z                    2
_space_group_IT_number                   194
_space_group_name_H-M_alt                'P 63/m m c'
loop_
 _space_group_symop_id
 _space_group_symop_operation_xyz
 1 'x, y, z'
 2 '-x+y, -x, 1/2-z'
 3 '-x+y, -x, z'
 4 '-x+y, y, 1/2-z'
 5 '-x+y, y, z'
 6 '-x, -x+y, -z'
 7 '-x, -x+y, 1/2+z'
 8 '-x, -y, -z'
 9 '-x, -y, 1/2+z'
 10 '-y, -x, 1/2-z'
 11 '-y, -x, z'
 12 '-y, x-y, 1/2-z'
 13 '-y, x-y, z'
 14 'x, x-y, 1/2-z'
 15 'x, x-y, z'
 16 'x, y, 1/2-z'
 17 'x-y, -y, -z'
 18 'x-y, -y, 1/2+z'
 19 'x-y, x, -z'
 20 'x-y, x, 1/2+z'
 21 'y, -x+y, -z'
 22 'y, -x+y, 1/2+z'
 23 'y, x, -z'
 24 'y, x, 1/2+z'

# Atomic positions taken from type-defining entry

loop_
 _atom_type_symbol
 Fe
 Sn
loop_
 _atom_site_label
 _atom_site_type_symbol
 _atom_site_symmetry_multiplicity
 _atom_site_Wyckoff_symbol
 _atom_site_fract_x
 _atom_site_fract_y
 _atom_site_fract_z
 _atom_site_occupancy
 Fe1 Fe 6 h 0.16667 0.33333 0.25 1
 Sn1 Sn 2 d 0.333333 0.666667 0.75 1


_exptl_crystal_colour                    ?
_exptl_crystal_density_meas              ?
_exptl_crystal_density_diffrn            8.47
_cell_measurement_temperature            ?
_cell_measurement_radiation              'X-rays, Cu Ka'
_cell_measurement_reflns_used            ?
_diffrn_ambient_temperature              ?
_diffrn_measurement_device               'Debye-Scherrer film'
_diffrn_measurement_device_type          ?
_diffrn_radiation_type                   ?
_diffrn_reflns_number                    ?
_exptl_absorpt_coefficient_mu            ?
_exptl_absorpt_correction_type           ?
_computing_structure_solution            ?
_refine_ls_number_parameters             ?
_refine_ls_number_reflns                 ?
_refine_ls_R_factor_gt                   ?
_refine_ls_wR_factor_gt                  ?

# End of data set 532176
