Repository: bobleesj/cif-filter-copy

# CIF Cleaner
Interactive and codeless program for sorting, pre-processing, sorting CIF (Crystallographic Information File) files

## Overview
This Python toolkit provides a set of tools for processing Crystallographic Information File (CIF) files. It allows for moving files based on unsupported formats, unreasonable distances, and specific tags, copying files based on atomic occupancy and mixing, retrieving file information, and checking CIF folder content against an Excel file.

When you run `python main.py`, a prompt below will appear. 
```
Welcome! Please choose an option to proceed:
[1] Move files based on unsupported CIF format
[2] Move files based on unreasonable distance
[3] Move files based on tags
[4] Move files based on supercell atom count
[5] Copy files based on atomic occupancy and mixing
[6] Get file info in the folder
[7] Check CIF folder content against Excel file
Enter your choice (1-7): 
```

No need to import packages or *write a line of code*. One can simply drag and drop CIF files to have all the features below.

## Features
- **Move Unsupported CIF Files:** Relocate CIF files that do not comply with the expected format.
- **Move CIF Files Based on Distance:** Relocate CIF files containing unreasonable distances between atoms.
- **Move CIF Files Based on Tags:** Relocate CIF files based on specific tags.
- **Copy Files Based on Atomic Occupancy and Mixing:** Copy CIF files that meet criteria for atomic occupancy and atomic mixing.
- **Get File Info:** Retrieve information from CIF files within a folder.
- **Excel Integration:** Check CIF folder content against an Excel file for missing entries.

## Tutorial
> If you are new to Conda (Python package manager), I have written a tutorial for you here [Intro to Python package manager for beginners (Ft. Conda with Cheatsheet](https://bobleesj.github.io/tutorial/2024/02/26/intro-to-python-package-manager.html).

## Test

```
python -m pytest           
```

README is to be updated once the code becomes more robust. If you have any further suggestions or ideas, please feel free to make an issue. If you have any questions, please feel free to send me an email at sl5400@columbia.edu

File: binary M-X CIF/1007502.cif
##############################################################################
#                                                                            #
# Ir-Sb            # IrSb                                          # 1007502 #
#                                                                            #
##############################################################################
#                                                                            #
#                           Pearson's Crystal Data                           #
#      Crystal Structure Database for Inorganic Compounds (on DVD)           #
#                              Release 2022/23                               #
#                  Editors: Pierre Villars and Karin Cenzual                 #
#                                                                            #
#   Copyright (c) ASM International & Material Phases Data System (MPDS),    #
# Switzerland & National Institute for Materials Science (NIMS), Japan, 2022 #
#                   All rights reserved. Version 2022.07                     #
#                                                                            #
#   This copy of Pearson's Crystal Data is licensed to:                      #
#   University of Alberta, Chemistry Department, 1-5 Installations License         #
#                                                                            #
##############################################################################

data_1007502
_audit_creation_date                     2023-07-09
_audit_creation_method
;
Pearson's Crystal Data browser
;
#_database_code_PCD                      1007502
_database_code_PDF                       ?

# Entry summary

_chemical_formula_structural             'Ir Sb'
_chemical_formula_sum                    'Ir Sb'
_chemical_name_mineral                   ?
_chemical_compound_source                ?
_chemical_name_structure_type            NiAs,hP4,194
_chemical_formula_weight                 314.0

# Bibliographic data

_publ_section_title                      'Crystal Structure of LaTaO~4~'
_journal_coden_ASTM                      DANKAS
_journal_name_full                       'Dokl. Akad. Nauk SSSR'
_journal_year                            1971
_journal_volume                          201
_journal_page_first                      1095
_journal_page_last                       1098
_journal_language                        Russian
loop_
 _publ_author_name
 _publ_author_address
'Kurova T.A.'
;
Russian Academy of Sciences (RAS)
Institute of Mineralogy, Geochemistry and Crystal Chemistry of Rare Elements
Moscow
Russia
;
'Aleksandrov V.B.'
;
Russian Academy of Sciences (RAS)
Institute of Mineralogy, Geochemistry and Crystal Chemistry of Rare Elements
Moscow
Russia
;

# Standardized crystallographic data

_cell_length_a                           3.978
_cell_length_b                           3.978
_cell_length_c                           5.521
_cell_angle_alpha                        90
_cell_angle_beta                         90
_cell_angle_gamma                        120
_cell_volume                             75.7
_cell_formula_units_Z                    2
_space_group_IT_number                   194
_space_group_name_H-M_alt                'P 63/m m c'
loop_
 _space_group_symop_id
 _space_group_symop_operation_xyz
 1 'x, y, z'
 2 '-x+y, -x, 1/2-z'
 3 '-x+y, -x, z'
 4 '-x+y, y, 1/2-z'
 5 '-x+y, y, z'
 6 '-x, -x+y, -z'
 7 '-x, -x+y, 1/2+z'
 8 '-x, -y, -z'
 9 '-x, -y, 1/2+z'
 10 '-y, -x, 1/2-z'
 11 '-y, -x, z'
 12 '-y, x-y, 1/2-z'
 13 '-y, x-y, z'
 14 'x, x-y, 1/2-z'
 15 'x, x-y, z'
 16 'x, y, 1/2-z'
 17 'x-y, -y, -z'
 18 'x-y, -y, 1/2+z'
 19 'x-y, x, -z'
 20 'x-y, x, 1/2+z'
 21 'y, -x+y, -z'
 22 'y, -x+y, 1/2+z'
 23 'y, x, -z'
 24 'y, x, 1/2+z'
loop_
 _atom_type_symbol
 Sb
 Ir
loop_
 _atom_site_label
 _atom_site_type_symbol
 _atom_site_symmetry_multiplicity
 _atom_site_Wyckoff_symbol
 _atom_site_fract_x
 _atom_site_fract_y
 _atom_site_fract_z
 _atom_site_occupancy
 Sb Sb 2 c 0.333333 0.666667 0.25 1
 Ir Ir 2 a 0 0 0 1


_exptl_crystal_colour                    ?
_exptl_crystal_density_meas              13.5
_exptl_crystal_density_diffrn            13.78
_cell_measurement_temperature            ?
_cell_measurement_radiation              'X-rays, Cu Ka'
_cell_measurement_reflns_used            ?
_diffrn_ambient_temperature              ?
_diffrn_measurement_device               'Debye-Scherrer film'
_diffrn_measurement_device_type          ?
_diffrn_radiation_type                   ?
_diffrn_reflns_number                    ?
_exptl_absorpt_coefficient_mu            ?
_exptl_absorpt_correction_type           ?
_computing_structure_solution            ?
_refine_ls_number_parameters             ?
_refine_ls_number_reflns                 ?
_refine_ls_R_factor_gt                   ?
_refine_ls_wR_factor_gt                  ?

# Published diffraction lines

loop_
 _refln_index_h
 _refln_index_k
 _refln_index_l
 _refln_d_spacing
 _refln_intensity_meas
 1 0 0 3.437 4
 1 0 1 2.916 5
 1 0 2 2.154 8
 1 1 0 1.984 7
 2 0 0 1.723 3
 2 0 1 1.643 4
 1 0 3 1.623 4
 2 0 2 1.463 7
 0 0 4 1.383 4
 2 1 0 1.303 3
 1 0 4 1.283 4
 2 1 1 1.268 4
 2 0 3 1.257 3
 2 1 2 1.177 7
 3 0 0 1.148 5
 1 1 4 1.135 5
 2 0 4 1.079 3
 2 1 3 1.062 3
 1 0 5 1.053 2
 2 2 0 0.995 4
 3 1 0 0.954 2
 2 1 4 0.947 3
 3 1 1 0.941 3
 2 0 5 0.93 2
 3 1 2 0.903 7
 1 0 6 0.889 5
 3 0 4 0.883 5
 4 0 0 0.862 1
 4 0 1 0.852 2
 3 1 3 0.848 3
 2 1 5 0.843 3
 1 1 6 0.836 2
 4 0 2 0.822 5
 2 0 6 0.812 7
 2 2 4 0.807 7
 3 2 0 0.79 2
 3 1 4 0.786 5
 3 2 1 0.782 5
 4 0 3 0.78 5

# End of data set 1007502

File: binary M-X CIF/1009738.cif
##############################################################################
#                                                                            #
# Fe-Si            # Fe3Si                                         # 1009738 #
#                                                                            #
##############################################################################
#                                                                            #
#                           Pearson's Crystal Data                           #
#      Crystal Structure Database for Inorganic Compounds (on DVD)           #
#                              Release 2022/23                               #
#                  Editors: Pierre Villars and Karin Cenzual                 #
#                                                                            #
#   Copyright (c) ASM International & Material Phases Data System (MPDS),    #
# Switzerland & National Institute for Materials Science (NIMS), Japan, 2022 #
#                   All rights reserved. Version 2022.07                     #
#                                                                            #
#   This copy of Pearson's Crystal Data is licensed to:                      #
#   University of Alberta, Chemistry Department, 1-5 Installations License         #
#                                                                            #
##############################################################################

data_1009738
_audit_creation_date                     2023-07-09
_audit_creation_method
;
Pearson's Crystal Data browser
;
#_database_code_PCD                      1009738
_database_code_PDF                       ?

# Entry summary

_chemical_formula_structural             'Fe~3~ Si'
_chemical_formula_sum                    'Fe3 Si'
_chemical_name_mineral                   gupeiite
_chemical_compound_source                ?
_chemical_name_structure_type            BiF~3~,cF16,225
_chemical_formula_weight                 195.6

# Bibliographic data

_publ_section_title
'Mossbauer Effect and Magnetic Properties of Fe~3-x~Co~x~Si'                  
_journal_coden_ASTM                      JHPCAR
_journal_name_full                       'J. Sci. Hiroshima Univ., Ser. A'
_journal_year                            1987
_journal_volume                          51
_journal_page_first                      41
_journal_page_last                       60
_journal_language                        English
loop_
 _publ_author_name
 _publ_author_address
'Kamimori T.'
;
Ehime University
Department of Physics
Matsuyama / Ehime
Japan
;

# Standardized crystallographic data

_cell_length_a                           5.654
_cell_length_b                           5.654
_cell_length_c                           5.654
_cell_angle_alpha                        90
_cell_angle_beta                         90
_cell_angle_gamma                        90
_cell_volume                             180.7
_cell_formula_units_Z                    4
_space_group_IT_number                   225
_space_group_name_H-M_alt                'F m -3 m'
loop_
 _space_group_symop_id
 _space_group_symop_operation_xyz
 1 'x, y, z'
 2 '-x, -y, -z'
 3 '-x, -y, z'
 4 '-x, -z, -y'
 5 '-x, -z, y'
 6 '-x, y, -z'
 7 '-x, y, z'
 8 '-x, z, -y'
 9 '-x, z, y'
 10 '-y, -x, -z'
 11 '-y, -x, z'
 12 '-y, -z, -x'
 13 '-y, -z, x'
 14 '-y, x, -z'
 15 '-y, x, z'
 16 '-y, z, -x'
 17 '-y, z, x'
 18 '-z, -x, -y'
 19 '-z, -x, y'
 20 '-z, -y, -x'
 21 '-z, -y, x'
 22 '-z, x, -y'
 23 '-z, x, y'
 24 '-z, y, -x'
 25 '-z, y, x'
 26 'x, -y, -z'
 27 'x, -y, z'
 28 'x, -z, -y'
 29 'x, -z, y'
 30 'x, y, -z'
 31 'x, z, -y'
 32 'x, z, y'
 33 'y, -x, -z'
 34 'y, -x, z'
 35 'y, -z, -x'
 36 'y, -z, x'
 37 'y, x, -z'
 38 'y, x, z'
 39 'y, z, -x'
 40 'y, z, x'
 41 'z, -x, -y'
 42 'z, -x, y'
 43 'z, -y, -x'
 44 'z, -y, x'
 45 'z, x, -y'
 46 'z, x, y'
 47 'z, y, -x'
 48 'z, y, x'
 49 'x, 1/2+y, 1/2+z'
 50 '-x, 1/2-y, 1/2-z'
 51 '-x, 1/2-y, 1/2+z'
 52 '-x, 1/2-z, 1/2-y'
 53 '-x, 1/2-z, 1/2+y'
 54 '-x, 1/2+y, 1/2-z'
 55 '-x, 1/2+y, 1/2+z'
 56 '-x, 1/2+z, 1/2-y'
 57 '-x, 1/2+z, 1/2+y'
 58 '-y, 1/2-x, 1/2-z'
 59 '-y, 1/2-x, 1/2+z'
 60 '-y, 1/2-z, 1/2-x'
 61 '-y, 1/2-z, 1/2+x'
 62 '-y, 1/2+x, 1/2-z'
 63 '-y, 1/2+x, 1/2+z'
 64 '-y, 1/2+z, 1/2-x'
 65 '-y, 1/2+z, 1/2+x'
 66 '-z, 1/2-x, 1/2-y'
 67 '-z, 1/2-x, 1/2+y'
 68 '-z, 1/2-y, 1/2-x'
 69 '-z, 1/2-y, 1/2+x'
 70 '-z, 1/2+x, 1/2-y'
 71 '-z, 1/2+x, 1/2+y'
 72 '-z, 1/2+y, 1/2-x'
 73 '-z, 1/2+y, 1/2+x'
 74 'x, 1/2-y, 1/2-z'
 75 'x, 1/2-y, 1/2+z'
 76 'x, 1/2-z, 1/2-y'
 77 'x, 1/2-z, 1/2+y'
 78 'x, 1/2+y, 1/2-z'
 79 'x, 1/2+z, 1/2-y'
 80 'x, 1/2+z, 1/2+y'
 81 'y, 1/2-x, 1/2-z'
 82 'y, 1/2-x, 1/2+z'
 83 'y, 1/2-z, 1/2-x'
 84 'y, 1/2-z, 1/2+x'
 85 'y, 1/2+x, 1/2-z'
 86 'y, 1/2+x, 1/2+z'
 87 'y, 1/2+z, 1/2-x'
 88 'y, 1/2+z, 1/2+x'
 89 'z, 1/2-x, 1/2-y'
 90 'z, 1/2-x, 1/2+y'
 91 'z, 1/2-y, 1/2-x'
 92 'z, 1/2-y, 1/2+x'
 93 'z, 1/2+x, 1/2-y'
 94 'z, 1/2+x, 1/2+y'
 95 'z, 1/2+y, 1/2-x'
 96 'z, 1/2+y, 1/2+x'
 97 '1/2+x, y, 1/2+z'
 98 '1/2-x, -y, 1/2-z'
 99 '1/2-x, -y, 1/2+z'
 100 '1/2-x, -z, 1/2-y'
 101 '1/2-x, -z, 1/2+y'
 102 '1/2-x, y, 1/2-z'
 103 '1/2-x, y, 1/2+z'
 104 '1/2-x, z, 1/2-y'
 105 '1/2-x, z, 1/2+y'
 106 '1/2-y, -x, 1/2-z'
 107 '1/2-y, -x, 1/2+z'
 108 '1/2-y, -z, 1/2-x'
 109 '1/2-y, -z, 1/2+x'
 110 '1/2-y, x, 1/2-z'
 111 '1/2-y, x, 1/2+z'
 112 '1/2-y, z, 1/2-x'
 113 '1/2-y, z, 1/2+x'
 114 '1/2-z, -x, 1/2-y'
 115 '1/2-z, -x, 1/2+y'
 116 '1/2-z, -y, 1/2-x'
 117 '1/2-z, -y, 1/2+x'
 118 '1/2-z, x, 1/2-y'
 119 '1/2-z, x, 1/2+y'
 120 '1/2-z, y, 1/2-x'
 121 '1/2-z, y, 1/2+x'
 122 '1/2+x, -y, 1/2-z'
 123 '1/2+x, -y, 1/2+z'
 124 '1/2+x, -z, 1/2-y'
 125 '1/2+x, -z, 1/2+y'
 126 '1/2+x, y, 1/2-z'
 127 '1/2+x, z, 1/2-y'
 128 '1/2+x, z, 1/2+y'
 129 '1/2+y, -x, 1/2-z'
 130 '1/2+y, -x, 1/2+z'
 131 '1/2+y, -z, 1/2-x'
 132 '1/2+y, -z, 1/2+x'
 133 '1/2+y, x, 1/2-z'
 134 '1/2+y, x, 1/2+z'
 135 '1/2+y, z, 1/2-x'
 136 '1/2+y, z, 1/2+x'
 137 '1/2+z, -x, 1/2-y'
 138 '1/2+z, -x, 1/2+y'
 139 '1/2+z, -y, 1/2-x'
 140 '1/2+z, -y, 1/2+x'
 141 '1/2+z, x, 1/2-y'
 142 '1/2+z, x, 1/2+y'
 143 '1/2+z, y, 1/2-x'
 144 '1/2+z, y, 1/2+x'
 145 '1/2+x, 1/2+y, z'
 146 '1/2-x, 1/2-y, -z'
 147 '1/2-x, 1/2-y, z'
 148 '1/2-x, 1/2-z, -y'
 149 '1/2-x, 1/2-z, y'
 150 '1/2-x, 1/2+y, -z'
 151 '1/2-x, 1/2+y, z'
 152 '1/2-x, 1/2+z, -y'
 153 '1/2-x, 1/2+z, y'
 154 '1/2-y, 1/2-x, -z'
 155 '1/2-y, 1/2-x, z'
 156 '1/2-y, 1/2-z, -x'
 157 '1/2-y, 1/2-z, x'
 158 '1/2-y, 1/2+x, -z'
 159 '1/2-y, 1/2+x, z'
 160 '1/2-y, 1/2+z, -x'
 161 '1/2-y, 1/2+z, x'
 162 '1/2-z, 1/2-x, -y'
 163 '1/2-z, 1/2-x, y'
 164 '1/2-z, 1/2-y, -x'
 165 '1/2-z, 1/2-y, x'
 166 '1/2-z, 1/2+x, -y'
 167 '1/2-z, 1/2+x, y'
 168 '1/2-z, 1/2+y, -x'
 169 '1/2-z, 1/2+y, x'
 170 '1/2+x, 1/2-y, -z'
 171 '1/2+x, 1/2-y, z'
 172 '1/2+x, 1/2-z, -y'
 173 '1/2+x, 1/2-z, y'
 174 '1/2+x, 1/2+y, -z'
 175 '1/2+x, 1/2+z, -y'
 176 '1/2+x, 1/2+z, y'
 177 '1/2+y, 1/2-x, -z'
 178 '1/2+y, 1/2-x, z'
 179 '1/2+y, 1/2-z, -x'
 180 '1/2+y, 1/2-z, x'
 181 '1/2+y, 1/2+x, -z'
 182 '1/2+y, 1/2+x, z'
 183 '1/2+y, 1/2+z, -x'
 184 '1/2+y, 1/2+z, x'
 185 '1/2+z, 1/2-x, -y'
 186 '1/2+z, 1/2-x, y'
 187 '1/2+z, 1/2-y, -x'
 188 '1/2+z, 1/2-y, x'
 189 '1/2+z, 1/2+x, -y'
 190 '1/2+z, 1/2+x, y'
 191 '1/2+z, 1/2+y, -x'
 192 '1/2+z, 1/2+y, x'
loop_
 _atom_type_symbol
 Fe
 Si
loop_
 _atom_site_label
 _atom_site_type_symbol
 _atom_site_symmetry_multiplicity
 _atom_site_Wyckoff_symbol
 _atom_site_fract_x
 _atom_site_fract_y
 _atom_site_fract_z
 _atom_site_occupancy
 Fe(A,C) Fe 8 c 0.25 0.25 0.25 1
 Fe(B) Fe 4 b 0.5 0.5 0.5 1
 Si Si 4 a 0 0 0 1


_exptl_crystal_colour                    ?
_exptl_crystal_density_meas              ?
_exptl_crystal_density_diffrn            7.19
_cell_measurement_temperature            300
_cell_measurement_radiation              'X-rays, Fe Ka'
_cell_measurement_reflns_used            ?
_diffrn_ambient_temperature              ?
_diffrn_measurement_device               ?
_diffrn_measurement_device_type          ?
_diffrn_radiation_type                   ?
_diffrn_reflns_number                    ?
_exptl_absorpt_coefficient_mu            ?
_exptl_absorpt_correction_type           ?
_computing_structure_solution            ?
_refine_ls_number_parameters             ?
_refine_ls_number_reflns                 ?
_refine_ls_R_factor_gt                   ?
_refine_ls_wR_factor_gt                  ?

# End of data set 1009738

File: binary M-X CIF/1010851.cif
##############################################################################
#                                                                            #
# Fe-Sn            # Fe3Sn ht                                      # 1010851 #
#                                                                            #
##############################################################################
#                                                                            #
#                           Pearson's Crystal Data                           #
#      Crystal Structure Database for Inorganic Compounds (on DVD)           #
#                              Release 2022/23                               #
#                  Editors: Pierre Villars and Karin Cenzual                 #
#                                                                            #
#   Copyright (c) ASM International & Material Phases Data System (MPDS),    #
# Switzerland & National Institute for Materials Science (NIMS), Japan, 2022 #
#                   All rights reserved. Version 2022.07                     #
#                                                                            #
#   This copy of Pearson's Crystal Data is licensed to:                      #
#   University of Alberta, Chemistry Department, 1-5 Installations License         #
#                                                                            #
##############################################################################

data_1010851
_audit_creation_date                     2023-07-09
_audit_creation_method
;
Pearson's Crystal Data browser
;
#_database_code_PCD                      1010851
_database_code_PDF                       ?

# Entry summary

_chemical_formula_structural             'Fe~3~ Sn'
_chemical_formula_sum                    'Fe3 Sn'
_chemical_name_mineral                   ?
_chemical_compound_source                ?
_chemical_name_structure_type            Mg~3~Cd,hP8,194
_chemical_formula_weight                 286.2

# Bibliographic data

_publ_section_title
'Metallographie und Konstitution der Fe-Ecke des Systems Fe-C-Sn'             
_journal_coden_ASTM                      AREIAT
_journal_name_full                       'Arch. Eisenhuettenwes.'
_journal_year                            1984
_journal_volume                          55
_journal_page_first                      263
_journal_page_last                       266
_journal_language                        German
loop_
 _publ_author_name
 _publ_author_address
'Dobersek M.'
;
Ljubljana University
Lehrstuhl fur Metallographie
Ljubljana
Slovenia
;
'Kosovinc I.'
;
Ljubljana University
Lehrstuhl fur Metallographie
Ljubljana
Slovenia
;
'Schubert K.'
;
Max Planck Society (MPG)
Max Planck Institut (MPI) fur Metallforschung
Stuttgart
Germany
;

# Standardized crystallographic data

_cell_length_a                           5.421
_cell_length_b                           5.421
_cell_length_c                           4.434
_cell_angle_alpha                        90
_cell_angle_beta                         90
_cell_angle_gamma                        120
_cell_volume                             112.8
_cell_formula_units_Z                    2
_space_group_IT_number                   194
_space_group_name_H-M_alt                'P 63/m m c'
loop_
 _space_group_symop_id
 _space_group_symop_operation_xyz
 1 'x, y, z'
 2 '-x+y, -x, 1/2-z'
 3 '-x+y, -x, z'
 4 '-x+y, y, 1/2-z'
 5 '-x+y, y, z'
 6 '-x, -x+y, -z'
 7 '-x, -x+y, 1/2+z'
 8 '-x, -y, -z'
 9 '-x, -y, 1/2+z'
 10 '-y, -x, 1/2-z'
 11 '-y, -x, z'
 12 '-y, x-y, 1/2-z'
 13 '-y, x-y, z'
 14 'x, x-y, 1/2-z'
 15 'x, x-y, z'
 16 'x, y, 1/2-z'
 17 'x-y, -y, -z'
 18 'x-y, -y, 1/2+z'
 19 'x-y, x, -z'
 20 'x-y, x, 1/2+z'
 21 'y, -x+y, -z'
 22 'y, -x+y, 1/2+z'
 23 'y, x, -z'
 24 'y, x, 1/2+z'

# Atomic positions taken from type-defining entry

loop_
 _atom_type_symbol
 Fe
 Sn
loop_
 _atom_site_label
 _atom_site_type_symbol
 _atom_site_symmetry_multiplicity
 _atom_site_Wyckoff_symbol
 _atom_site_fract_x
 _atom_site_fract_y
 _atom_site_fract_z
 _atom_site_occupancy
 Fe1 Fe 6 h 0.16667 0.33333 0.25 1
 Sn1 Sn 2 d 0.333333 0.666667 0.75 1


_exptl_crystal_colour                    ?
_exptl_crystal_density_meas              ?
_exptl_crystal_density_diffrn            8.42
_cell_measurement_temperature            ?
_cell_measurement_radiation              X-rays
_cell_measurement_reflns_used            ?
_diffrn_ambient_temperature              ?
_diffrn_measurement_device               'Debye-Scherrer film'
_diffrn_measurement_device_type          ?
_diffrn_radiation_type                   ?
_diffrn_reflns_number                    ?
_exptl_absorpt_coefficient_mu            ?
_exptl_absorpt_correction_type           ?
_computing_structure_solution            ?
_refine_ls_number_parameters             ?
_refine_ls_number_reflns                 ?
_refine_ls_R_factor_gt                   ?
_refine_ls_wR_factor_gt                  ?

# End of data set 1010851

File: binary M-X CIF/1010986.cif
##############################################################################
#                                                                            #
# Ni-Si            # Ni2Si rt                                      # 1010986 #
#                                                                            #
##############################################################################
#                                                                            #
#                           Pearson's Crystal Data                           #
#      Crystal Structure Database for Inorganic Compounds (on DVD)           #
#                              Release 2022/23                               #
#                  Editors: Pierre Villars and Karin Cenzual                 #
#                                                                            #
#   Copyright (c) ASM International & Material Phases Data System (MPDS),    #
# Switzerland & National Institute for Materials Science (NIMS), Japan, 2022 #
#                   All rights reserved. Version 2022.07                     #
#                                                                            #
#   This copy of Pearson's Crystal Data is licensed to:                      #
#   University of Alberta, Chemistry Department, 1-5 Installations License         #
#                                                                            #
##############################################################################

data_1010986
_audit_creation_date                     2023-07-09
_audit_creation_method
;
Pearson's Crystal Data browser
;
#_database_code_PCD                      1010986
_database_code_PDF                       ?

# Entry summary

_chemical_formula_structural             'Ni~2~ Si'
_chemical_formula_sum                    'Ni2 Si'
_chemical_name_mineral                   ?
_chemical_compound_source                ?
_chemical_name_structure_type            Co~2~Si-b,oP12,62
_chemical_formula_weight                 145.5

# Bibliographic data

_publ_section_title
'New intermetallic phases in the Ni-Si-Mg ternary system'                     
_journal_coden_ASTM                      IERME5
_journal_name_full                       Intermetallics
_journal_year                            1998
_journal_volume                          6
_journal_page_first                      43
_journal_page_last                       59
_journal_language                        English
loop_
 _publ_author_name
 _publ_author_address
'Song Y.K.'
;
Waterloo University
Department of Mechanical Engineering
Waterloo
Canada
;
'Varin R.A.'
;
Waterloo University
Department of Mechanical Engineering
Waterloo
Canada
;

# Standardized crystallographic data

_cell_length_a                           5.0039
_cell_length_b                           3.7296
_cell_length_c                           7.0636
_cell_angle_alpha                        90
_cell_angle_beta                         90
_cell_angle_gamma                        90
_cell_volume                             131.8
_cell_formula_units_Z                    4
_space_group_IT_number                   62
_space_group_name_H-M_alt                'P n m a'
loop_
 _space_group_symop_id
 _space_group_symop_operation_xyz
 1 'x, y, z'
 2 '1/2-x, -y, 1/2+z'
 3 '1/2-x, 1/2+y, 1/2+z'
 4 '-x, -y, -z'
 5 '-x, 1/2+y, -z'
 6 '1/2+x, 1/2-y, 1/2-z'
 7 '1/2+x, y, 1/2-z'
 8 'x, 1/2-y, z'

# Atomic positions taken from type-defining entry

loop_
 _atom_type_symbol
 Ni
 Si
loop_
 _atom_site_label
 _atom_site_type_symbol
 _atom_site_symmetry_multiplicity
 _atom_site_Wyckoff_symbol
 _atom_site_fract_x
 _atom_site_fract_y
 _atom_site_fract_z
 _atom_site_occupancy
 Ni1 Ni 4 c 0.038 0.25 0.718 1
 Ni2 Ni 4 c 0.174 0.25 0.062 1
 Si1 Si 4 c 0.202 0.25 0.389 1


_exptl_crystal_colour                    ?
_exptl_crystal_density_meas              7.31
_exptl_crystal_density_diffrn            7.33
_cell_measurement_temperature            ?
_cell_measurement_radiation              'X-rays, Cu Ka'
_cell_measurement_wavelength             1.5406
_pd_proc_wavelength                      1.5406
_cell_measurement_reflns_used            ?
_diffrn_ambient_temperature              ?
_diffrn_measurement_device               'automatic diffractometer'
_diffrn_measurement_device_type          ?
_diffrn_radiation_type                   ?
_diffrn_reflns_number                    ?
_exptl_absorpt_coefficient_mu            ?
_exptl_absorpt_correction_type           ?
_computing_structure_solution            ?
_refine_ls_number_parameters             ?
_refine_ls_number_reflns                 ?
_refine_ls_R_factor_gt                   ?
_refine_ls_wR_factor_gt                  ?

# Published diffraction lines

loop_
 _refln_index_h
 _refln_index_k
 _refln_index_l
 _refln_d_spacing
 _refln_intensity_meas
 1 0 1 3.304 8.9
 2 1 0 2.889 7.6
 1 1 1 2.757 13.2
 2 1 1 2.283 27.9
 3 1 0 2.132 20.2
 0 2 1 2.079 31.1
 2 2 0 2.043 21.6
 3 0 1 1.993 100.0
 0 0 2 1.866 50.2
 3 1 1 1.851 22.5
 3 2 0 1.716 12.0
 4 1 0 1.667 5.5
 1 3 0 1.625 5.8
 4 1 1 1.522 5.8
 4 2 0 1.444 5.5
 3 1 2 1.404 11.5
 2 2 2 1.378 11.9
 5 1 0 1.361 7.1
 3 2 2 1.263 8.5
 4 3 1 1.154 7.6

# End of data set 1010986

File: binary M-X CIF/1013018.cif
##############################################################################
#                                                                            #
# Ni-Si            # Ni2Si rt                                      # 1013018 #
#                                                                            #
##############################################################################
#                                                                            #
#                           Pearson's Crystal Data                           #
#      Crystal Structure Database for Inorganic Compounds (on DVD)           #
#                              Release 2022/23                               #
#                  Editors: Pierre Villars and Karin Cenzual                 #
#                                                                            #
#   Copyright (c) ASM International & Material Phases Data System (MPDS),    #
# Switzerland & National Institute for Materials Science (NIMS), Japan, 2022 #
#                   All rights reserved. Version 2022.07                     #
#                                                                            #
#   This copy of Pearson's Crystal Data is licensed to:                      #
#   University of Alberta, Chemistry Department, 1-5 Installations License         #
#                                                                            #
##############################################################################

data_1013018
_audit_creation_date                     2023-07-09
_audit_creation_method
;
Pearson's Crystal Data browser
;
#_database_code_PCD                      1013018
_database_code_PDF                       ?

# Entry summary

_chemical_formula_structural             'Ni~2~ Si'
_chemical_formula_sum                    'Ni2 Si'
_chemical_name_mineral                   ?
_chemical_compound_source                ?
_chemical_name_structure_type            Co~2~Si-b,oP12,62
_chemical_formula_weight                 145.5
_chemical_melting_point                  1499

# Bibliographic data

_publ_section_title
;
The Al-Ni-Si phase diagram. Part II: phase equilibria between 33.3 and 66.7 at.% Ni
;
_journal_coden_ASTM                      IERME5
_journal_name_full                       Intermetallics
_journal_year                            2004
_journal_volume                          12
_journal_page_first                      545
_journal_page_last                       554
_journal_language                        English
loop_
 _publ_author_name
 _publ_author_address
'Richter K.W.'
;
Vienna University
Institut fur Anorganische Chemie
Vienna
Austria
;
'Chandrasekaran K.S.'
;
Vienna University
Institut fur Anorganische Chemie
Vienna
Austria
;
'Ipser H.'
;
Vienna University
Institut fur Anorganische Chemie
Vienna
Austria
;

# Standardized crystallographic data

_cell_length_a                           5
_cell_length_b                           3.73
_cell_length_c                           7.07
_cell_angle_alpha                        90
_cell_angle_beta                         90
_cell_angle_gamma                        90
_cell_volume                             131.9
_cell_formula_units_Z                    4
_space_group_IT_number                   62
_space_group_name_H-M_alt                'P n m a'
loop_
 _space_group_symop_id
 _space_group_symop_operation_xyz
 1 'x, y, z'
 2 '1/2-x, -y, 1/2+z'
 3 '1/2-x, 1/2+y, 1/2+z'
 4 '-x, -y, -z'
 5 '-x, 1/2+y, -z'
 6 '1/2+x, 1/2-y, 1/2-z'
 7 '1/2+x, y, 1/2-z'
 8 'x, 1/2-y, z'

# Atomic positions taken from type-defining entry

loop_
 _atom_type_symbol
 Ni
 Si
loop_
 _atom_site_label
 _atom_site_type_symbol
 _atom_site_symmetry_multiplicity
 _atom_site_Wyckoff_symbol
 _atom_site_fract_x
 _atom_site_fract_y
 _atom_site_fract_z
 _atom_site_occupancy
 Ni1 Ni 4 c 0.038 0.25 0.718 1
 Ni2 Ni 4 c 0.174 0.25 0.062 1
 Si1 Si 4 c 0.202 0.25 0.389 1


_exptl_crystal_colour                    ?
_exptl_crystal_density_meas              ?
_exptl_crystal_density_diffrn            7.33
_cell_measurement_temperature            ?
_cell_measurement_radiation              'X-rays, Cu Ka'
_cell_measurement_reflns_used            ?
_diffrn_ambient_temperature              ?
_diffrn_measurement_device               'automatic diffractometer'
_diffrn_measurement_device_type          ?
_diffrn_radiation_type                   ?
_diffrn_reflns_number                    ?
_exptl_absorpt_coefficient_mu            ?
_exptl_absorpt_correction_type           ?
_computing_structure_solution            ?
_refine_ls_number_parameters             ?
_refine_ls_number_reflns                 ?
_refine_ls_R_factor_gt                   ?
_refine_ls_wR_factor_gt                  ?

# End of data set 1013018

File: binary M-X CIF/1013047.cif
##############################################################################
#                                                                            #
# Fe-Ge            # Fe2Ge3 rt                                     # 1013047 #
#                                                                            #
##############################################################################
#                                                                            #
#                           Pearson's Crystal Data                           #
#      Crystal Structure Database for Inorganic Compounds (on DVD)           #
#                              Release 2022/23                               #
#                  Editors: Pierre Villars and Karin Cenzual                 #
#                                                                            #
#   Copyright (c) ASM International & Material Phases Data System (MPDS),    #
# Switzerland & National Institute for Materials Science (NIMS), Japan, 2022 #
#                   All rights reserved. Version 2022.07                     #
#                                                                            #
#   This copy of Pearson's Crystal Data is licensed to:                      #
#   University of Alberta, Chemistry Department, 1-5 Installations License         #
#                                                                            #
##############################################################################

data_1013047
_audit_creation_date                     2023-07-09
_audit_creation_method
;
Pearson's Crystal Data browser
;
#_database_code_PCD                      1013047
_database_code_PDF                       04-018-8051

# Entry summary

_chemical_formula_structural             'Fe~2~ Ge~3~'
_chemical_formula_sum                    'Fe2 Ge3'
_chemical_name_mineral                   ?
_chemical_compound_source                ?
_chemical_name_structure_type            Ru~2~Sn~3~,tP20,116
_chemical_formula_weight                 329.5

# Bibliographic data

_publ_section_title
'New equilibrium phase in the Fe-Ge system obtained by mechanical alloying'   
_journal_coden_ASTM                      IERME5
_journal_name_full                       Intermetallics
_journal_year                            2000
_journal_volume                          8
_journal_page_first                      451
_journal_page_last                       452
_journal_language                        English
loop_
 _publ_author_name
 _publ_author_address
'Gerasimov K.B.'
;
Russian Academy of Sciences (RAS)
Institute of Solid State Chemistry
Novosibirsk
Russia
;
'Pavlov S.V.'
;
Russian Academy of Sciences (RAS)
Institute of Solid State Chemistry
Novosibirsk
Russia
;

# Standardized crystallographic data

_cell_length_a                           5.59
_cell_length_b                           5.59
_cell_length_c                           8.92
_cell_angle_alpha                        90
_cell_angle_beta                         90
_cell_angle_gamma                        90
_cell_volume                             278.7
_cell_formula_units_Z                    4
_space_group_IT_number                   116
_space_group_name_H-M_alt                'P -4 c 2'
loop_
 _space_group_symop_id
 _space_group_symop_operation_xyz
 1 'x, y, z'
 2 '-x, -y, z'
 3 '-x, y, 1/2+z'
 4 '-y, -x, 1/2-z'
 5 '-y, x, -z'
 6 'x, -y, 1/2+z'
 7 'y, -x, -z'
 8 'y, x, 1/2-z'

# Atomic positions taken from type-defining entry

loop_
 _atom_type_symbol
 Ge
 Fe
loop_
 _atom_site_label
 _atom_site_type_symbol
 _atom_site_symmetry_multiplicity
 _atom_site_Wyckoff_symbol
 _atom_site_fract_x
 _atom_site_fract_y
 _atom_site_fract_z
 _atom_site_occupancy
 Ge1 Ge 8 j 0.655 0.216 0.083 1
 Fe1 Fe 4 i 0 0.5 0.125 1
 Ge2 Ge 4 e 0.177 0.177 0.25 1
 Fe2 Fe 2 c 0 0 0 1
 Fe3 Fe 2 b 0.5 0.5 0.25 1


_exptl_crystal_colour                    ?
_exptl_crystal_density_meas              ?
_exptl_crystal_density_diffrn            7.85
_cell_measurement_temperature            ?
_cell_measurement_radiation              'X-rays, Cu Ka'
_cell_measurement_reflns_used            ?
_diffrn_ambient_temperature              ?
_diffrn_measurement_device               'automatic diffractometer'
_diffrn_measurement_device_type          ?
_diffrn_radiation_type                   ?
_diffrn_reflns_number                    ?
_exptl_absorpt_coefficient_mu            ?
_exptl_absorpt_correction_type           ?
_computing_structure_solution            ?
_refine_ls_number_parameters             ?
_refine_ls_number_reflns                 ?
_refine_ls_R_factor_gt                   ?
_refine_ls_wR_factor_gt                  ?

# End of data set 1013047

File: binary M-X CIF/1013154.cif
##############################################################################
#                                                                            #
# Pt-Sn            # PtSn4                                         # 1013154 #
#                                                                            #
##############################################################################
#                                                                            #
#                           Pearson's Crystal Data                           #
#      Crystal Structure Database for Inorganic Compounds (on DVD)           #
#                              Release 2022/23                               #
#                  Editors: Pierre Villars and Karin Cenzual                 #
#                                                                            #
#   Copyright (c) ASM International & Material Phases Data System (MPDS),    #
# Switzerland & National Institute for Materials Science (NIMS), Japan, 2022 #
#                   All rights reserved. Version 2022.07                     #
#                                                                            #
#   This copy of Pearson's Crystal Data is licensed to:                      #
#   University of Alberta, Chemistry Department, 1-5 Installations License         #
#                                                                            #
##############################################################################

data_1013154
_audit_creation_date                     2023-07-09
_audit_creation_method
;
Pearson's Crystal Data browser
;
#_database_code_PCD                      1013154
_database_code_PDF                       ?

# Entry summary

_chemical_formula_structural             'Pt Sn~4~'
_chemical_formula_sum                    'Pt Sn4'
_chemical_name_mineral                   ?
_chemical_compound_source                ?
_chemical_name_structure_type            PtSn~4~,oS20,68
_chemical_formula_weight                 669.8
_chemical_melting_point                  795

# Bibliographic data

_publ_section_title
'The tin-rich part of the Au-Pt-Sn system'                                    
_journal_coden_ASTM                      JALCEU
_journal_name_full                       'J. Alloys Compd.'
_journal_year                            2001
_journal_volume                          314
_journal_page_first                      92
_journal_page_last                       95
_journal_language                        English
loop_
 _publ_author_name
 _publ_author_address
'Neumann Torgersen A.'
;
Oslo University (UiO)
Department of Chemistry
Oslo
Norway
;
'Offernes L.'
;
Oslo University (UiO)
Department of Chemistry
Oslo
Norway
;
'Kjekshus A.'
;
Oslo University (UiO)
Department of Chemistry
Oslo
Norway
;
'Olsen A.'
;
Oslo University (UiO)
Department of Physics
Oslo
Norway
;

# Standardized crystallographic data

_cell_length_a                           6.43
_cell_length_b                           11.349
_cell_length_c                           6.376
_cell_angle_alpha                        90
_cell_angle_beta                         90
_cell_angle_gamma                        90
_cell_volume                             465.3
_cell_formula_units_Z                    4
_space_group_IT_number                   68
_space_group_name_H-M_alt                'C c c e (origin choice 2)'
loop_
 _space_group_symop_id
 _space_group_symop_operation_xyz
 1 'x, y, z'
 2 '-x, 1/2-y, z'
 3 '-x, -y, -z'
 4 '-x, 1/2+y, 1/2+z'
 5 '-x, y, 1/2-z'
 6 'x, 1/2-y, 1/2-z'
 7 'x, -y, 1/2+z'
 8 'x, 1/2+y, -z'
 9 '1/2+x, 1/2+y, z'
 10 '1/2-x, 1-y, z'
 11 '1/2-x, 1/2-y, -z'
 12 '1/2-x, 1+y, 1/2+z'
 13 '1/2-x, 1/2+y, 1/2-z'
 14 '1/2+x, 1-y, 1/2-z'
 15 '1/2+x, 1/2-y, 1/2+z'
 16 '1/2+x, 1+y, -z'

# Atomic positions taken from type-defining entry

loop_
 _atom_type_symbol
 Sn
 Pt
loop_
 _atom_site_label
 _atom_site_type_symbol
 _atom_site_symmetry_multiplicity
 _atom_site_Wyckoff_symbol
 _atom_site_fract_x
 _atom_site_fract_y
 _atom_site_fract_z
 _atom_site_occupancy
 Sn1 Sn 16 i 0.327 0.125 0.077 1
 Pt1 Pt 4 a 0 0.25 0.25 1


_exptl_crystal_colour                    ?
_exptl_crystal_density_meas              ?
_exptl_crystal_density_diffrn            9.56
_cell_measurement_temperature            ?
_cell_measurement_radiation              'X-rays, Cu Ka1'
_cell_measurement_reflns_used            ?
_diffrn_ambient_temperature              ?
_diffrn_measurement_device               'Guinier-Haegg film'
_diffrn_measurement_device_type          ?
_diffrn_radiation_type                   ?
_diffrn_reflns_number                    ?
_exptl_absorpt_coefficient_mu            ?
_exptl_absorpt_correction_type           ?
_computing_structure_solution            ?
_refine_ls_number_parameters             ?
_refine_ls_number_reflns                 ?
_refine_ls_R_factor_gt                   ?
_refine_ls_wR_factor_gt                  ?

# End of data set 1013154

File: binary M-X CIF/1024546.cif
##############################################################################
#                                                                            #
# Ni-Si            # NiSi rt                                       # 1024546 #
#                                                                            #
##############################################################################
#                                                                            #
#                           Pearson's Crystal Data                           #
#      Crystal Structure Database for Inorganic Compounds (on DVD)           #
#                              Release 2022/23                               #
#                  Editors: Pierre Villars and Karin Cenzual                 #
#                                                                            #
#   Copyright (c) ASM International & Material Phases Data System (MPDS),    #
# Switzerland & National Institute for Materials Science (NIMS), Japan, 2022 #
#                   All rights reserved. Version 2022.07                     #
#                                                                            #
#   This copy of Pearson's Crystal Data is licensed to:                      #
#   University of Alberta, Chemistry Department, 1-5 Installations License         #
#                                                                            #
##############################################################################

data_1024546
_audit_creation_date                     2023-07-09
_audit_creation_method
;
Pearson's Crystal Data browser
;
#_database_code_PCD                      1024546
_database_code_PDF                       04-019-9445

# Entry summary

_chemical_formula_structural             'Ni Si'
_chemical_formula_sum                    'Ni Si'
_chemical_name_mineral                   ?
_chemical_compound_source                ?
_chemical_name_structure_type            NiSi,oP4,59
_chemical_formula_weight                 86.8

# Bibliographic data

_publ_section_title
;
High-pressure phase transitions and equations of state in NiSi. III. A new high-pressure phase of NiSi
;
_journal_coden_ASTM                      JACGAR
_journal_name_full                       'J. Appl. Crystallogr.'
_journal_year                            2013
_journal_volume                          46
_journal_page_first                      14
_journal_page_last                       24
_journal_language                        English
loop_
 _publ_author_name
 _publ_author_address
'Wood I.G.'
;
University College London (UCL)
Department of Earth Sciences
London
United Kingdom
;
'Ahmed J.'
;
University College London (UCL)
Department of Earth Sciences
London
United Kingdom
;
'Dobson D.P.'
;
University College London (UCL)
Department of Earth Sciences
London
United Kingdom
;
'Vocadlo L.'
;
University College London (UCL)
Department of Earth Sciences
London
United Kingdom
;

# Standardized crystallographic data

_cell_length_a                           3.0266
_cell_length_b                           3.2735
_cell_length_c                           4.6978
_cell_angle_alpha                        90
_cell_angle_beta                         90
_cell_angle_gamma                        90
_cell_volume                             46.5
_cell_formula_units_Z                    2
_space_group_IT_number                   59
_space_group_name_H-M_alt                'P m m n (origin choice 2)'
loop_
 _space_group_symop_id
 _space_group_symop_operation_xyz
 1 'x, y, z'
 2 '1/2-x, 1/2-y, z'
 3 '1/2-x, y, z'
 4 '-x, -y, -z'
 5 '-x, 1/2+y, -z'
 6 '1/2+x, -y, -z'
 7 '1/2+x, 1/2+y, -z'
 8 'x, 1/2-y, z'
loop_
 _atom_type_symbol
 Si
 Ni
loop_
 _atom_site_label
 _atom_site_type_symbol
 _atom_site_symmetry_multiplicity
 _atom_site_Wyckoff_symbol
 _atom_site_fract_x
 _atom_site_fract_y
 _atom_site_fract_z
 _atom_site_occupancy
 Si Si 2 a 0.25 0.25 0.1577 1
 Ni Ni 2 a 0.25 0.25 0.6558 1


_exptl_crystal_colour                    ?
_exptl_crystal_density_meas              ?
_exptl_crystal_density_diffrn            6.19
_cell_measurement_temperature            ?
_cell_measurement_radiation              ?
_cell_measurement_reflns_used            ?
_diffrn_ambient_temperature              ?
_diffrn_measurement_device               'automatic diffractometer'
_diffrn_measurement_device_type
;
PANalytical X'Pert PRO MPD
;
_diffrn_radiation_type                   'X-rays, Co Ka1'
_diffrn_reflns_number                    ?
_diffrn_reflns_theta_min                 5
_diffrn_reflns_theta_max                 56.5
_pd_proc_2theta_range_min                10
_pd_proc_2theta_range_max                113
_exptl_absorpt_coefficient_mu            ?
_exptl_absorpt_correction_type           ?
_computing_structure_solution            'direct methods'
_refine_ls_number_parameters             ?
_refine_ls_number_reflns                 ?
_refine_ls_R_factor_gt                   ?
_refine_ls_wR_factor_gt                  ?
_pd_proc_ls_proof_R_factor               0.063
_pd_proc_ls_proof_wR_factor              0.087
_refine_ls_R_I_factor                    ?

# End of data set 1024546
