Repository: bobleesj/cif-filter-copy

## Overview
This Python toolkit provides a set of tools for processing Crystallographic Information File (CIF) files. It allows for moving files based on unsupported formats, unreasonable distances, and specific tags, copying files based on atomic occupancy and mixing, retrieving file information, and checking CIF folder content against an Excel file.

When you run `python main.py`, a prompt below will appear. 
```
Welcome! Please choose an option to proceed:
[1] Move files based on unsupported CIF format
[2] Move files based on unreasonable distance
[3] Move files based on tags
[4] Move files based on supercell atom count
[5] Copy files based on atomic occupancy and mixing

File: binary M-X CIF/1121940.cif
##############################################################################
#                                                                            #
# Ga-Ir            # Ir2Ga9                                        # 1121940 #
#                                                                            #
##############################################################################
#                                                                            #
#                           Pearson's Crystal Data                           #
#      Crystal Structure Database for Inorganic Compounds (on DVD)           #
#                              Release 2022/23                               #
#                  Editors: Pierre Villars and Karin Cenzual                 #
#                                                                            #
#   Copyright (c) ASM International & Material Phases Data System (MPDS),    #
# Switzerland & National Institute for Materials Science (NIMS), Japan, 2022 #
#                   All rights reserved. Version 2022.07                     #
#                                                                            #
#   This copy of Pearson's Crystal Data is licensed to:                      #
#   University of Alberta, Chemistry Department, 1-5 Installations License         #
#                                                                            #
##############################################################################

data_1121940
_audit_creation_date                     2023-07-09
_audit_creation_method
;
Pearson's Crystal Data browser
;
#_database_code_PCD                      1121940
_database_code_PDF                       04-011-7688

# Entry summary

_chemical_formula_structural             'Ir~2~ Ga~9~'
_chemical_formula_sum                    'Ga9 Ir2'
_chemical_name_mineral                   ?
_chemical_compound_source                ?
_chemical_name_structure_type            Rh~2~Ga~9~,mP22,7
_chemical_formula_weight                 1011.9

# Bibliographic data

_publ_section_title
'The Co~2~Al~9~ Structure Type Revisited'                                     
_journal_coden_ASTM                      ZAACAB
_journal_name_full                       'Z. Anorg. Allg. Chem.'
_journal_year                            2005
_journal_volume                          631
_journal_page_first                      534
_journal_page_last                       541
_journal_language                        English
loop_
 _publ_author_name
 _publ_author_address
'Bostrom M.'
;
Max Planck Society (MPG)
Max Planck Institut (MPI) fur Chemische Physik Fester Stoffe
Dresden
Germany
;
'Rosner H.'
;
Max Planck Society (MPG)
Max Planck Institut (MPI) fur Chemische Physik Fester Stoffe
Dresden
Germany
;
'Prots Y.M.'
;
Max Planck Society (MPG)
Max Planck Institut (MPI) fur Chemische Physik Fester Stoffe
Dresden
Germany
;
'Burkhardt U.'
;
Max Planck Society (MPG)
Max Planck Institut (MPI) fur Chemische Physik Fester Stoffe
Dresden
Germany
;
'Grin Y.'
;
Max Planck Society (MPG)
Max Planck Institut (MPI) fur Chemische Physik Fester Stoffe
Dresden
Germany
;

# Standardized crystallographic data

_cell_length_a                           6.4329
_cell_length_b                           6.4099
_cell_length_c                           8.8068
_cell_angle_alpha                        90
_cell_angle_beta                         93.464
_cell_angle_gamma                        90
_cell_volume                             362.48
_cell_formula_units_Z                    2
_space_group_IT_number                   7
_space_group_name_H-M_alt                'P 1 c 1'
loop_
 _space_group_symop_id
 _space_group_symop_operation_xyz
 1 'x, y, z'
 2 'x, -y, 1/2+z'
loop_
 _atom_type_symbol
 Ga
 Ir
loop_
 _atom_site_label
 _atom_site_type_symbol
 _atom_site_symmetry_multiplicity
 _atom_site_Wyckoff_symbol
 _atom_site_fract_x
 _atom_site_fract_y
 _atom_site_fract_z
 _atom_site_occupancy
 Ga3a Ga 2 a 0.0 0.0285 0.0 1
 Ga4a Ga 2 a 0.095 0.6384 0.3223 1
 Ir1a Ir 2 a 0.1536 0.3752 0.1108 1
 Ga2a Ga 2 a 0.2799 0.0544 0.2792 1
 Ga1a Ga 2 a 0.2932 0.2621 0.5527 1
 Ga1b Ga 2 a 0.4933 0.2365 0.0116 1
 Ga2b Ga 2 a 0.4947 0.4455 0.2867 1
 Ir1b Ir 2 a 0.6329 0.1224 0.44743 1
 Ga4b Ga 2 a 0.6771 0.1573 0.7413 1
 Ga3b Ga 2 a 0.802 0.5434 0.0478 1
 Ga5 Ga 2 a 0.863 0.2415 0.2519 1


_exptl_crystal_colour                    gray
_exptl_crystal_density_meas              ?
_exptl_crystal_density_diffrn            9.27
_cell_measurement_temperature            ?
_cell_measurement_radiation              'X-rays, Co Ka1'
_cell_measurement_wavelength             1.78897
_pd_proc_wavelength                      1.78897
_cell_measurement_reflns_used            ?
_diffrn_ambient_temperature              ?
_diffrn_measurement_device               'automatic diffractometer'
_diffrn_measurement_device_type          'Rigaku AFC7'
_diffrn_radiation_type                   'X-rays, Mo Ka'
_diffrn_radiation_wavelength             0.71069
_diffrn_reflns_number                    3074
_exptl_absorpt_coefficient_mu            69.30
_exptl_absorpt_correction_type           analytical
_computing_structure_solution            'direct methods'
_refine_ls_number_parameters             99
_refine_ls_number_reflns                 1663
_refine_ls_R_factor_gt                   0.026
_refine_ls_wR_factor_gt                  0.038

# End of data set 1121940

File: binary M-X CIF/1128955.cif
##############################################################################
#                                                                            #
# Ni-Sn            # Ni3Sn4 rt                                     # 1128955 #
#                                                                            #
##############################################################################
#                                                                            #
#                           Pearson's Crystal Data                           #
#      Crystal Structure Database for Inorganic Compounds (on DVD)           #
#                              Release 2022/23                               #
#                  Editors: Pierre Villars and Karin Cenzual                 #
#                                                                            #
#   Copyright (c) ASM International & Material Phases Data System (MPDS),    #
# Switzerland & National Institute for Materials Science (NIMS), Japan, 2022 #
#                   All rights reserved. Version 2022.07                     #
#                                                                            #
#   This copy of Pearson's Crystal Data is licensed to:                      #
#   University of Alberta, Chemistry Department, 1-5 Installations License         #
#                                                                            #
##############################################################################

data_1128955
_audit_creation_date                     2023-07-09
_audit_creation_method
;
Pearson's Crystal Data browser
;
#_database_code_PCD                      1128955
_database_code_PDF                       ?

# Entry summary

_chemical_formula_structural             'Ni~3~ Sn~4~'
_chemical_formula_sum                    'Ni3 Sn4'
_chemical_name_mineral                   ?
_chemical_compound_source                ?
_chemical_name_structure_type            Ni~3~Sn~4~,mS14,12
_chemical_formula_weight                 650.9

# Bibliographic data

_publ_section_title
'Interaction of the components in Y-Ni-Sn ternary system at 770 K and 670 K'  
_journal_coden_ASTM                      IERME5
_journal_name_full                       Intermetallics
_journal_year                            2012
_journal_volume                          29
_journal_page_first                      116
_journal_page_last                       122
_journal_language                        English
loop_
 _publ_author_name
 _publ_author_address
'Romaka L.P.'
;
Lviv Ivan Franko National University
Department of Inorganic Chemistry
Lviv
Ukraine
;
'Dovgalyuk Y.'
;
Lviv Ivan Franko National University
Department of Inorganic Chemistry
Lviv
Ukraine
;
'Romaka V.A.'
;
Lviv Polytechnic National University
Department of Materials Engineering and Applied Physics
Lviv
Ukraine
;
'Lototska I.'
;
Lviv Ivan Franko National University
Department of Inorganic Chemistry
Lviv
Ukraine
;
'Stadnyk Y.V.'
;
Lviv Ivan Franko National University
Department of Inorganic Chemistry
Lviv
Ukraine
;

# Standardized crystallographic data

_cell_length_a                           12.229
_cell_length_b                           4.073
_cell_length_c                           5.189
_cell_angle_alpha                        90
_cell_angle_beta                         105.
_cell_angle_gamma                        90
_cell_volume                             249.7
_cell_formula_units_Z                    2
_space_group_IT_number                   12
_space_group_name_H-M_alt                'C 1 2/m 1'
loop_
 _space_group_symop_id
 _space_group_symop_operation_xyz
 1 'x, y, z'
 2 '-x, -y, -z'
 3 '-x, y, -z'
 4 'x, -y, z'
 5 '1/2+x, 1/2+y, z'
 6 '1/2-x, 1/2-y, -z'
 7 '1/2-x, 1/2+y, -z'
 8 '1/2+x, 1/2-y, z'

# Atomic positions taken from type-defining entry

loop_
 _atom_type_symbol
 Sn
 Ni
loop_
 _atom_site_label
 _atom_site_type_symbol
 _atom_site_symmetry_multiplicity
 _atom_site_Wyckoff_symbol
 _atom_site_fract_x
 _atom_site_fract_y
 _atom_site_fract_z
 _atom_site_occupancy
 Sn1 Sn 4 i 0.1718 0 0.8123 1
 Ni1 Ni 4 i 0.2147 0 0.3369 1
 Sn2 Sn 4 i 0.5714 0 0.3136 1
 Ni2 Ni 2 a 0 0 0 1


_exptl_crystal_colour                    ?
_exptl_crystal_density_meas              ?
_exptl_crystal_density_diffrn            8.66
_cell_measurement_temperature            ?
_cell_measurement_radiation              'X-rays, Cu Ka'
_cell_measurement_reflns_used            ?
_diffrn_ambient_temperature              ?
_diffrn_measurement_device               'automatic diffractometer'
_diffrn_measurement_device_type          ?
_diffrn_radiation_type                   ?
_diffrn_reflns_number                    ?
_exptl_absorpt_coefficient_mu            ?
_exptl_absorpt_correction_type           ?
_computing_structure_solution            ?
_refine_ls_number_parameters             ?
_refine_ls_number_reflns                 ?
_refine_ls_R_factor_gt                   ?
_refine_ls_wR_factor_gt                  ?

# End of data set 1128955

File: binary M-X CIF/1141451.cif
##############################################################################
#                                                                            #
# Co-Sb            # CoSb                                          # 1141451 #
#                                                                            #
##############################################################################
#                                                                            #
#                           Pearson's Crystal Data                           #
#      Crystal Structure Database for Inorganic Compounds (on DVD)           #
#                              Release 2022/23                               #
#                  Editors: Pierre Villars and Karin Cenzual                 #
#                                                                            #
#   Copyright (c) ASM International & Material Phases Data System (MPDS),    #
# Switzerland & National Institute for Materials Science (NIMS), Japan, 2022 #
#                   All rights reserved. Version 2022.07                     #
#                                                                            #
#   This copy of Pearson's Crystal Data is licensed to:                      #
#   University of Alberta, Chemistry Department, 1-5 Installations License         #
#                                                                            #
##############################################################################

data_1141451
_audit_creation_date                     2023-07-09
_audit_creation_method
;
Pearson's Crystal Data browser
;
#_database_code_PCD                      1141451
_database_code_PDF                       ?

# Entry summary

_chemical_formula_structural             'Co Sb'
_chemical_formula_sum                    'Co Sb'
_chemical_name_mineral                   ?
_chemical_compound_source                ?
_chemical_name_structure_type            NiAs,hP4,194
_chemical_formula_weight                 180.7

# Bibliographic data

_publ_section_title
;
Peculiarities of thermoelectric half-Heusler phase formation in Zr-Co-Sb ternary system
;
_journal_coden_ASTM                      JALCEU
_journal_name_full                       'J. Alloys Compd.'
_journal_year                            2014
_journal_volume                          585
_journal_page_first                      448
_journal_page_last                       454
_journal_language                        English
loop_
 _publ_author_name
 _publ_author_address
'Romaka V.V.'
;
Lviv Polytechnic National University
Department of Applied Material Science and Materials Engineering
Lviv
Ukraine
;
'Romaka L.P.'
;
Lviv Ivan Franko National University
Department of Inorganic Chemistry
Lviv
Ukraine
;
'Rogl P.'
;
Vienna University
Institut fur Physikalische Chemie
Vienna
Austria
;
'Stadnyk Y.V.'
;
Lviv Ivan Franko National University
Department of Inorganic Chemistry
Lviv
Ukraine
;
'Melnychenko Koblyuk N.O.'
;
Lviv Ivan Franko National University
Department of Inorganic Chemistry
Lviv
Ukraine
;
'Korzh R.O.'
;
Lviv Polytechnic National University
Department of Applied Material Science and Materials Engineering
Lviv
Ukraine
;
'Duriagina Z.'
;
Lviv Polytechnic National University
Department of Applied Material Science and Materials Engineering
Lviv
Ukraine
;
'Horyn A.M.'
;
Lviv Ivan Franko National University
Department of Inorganic Chemistry
Lviv
Ukraine
;

# Standardized crystallographic data

_cell_length_a                           3.897
_cell_length_b                           3.897
_cell_length_c                           5.165
_cell_angle_alpha                        90
_cell_angle_beta                         90
_cell_angle_gamma                        120
_cell_volume                             67.9
_cell_formula_units_Z                    2
_space_group_IT_number                   194
_space_group_name_H-M_alt                'P 63/m m c'
loop_
 _space_group_symop_id
 _space_group_symop_operation_xyz
 1 'x, y, z'
 2 '-x+y, -x, 1/2-z'
 3 '-x+y, -x, z'
 4 '-x+y, y, 1/2-z'
 5 '-x+y, y, z'
 6 '-x, -x+y, -z'
 7 '-x, -x+y, 1/2+z'
 8 '-x, -y, -z'
 9 '-x, -y, 1/2+z'
 10 '-y, -x, 1/2-z'
 11 '-y, -x, z'
 12 '-y, x-y, 1/2-z'
 13 '-y, x-y, z'
 14 'x, x-y, 1/2-z'
 15 'x, x-y, z'
 16 'x, y, 1/2-z'
 17 'x-y, -y, -z'
 18 'x-y, -y, 1/2+z'
 19 'x-y, x, -z'
 20 'x-y, x, 1/2+z'
 21 'y, -x+y, -z'
 22 'y, -x+y, 1/2+z'
 23 'y, x, -z'
 24 'y, x, 1/2+z'
loop_
 _atom_type_symbol
 Sb
 Co
loop_
 _atom_site_label
 _atom_site_type_symbol
 _atom_site_symmetry_multiplicity
 _atom_site_Wyckoff_symbol
 _atom_site_fract_x
 _atom_site_fract_y
 _atom_site_fract_z
 _atom_site_occupancy
 Sb Sb 2 c 0.333333 0.666667 0.25 1
 Co Co 2 a 0 0 0 1


_exptl_crystal_colour                    ?
_exptl_crystal_density_meas              ?
_exptl_crystal_density_diffrn            8.83
_cell_measurement_temperature            ?
_cell_measurement_radiation              'X-rays, Fe Ka'
_cell_measurement_reflns_used            ?
_diffrn_ambient_temperature              ?
_diffrn_measurement_device               'automatic diffractometer'
_diffrn_measurement_device_type          ?
_diffrn_radiation_type                   ?
_diffrn_reflns_number                    ?
_exptl_absorpt_coefficient_mu            ?
_exptl_absorpt_correction_type           ?
_computing_structure_solution            ?
_refine_ls_number_parameters             ?
_refine_ls_number_reflns                 ?
_refine_ls_R_factor_gt                   ?
_refine_ls_wR_factor_gt                  ?

# End of data set 1141451

File: binary M-X CIF/1141452.cif
##############################################################################
#                                                                            #
# Co-Sb            # CoSb2 rt                                      # 1141452 #
#                                                                            #
##############################################################################
#                                                                            #
#                           Pearson's Crystal Data                           #
#      Crystal Structure Database for Inorganic Compounds (on DVD)           #
#                              Release 2022/23                               #
#                  Editors: Pierre Villars and Karin Cenzual                 #
#                                                                            #
#   Copyright (c) ASM International & Material Phases Data System (MPDS),    #
# Switzerland & National Institute for Materials Science (NIMS), Japan, 2022 #
#                   All rights reserved. Version 2022.07                     #
#                                                                            #
#   This copy of Pearson's Crystal Data is licensed to:                      #
#   University of Alberta, Chemistry Department, 1-5 Installations License         #
#                                                                            #
##############################################################################

data_1141452
_audit_creation_date                     2023-07-09
_audit_creation_method
;
Pearson's Crystal Data browser
;
#_database_code_PCD                      1141452
_database_code_PDF                       ?

# Entry summary

_chemical_formula_structural             'Co Sb~2~'
_chemical_formula_sum                    'Co Sb2'
_chemical_name_mineral                   ?
_chemical_compound_source                ?
_chemical_name_structure_type            CoSb~2~,mP12,14
_chemical_formula_weight                 302.4

# Bibliographic data

_publ_section_title
;
Peculiarities of thermoelectric half-Heusler phase formation in Zr-Co-Sb ternary system
;
_journal_coden_ASTM                      JALCEU
_journal_name_full                       'J. Alloys Compd.'
_journal_year                            2014
_journal_volume                          585
_journal_page_first                      448
_journal_page_last                       454
_journal_language                        English
loop_
 _publ_author_name
 _publ_author_address
'Romaka V.V.'
;
Lviv Polytechnic National University
Department of Applied Material Science and Materials Engineering
Lviv
Ukraine
;
'Romaka L.P.'
;
Lviv Ivan Franko National University
Department of Inorganic Chemistry
Lviv
Ukraine
;
'Rogl P.'
;
Vienna University
Institut fur Physikalische Chemie
Vienna
Austria
;
'Stadnyk Y.V.'
;
Lviv Ivan Franko National University
Department of Inorganic Chemistry
Lviv
Ukraine
;
'Melnychenko Koblyuk N.O.'
;
Lviv Ivan Franko National University
Department of Inorganic Chemistry
Lviv
Ukraine
;
'Korzh R.O.'
;
Lviv Polytechnic National University
Department of Applied Material Science and Materials Engineering
Lviv
Ukraine
;
'Duriagina Z.'
;
Lviv Polytechnic National University
Department of Applied Material Science and Materials Engineering
Lviv
Ukraine
;
'Horyn A.M.'
;
Lviv Ivan Franko National University
Department of Inorganic Chemistry
Lviv
Ukraine
;

# Standardized crystallographic data

_cell_length_a                           6.469
_cell_length_b                           6.373
_cell_length_c                           6.509
_cell_angle_alpha                        90
_cell_angle_beta                         117.5
_cell_angle_gamma                        90
_cell_volume                             238
_cell_formula_units_Z                    4
_space_group_IT_number                   14
_space_group_name_H-M_alt                'P 1 21/c 1'
loop_
 _space_group_symop_id
 _space_group_symop_operation_xyz
 1 'x, y, z'
 2 '-x, -y, -z'
 3 '-x, 1/2+y, 1/2-z'
 4 'x, 1/2-y, 1/2+z'

# Atomic positions taken from type-defining entry

loop_
 _atom_type_symbol
 Sb
 Co
loop_
 _atom_site_label
 _atom_site_type_symbol
 _atom_site_symmetry_multiplicity
 _atom_site_Wyckoff_symbol
 _atom_site_fract_x
 _atom_site_fract_y
 _atom_site_fract_z
 _atom_site_occupancy
 Sb1 Sb 4 e 0.1534 0.6431 0.3325 1
 Co1 Co 4 e 0.2299 0.0005 0.2183 1
 Sb2 Sb 4 e 0.3511 0.3607 0.1329 1


_exptl_crystal_colour                    ?
_exptl_crystal_density_meas              ?
_exptl_crystal_density_diffrn            8.44
_cell_measurement_temperature            ?
_cell_measurement_radiation              'X-rays, Fe Ka'
_cell_measurement_reflns_used            ?
_diffrn_ambient_temperature              ?
_diffrn_measurement_device               'automatic diffractometer'
_diffrn_measurement_device_type          ?
_diffrn_radiation_type                   ?
_diffrn_reflns_number                    ?
_exptl_absorpt_coefficient_mu            ?
_exptl_absorpt_correction_type           ?
_computing_structure_solution            ?
_refine_ls_number_parameters             ?
_refine_ls_number_reflns                 ?
_refine_ls_R_factor_gt                   ?
_refine_ls_wR_factor_gt                  ?

# End of data set 1141452

File: binary M-X CIF/1142114.cif
##############################################################################
#                                                                            #
# Pd-Si            # PdSi ht                                       # 1142114 #
#                                                                            #
##############################################################################
#                                                                            #
#                           Pearson's Crystal Data                           #
#      Crystal Structure Database for Inorganic Compounds (on DVD)           #
#                              Release 2022/23                               #
#                  Editors: Pierre Villars and Karin Cenzual                 #
#                                                                            #
#   Copyright (c) ASM International & Material Phases Data System (MPDS),    #
# Switzerland & National Institute for Materials Science (NIMS), Japan, 2022 #
#                   All rights reserved. Version 2022.07                     #
#                                                                            #
#   This copy of Pearson's Crystal Data is licensed to:                      #
#   University of Alberta, Chemistry Department, 1-5 Installations License         #
#                                                                            #
##############################################################################

data_1142114
_audit_creation_date                     2023-07-09
_audit_creation_method
;
Pearson's Crystal Data browser
;
#_database_code_PCD                      1142114
_database_code_PDF                       ?

# Entry summary

_chemical_formula_structural             'Pd Si'
_chemical_formula_sum                    'Pd Si'
_chemical_name_mineral                   ?
_chemical_compound_source                ?
_chemical_name_structure_type            FeAs,oP8,62
_chemical_formula_weight                 134.5

# Bibliographic data

_publ_section_title
;
The Sr-poor part of the Sr-(Pd,Pt)-(Si,Ge) systems: Phase equilibria and crystal structure of ternary phases
;
_journal_coden_ASTM                      JALCEU
_journal_name_full                       'J. Alloys Compd.'
_journal_year                            2015
_journal_volume                          618
_journal_page_first                      656
_journal_page_last                       665
_journal_language                        English
loop_
 _publ_author_name
 _publ_author_address
'Romaka V.V.'
;
Vienna University
Institut fur Physikalische Chemie
Vienna
Austria
;
'Falmbigl M.'
;
Vienna University
Institut fur Physikalische Chemie
Vienna
Austria
;
'Grytsiv A.V.'
;
Vienna University
Institut fur Physikalische Chemie
Vienna
Austria
;
'Rogl P.'
;
Vienna University
Institut fur Physikalische Chemie
Vienna
Austria
;

# Standardized crystallographic data

_cell_length_a                           5.6171
_cell_length_b                           3.381
_cell_length_c                           6.1549
_cell_angle_alpha                        90
_cell_angle_beta                         90
_cell_angle_gamma                        90
_cell_volume                             116.9
_cell_formula_units_Z                    4
_space_group_IT_number                   62
_space_group_name_H-M_alt                'P n m a'
loop_
 _space_group_symop_id
 _space_group_symop_operation_xyz
 1 'x, y, z'
 2 '1/2-x, -y, 1/2+z'
 3 '1/2-x, 1/2+y, 1/2+z'
 4 '-x, -y, -z'
 5 '-x, 1/2+y, -z'
 6 '1/2+x, 1/2-y, 1/2-z'
 7 '1/2+x, y, 1/2-z'
 8 'x, 1/2-y, z'

# Atomic positions taken from type-defining entry

loop_
 _atom_type_symbol
 Pd
 Si
loop_
 _atom_site_label
 _atom_site_type_symbol
 _atom_site_symmetry_multiplicity
 _atom_site_Wyckoff_symbol
 _atom_site_fract_x
 _atom_site_fract_y
 _atom_site_fract_z
 _atom_site_occupancy
 Pd1 Pd 4 c 0.0033 0.25 0.1993 1
 Si1 Si 4 c 0.1992 0.25 0.5773 1


_exptl_crystal_colour                    ?
_exptl_crystal_density_meas              ?
_exptl_crystal_density_diffrn            7.64
_cell_measurement_temperature            ?
_cell_measurement_radiation              'X-rays, Cu Ka1'
_cell_measurement_reflns_used            ?
_diffrn_ambient_temperature              ?
_diffrn_measurement_device               'automatic diffractometer'
_diffrn_measurement_device_type          ?
_diffrn_radiation_type                   ?
_diffrn_reflns_number                    ?
_exptl_absorpt_coefficient_mu            ?
_exptl_absorpt_correction_type           ?
_computing_structure_solution            ?
_refine_ls_number_parameters             ?
_refine_ls_number_reflns                 ?
_refine_ls_R_factor_gt                   ?
_refine_ls_wR_factor_gt                  ?

# End of data set 1142114

File: binary M-X CIF/1142988.cif
##############################################################################
#                                                                            #
# Pd-Sn            # Pd13Sn9                                       # 1142988 #
#                                                                            #
##############################################################################
#                                                                            #
#                           Pearson's Crystal Data                           #
#      Crystal Structure Database for Inorganic Compounds (on DVD)           #
#                              Release 2022/23                               #
#                  Editors: Pierre Villars and Karin Cenzual                 #
#                                                                            #
#   Copyright (c) ASM International & Material Phases Data System (MPDS),    #
# Switzerland & National Institute for Materials Science (NIMS), Japan, 2022 #
#                   All rights reserved. Version 2022.07                     #
#                                                                            #
#   This copy of Pearson's Crystal Data is licensed to:                      #
#   University of Alberta, Chemistry Department, 1-5 Installations License         #
#                                                                            #
##############################################################################

data_1142988
_audit_creation_date                     2023-07-09
_audit_creation_method
;
Pearson's Crystal Data browser
;
#_database_code_PCD                      1142988
_database_code_PDF                       04-022-0117

# Entry summary

_chemical_formula_structural             'Pd~13.38~ Sn~8.62~'
_chemical_formula_sum                    'Pd13.37 Sn8.63'
_chemical_name_mineral                   ?
_chemical_compound_source                ?
_chemical_name_structure_type            Pd~13~Sn~9~,hP66,152
_chemical_formula_weight                 2446.7

# Bibliographic data

_publ_section_title
'"Pd~20~Sn~13~" revisited: Crystal structure of Pd~6.69~Sn~4.31~'             
_journal_coden_ASTM                      ACSECI
_journal_name_full                       'Acta Crystallogr. E'
_journal_year                            2015
_journal_volume                          71
_journal_page_first                      807
_journal_page_last                       809
_journal_language                        English
loop_
 _publ_author_name
 _publ_author_address
'Klein W.'
;
Munich Technical University (TUM)
Department of Chemistry
Munich-Garching
Germany
;
'Jin H.'
;
Munich Technical University (TUM)
Department of Chemistry
Munich-Garching
Germany
;
'Hlukhyy V.H.'
;
Munich Technical University (TUM)
Department of Chemistry
Munich-Garching
Germany
;
'Fassler T.F.'
;
Munich Technical University (TUM)
Department of Chemistry
Munich-Garching
Germany
;

# Standardized crystallographic data

_cell_length_a                           8.7757
_cell_length_b                           8.7757
_cell_length_c                           16.9004
_cell_angle_alpha                        90
_cell_angle_beta                         90
_cell_angle_gamma                        120
_cell_volume                             1127.17
_cell_formula_units_Z                    3
_space_group_IT_number                   152
_space_group_name_H-M_alt                'P 31 2 1'
loop_
 _space_group_symop_id
 _space_group_symop_operation_xyz
 1 'x, y, z'
 2 '-x+y, -x, -1/3+z'
 3 '-x, -x+y, 1/3-z'
 4 '-y, x-y, 1/3+z'
 5 'x-y, -y, -1/3-z'
 6 'y, x, -z'
loop_
 _atom_type_symbol
 Pd
 Sn
loop_
 _atom_site_label
 _atom_site_type_symbol
 _atom_site_symmetry_multiplicity
 _atom_site_Wyckoff_symbol
 _atom_site_fract_x
 _atom_site_fract_y
 _atom_site_fract_z
 _atom_site_occupancy
 Pd4 Pd 6 c 0.0031 0.5072 0.33012 1
 Sn5 Sn 6 c 0.11469 0.3104 0.41138 1
 Pd8 Pd 6 c 0.1583 0.3394 0.24809 1
 Sn2 Sn 6 c 0.19443 0.3048 0.08382 1
 Pd6 Pd 6 c 0.3171 0.6556 0.08761 1
 Pd7 Pd 6 c 0.341 0.17961 0.42441 1
 Sn4 Sn 6 c 0.33617 0.16829 0.25524 1
 Pd5 Pd 6 c 0.5002 -0.0035 0.16575 1
 Sn3 Sn 6 c 0.613 0.303 0.07836 1
 Sn1,Pd9A Sn 3 b 0.4997 0 0.833333 0.63(4)
 Sn1,Pd9B Pd 3 b 0.4997 0 0.833333 0.37(4)
 Pd3 Pd 3 b 0.999 0 0.833333 1
 Pd1 Pd 3 a 0.0002 0 0.333333 1
 Pd2 Pd 3 a 0.501 0 0.333333 1


_exptl_crystal_colour                    black
_exptl_crystal_density_meas              ?
_exptl_crystal_density_diffrn            10.81
_cell_measurement_temperature            150
_cell_measurement_radiation              'X-rays, Mo Ka'
_cell_measurement_wavelength             0.71073
_cell_measurement_reflns_used            ?
_diffrn_ambient_temperature              150
_diffrn_measurement_device               'automatic diffractometer'
_diffrn_measurement_device_type          'Oxford Diffraction Xcalibur 3'
_diffrn_radiation_type                   'X-rays, Mo Ka'
_diffrn_radiation_wavelength             0.71073
_diffrn_reflns_number                    20534
_diffrn_reflns_theta_min                 2.94
_diffrn_reflns_theta_max                 32.78
_exptl_absorpt_coefficient_mu            29.544
_exptl_absorpt_correction_type           semi-empirical
_computing_structure_solution            'direct methods, Fourier synthesis'
_refine_ls_number_parameters             104
_refine_ls_number_reflns                 2001
_refine_ls_R_factor_gt                   0.0276
_refine_ls_wR_factor_gt                  0.0714

# End of data set 1142988

File: binary M-X CIF/1150686.cif
##############################################################################
#                                                                            #
# Ir-Si            # IrSi hp                                       # 1150686 #
#                                                                            #
##############################################################################
#                                                                            #
#                           Pearson's Crystal Data                           #
#      Crystal Structure Database for Inorganic Compounds (on DVD)           #
#                              Release 2022/23                               #
#                  Editors: Pierre Villars and Karin Cenzual                 #
#                                                                            #
#   Copyright (c) ASM International & Material Phases Data System (MPDS),    #
# Switzerland & National Institute for Materials Science (NIMS), Japan, 2022 #
#                   All rights reserved. Version 2022.07                     #
#                                                                            #
#   This copy of Pearson's Crystal Data is licensed to:                      #
#   University of Alberta, Chemistry Department, 1-5 Installations License         #
#                                                                            #
##############################################################################

data_1150686
_audit_creation_date                     2023-07-09
_audit_creation_method
;
Pearson's Crystal Data browser
;
#_database_code_PCD                      1150686
_database_code_PDF                       ?

# Entry summary

_chemical_formula_structural             'Ir Si'
_chemical_formula_sum                    'Ir Si'
_chemical_name_mineral                   ?
_chemical_compound_source                ?
_chemical_name_structure_type            RhSi,mP8,14
_chemical_formula_weight                 220.3

# Bibliographic data

_publ_section_title
;
Monoclinic semimetal IrSi synthesized under high pressure above 25 GPa: Crystal structure, electronic, and magnetic properties
;
_journal_coden_ASTM                      PRMHBS
_journal_name_full                       'Phys. Rev. Mater.'
_journal_year                            2020
_journal_volume                          4
_journal_page_first                      1
_journal_page_last                       5
_journal_language                        English
loop_
 _publ_author_name
 _publ_author_address
'Fujishiro Y.'
;
Tokyo University
Department of Applied Physics
Bunkyo / Tokyo
Japan
;
'Tokura Y.'
;
Tokyo University
Department of Applied Physics
Bunkyo / Tokyo
Japan
;
'Kanazawa N.'
;
Tokyo University
Department of Applied Physics
Bunkyo / Tokyo
Japan
;
'Shinmei T.'
;
Ehime University
Geodynamics Research Center (GRC)
Matsuyama / Ehime
Japan
;
'Nishi M.'
;
Ehime University
Geodynamics Research Center (GRC)
Matsuyama / Ehime
Japan
;
'Nakajima T.'
;
Tokyo University
Department of Applied Physics
Bunkyo / Tokyo
Japan
;
'Arima T.'
;
Tokyo University
Department of Advanced Materials Science
Kashiwa / Chiba
Japan
;
'Hashizume D.'
;
Institute of Physical and Chemical Research (RIKEN)
Center for Emergent Matter Science (CEMS)
Wako / Saitama
Japan
;
'Bahramy M.S.'
;
Tokyo University
Department of Applied Physics
Bunkyo / Tokyo
Japan
;
'Irifune T.'
;
Ehime University
Geodynamics Research Center (GRC)
Matsuyama / Ehime
Japan
;

# Standardized crystallographic data

_cell_length_a                           4.6115
_cell_length_b                           4.5385
_cell_length_c                           5.6962
_cell_angle_alpha                        90
_cell_angle_beta                         114.051
_cell_angle_gamma                        90
_cell_volume                             108.87
_cell_formula_units_Z                    4
_space_group_IT_number                   14
_space_group_name_H-M_alt                'P 1 21/c 1'
loop_
 _space_group_symop_id
 _space_group_symop_operation_xyz
 1 'x, y, z'
 2 '-x, -y, -z'
 3 '-x, 1/2+y, 1/2-z'
 4 'x, 1/2-y, 1/2+z'
loop_
 _atom_type_symbol
 Ir
 Si
loop_
 _atom_site_label
 _atom_site_type_symbol
 _atom_site_symmetry_multiplicity
 _atom_site_Wyckoff_symbol
 _atom_site_fract_x
 _atom_site_fract_y
 _atom_site_fract_z
 _atom_site_occupancy
 Ir Ir 4 e 0.2963 0.1397 0.1297 1
 Si Si 4 e 0.791 0.3603 0.0489 1


_exptl_crystal_colour                    ?
_exptl_crystal_density_meas              ?
_exptl_crystal_density_diffrn            13.44
_cell_measurement_temperature            ?
_cell_measurement_radiation              'X-rays, Cu Ka1'
_cell_measurement_wavelength             1.54054
_pd_proc_wavelength                      1.54054
_cell_measurement_reflns_used            ?
_diffrn_ambient_temperature              ?
_diffrn_measurement_device               'automatic diffractometer'
_diffrn_measurement_device_type          'Rigaku SmartLab'
_diffrn_radiation_type                   'X-rays, Cu Ka1'
_diffrn_radiation_wavelength             1.54054
_diffrn_reflns_number                    ?
_exptl_absorpt_coefficient_mu            ?
_exptl_absorpt_correction_type           ?
_computing_structure_solution            'starting values from the literature'
_refine_ls_number_parameters             ?
_refine_ls_number_reflns                 ?
_refine_ls_R_factor_gt                   ?
_refine_ls_wR_factor_gt                  ?
_pd_proc_ls_proof_R_factor               ?
_pd_proc_ls_proof_wR_factor              0.0142
_refine_ls_R_I_factor                    0.0262

# End of data set 1150686

File: binary M-X CIF/1200657.cif
##############################################################################
#                                                                            #
# Ni-Sn            # Ni1.5Sn ht                                    # 1200657 #
#                                                                            #
##############################################################################
#                                                                            #
#                           Pearson's Crystal Data                           #
#      Crystal Structure Database for Inorganic Compounds (on DVD)           #
#                              Release 2022/23                               #
#                  Editors: Pierre Villars and Karin Cenzual                 #
#                                                                            #
#   Copyright (c) ASM International & Material Phases Data System (MPDS),    #
# Switzerland & National Institute for Materials Science (NIMS), Japan, 2022 #
#                   All rights reserved. Version 2022.07                     #
#                                                                            #
#   This copy of Pearson's Crystal Data is licensed to:                      #
#   University of Alberta, Chemistry Department, 1-5 Installations License         #
#                                                                            #
##############################################################################

data_1200657
_audit_creation_date                     2023-07-09
_audit_creation_method
;
Pearson's Crystal Data browser
;
#_database_code_PCD                      1200657
_database_code_PDF                       04-016-8768

# Entry summary

_chemical_formula_structural             'Ni~1.63~ Sn'
_chemical_formula_sum                    'Ni1.61 Sn'
_chemical_name_mineral                   ?
_chemical_compound_source                ?
_chemical_name_structure_type            Co~1.75~Ge,hP6,194
_chemical_formula_weight                 214.4

# Bibliographic data

_publ_section_title
;
Static atomic displacements of Sn in disordered NiAs/Ni~2~In type HT-Ni~1+d~Sn
;
_journal_coden_ASTM                      JSSCBI
_journal_name_full                       'J. Solid State Chem.'
_journal_year                            2004
_journal_volume                          177
_journal_page_first                      936
_journal_page_last                       945
_journal_language                        English
loop_
 _publ_author_name
 _publ_author_address
'Leineweber A.'
;
Max Planck Society (MPG)
Max Planck Institut (MPI) fur Metallforschung
Stuttgart
Germany
;
'Oeckler O.'
;
Max Planck Society (MPG)
Max Planck Institut (MPI) fur Festkorperforschung
Stuttgart
Germany
;
'Zachwieja U.'
;
TU Dortmund University
Fachbereich Anorganische Chemie
Dortmund
Germany
;

# Standardized crystallographic data

_cell_length_a                           4.1373
_cell_length_b                           4.1373
_cell_length_c                           5.205
_cell_angle_alpha                        90
_cell_angle_beta                         90
_cell_angle_gamma                        120
_cell_volume                             77.2
_cell_formula_units_Z                    2
_space_group_IT_number                   194
_space_group_name_H-M_alt                'P 63/m m c'
loop_
 _space_group_symop_id
 _space_group_symop_operation_xyz
 1 'x, y, z'
 2 '-x+y, -x, 1/2-z'
 3 '-x+y, -x, z'
 4 '-x+y, y, 1/2-z'
 5 '-x+y, y, z'
 6 '-x, -x+y, -z'
 7 '-x, -x+y, 1/2+z'
 8 '-x, -y, -z'
 9 '-x, -y, 1/2+z'
 10 '-y, -x, 1/2-z'
 11 '-y, -x, z'
 12 '-y, x-y, 1/2-z'
 13 '-y, x-y, z'
 14 'x, x-y, 1/2-z'
 15 'x, x-y, z'
 16 'x, y, 1/2-z'
 17 'x-y, -y, -z'
 18 'x-y, -y, 1/2+z'
 19 'x-y, x, -z'
 20 'x-y, x, 1/2+z'
 21 'y, -x+y, -z'
 22 'y, -x+y, 1/2+z'
 23 'y, x, -z'
 24 'y, x, 1/2+z'
loop_
 _atom_type_symbol
 Ni
 Sn
loop_
 _atom_site_label
 _atom_site_type_symbol
 _atom_site_symmetry_multiplicity
 _atom_site_Wyckoff_symbol
 _atom_site_fract_x
 _atom_site_fract_y
 _atom_site_fract_z
 _atom_site_occupancy
 Ni2 Ni 2 d 0.333333 0.666667 0.75 0.614
 Sn Sn 2 c 0.333333 0.666667 0.25 1
 Ni1 Ni 2 a 0 0 0 1


_exptl_crystal_colour                    ?
_exptl_crystal_density_meas              ?
_exptl_crystal_density_diffrn            9.23
_cell_measurement_temperature            ?
_cell_measurement_radiation              'X-rays, Cu Ka1'
_cell_measurement_wavelength             1.54056
_pd_proc_wavelength                      1.54056
_cell_measurement_reflns_used            ?
_diffrn_ambient_temperature              ?
_diffrn_measurement_device               'automatic diffractometer'
_diffrn_measurement_device_type          'Enraf-Nonius CAD4'
_diffrn_radiation_type                   'X-rays, Ag Ka'
_diffrn_radiation_wavelength             0.56083
_diffrn_reflns_number                    4932
_diffrn_reflns_theta_min                 3
_diffrn_reflns_theta_max                 45
_exptl_absorpt_coefficient_mu            18.6
_exptl_absorpt_correction_type           yes
_computing_structure_solution            'starting values from the literature'
_refine_ls_number_parameters             19
_refine_ls_number_reflns                 282
_refine_ls_R_factor_gt                   0.0205
_refine_ls_wR_factor_gt                  0.0525

# End of data set 1200657
