Repository: bobleesj/cif-filter-copy

# CIF Cleaner
Interactive and codeless program for sorting, pre-processing, sorting CIF (Crystallographic Information File) files

## Overview
This Python toolkit provides a set of tools for processing Crystallographic Information File (CIF) files. It allows for moving files based on unsupported formats, unreasonable distances, and specific tags, copying files based on atomic occupancy and mixing, retrieving file information, and checking CIF folder content against an Excel file.

When you run `python main.py`, a prompt below will appear. 
```
Welcome! Please choose an option to proceed:
[1] Move files based on unsupported CIF format
[2] Move files based on unreasonable distance
[3] Move files based on tags
[4] Move files based on supercell atom count
[5] Copy files based on atomic occupancy and mixing
[6] Get file info in the folder
[7] Check CIF folder content against Excel file
Enter your choice (1-7): 
```

No need to import packages or *write a line of code*. One can simply drag and drop CIF files to have all the features below.

## Features
- **Move Unsupported CIF Files:** Relocate CIF files that do not comply with the expected format.
- **Move CIF Files Based on Distance:** Relocate CIF files containing unreasonable distances between atoms.
- **Move CIF Files Based on Tags:** Relocate CIF files based on specific tags.
- **Copy Files Based on Atomic Occupancy and Mixing:** Copy CIF files that meet criteria for atomic occupancy and atomic mixing.
- **Get File Info:** Retrieve information from CIF files within a folder.
- **Excel Integration:** Check CIF folder content against an Excel file for missing entries.

## Tutorial
> If you are new to Conda (Python package manager), I have written a tutorial for you here [Intro to Python package manager for beginners (Ft. Conda with Cheatsheet](https://bobleesj.github.io/tutorial/2024/02/26/intro-to-python-package-manager.html).

## Test

```
python -m pytest           
```

README is to be updated once the code becomes more robust. If you have any further suggestions or ideas, please feel free to make an issue. If you have any questions, please feel free to send me an email at sl5400@columbia.edu

File: binary M-X CIF/1002170.cif
##############################################################################
#                                                                            #
# Ni-Sn            # Ni3Sn2 rt                                     # 1002170 #
#                                                                            #
##############################################################################
#                                                                            #
#                           Pearson's Crystal Data                           #
#      Crystal Structure Database for Inorganic Compounds (on DVD)           #
#                              Release 2022/23                               #
#                  Editors: Pierre Villars and Karin Cenzual                 #
#                                                                            #
#   Copyright (c) ASM International & Material Phases Data System (MPDS),    #
# Switzerland & National Institute for Materials Science (NIMS), Japan, 2022 #
#                   All rights reserved. Version 2022.07                     #
#                                                                            #
#   This copy of Pearson's Crystal Data is licensed to:                      #
#   University of Alberta, Chemistry Department, 1-5 Installations License         #
#                                                                            #
##############################################################################

data_1002170
_audit_creation_date                     2023-07-09
_audit_creation_method
;
Pearson's Crystal Data browser
;
#_database_code_PCD                      1002170
_database_code_PDF                       04-010-3106

# Entry summary

_chemical_formula_structural             'Ni~3~ Sn~2~'
_chemical_formula_sum                    'Ni3 Sn2'
_chemical_name_mineral                   ?
_chemical_compound_source                ?
_chemical_name_structure_type            Ni~3~Sn~2~,oP20,62
_chemical_formula_weight                 413.5

# Bibliographic data

_publ_section_title
;
A NiAs/Ni~2~In-Type Phase Ni~1+x~Sn (0.35 < x < 0.45) with Incommensurate Occupational Ordering of Ni
;
_journal_coden_ASTM                      JSSCBI
_journal_name_full                       'J. Solid State Chem.'
_journal_year                            2001
_journal_volume                          159
_journal_page_first                      191
_journal_page_last                       197
_journal_language                        English
loop_
 _publ_author_name
 _publ_author_address
'Leineweber A.'
;
Max Planck Society (MPG)
Max Planck Institut (MPI) fur Metallforschung
Stuttgart
Germany
;
'Ellner M.'
;
Max Planck Society (MPG)
Max Planck Institut (MPI) fur Metallforschung
Stuttgart
Germany
;
'Mittemeijer E.J.'
;
Max Planck Society (MPG)
Max Planck Institut (MPI) fur Metallforschung
Stuttgart
Germany
;

# Standardized crystallographic data

_cell_length_a                           7.1223
_cell_length_b                           5.1937
_cell_length_c                           8.1484
_cell_angle_alpha                        90
_cell_angle_beta                         90
_cell_angle_gamma                        90
_cell_volume                             301.4
_cell_formula_units_Z                    4
_space_group_IT_number                   62
_space_group_name_H-M_alt                'P n m a'
loop_
 _space_group_symop_id
 _space_group_symop_operation_xyz
 1 'x, y, z'
 2 '1/2-x, -y, 1/2+z'
 3 '1/2-x, 1/2+y, 1/2+z'
 4 '-x, -y, -z'
 5 '-x, 1/2+y, -z'
 6 '1/2+x, 1/2-y, 1/2-z'
 7 '1/2+x, y, 1/2-z'
 8 'x, 1/2-y, z'

# Atomic positions taken from type-defining entry

loop_
 _atom_type_symbol
 Ni
 Sn
loop_
 _atom_site_label
 _atom_site_type_symbol
 _atom_site_symmetry_multiplicity
 _atom_site_Wyckoff_symbol
 _atom_site_fract_x
 _atom_site_fract_y
 _atom_site_fract_z
 _atom_site_occupancy
 Ni1 Ni 8 d 0.2353 0.0040 0.3824 1
 Sn1 Sn 4 c 0.0657 0.25 0.0942 1
 Sn2 Sn 4 c 0.1022 0.25 0.6417 1
 Ni2 Ni 4 c 0.4077 0.25 0.1284 1


_exptl_crystal_colour                    ?
_exptl_crystal_density_meas              ?
_exptl_crystal_density_diffrn            9.11
_cell_measurement_temperature            298(1)
_cell_measurement_radiation              'X-rays, Cu Ka1'
_cell_measurement_reflns_used            ?
_diffrn_ambient_temperature              ?
_diffrn_measurement_device               'automatic diffractometer'
_diffrn_measurement_device_type          ?
_diffrn_radiation_type                   ?
_diffrn_reflns_number                    ?
_exptl_absorpt_coefficient_mu            ?
_exptl_absorpt_correction_type           ?
_computing_structure_solution            ?
_refine_ls_number_parameters             ?
_refine_ls_number_reflns                 ?
_refine_ls_R_factor_gt                   ?
_refine_ls_wR_factor_gt                  ?

# End of data set 1002170

File: binary M-X CIF/1002705.cif
##############################################################################
#                                                                            #
# Co-Si            # Co2Si rt                                      # 1002705 #
#                                                                            #
##############################################################################
#                                                                            #
#                           Pearson's Crystal Data                           #
#      Crystal Structure Database for Inorganic Compounds (on DVD)           #
#                              Release 2022/23                               #
#                  Editors: Pierre Villars and Karin Cenzual                 #
#                                                                            #
#   Copyright (c) ASCo International & Coaterial Phases Data System (CoPDS),    #
# Switzerland & National Institute for Coaterials Science (NICoS), Japan, 2022 #
#                   All rights reserved. Version 2022.07                     #
#                                                                            #
#   This copy of Pearson's Crystal Data is licensed to:                      #
#   University of Alberta, Chemistry Department, 1-5 Installations License         #
#                                                                            #
##############################################################################

data_1002705
_audit_creation_date                     2023-07-09
_audit_creation_method
;
Pearson's Crystal Data browser
;
#_database_code_PCD                      1002705
_database_code_PDF                       04-010-3523

# Entry summary

_chemical_formula_structural             'Co~2~ Si'
_chemical_formula_sum                    'Co2 Si'
_chemical_name_mineral                   ?
_chemical_compound_source                ?
_chemical_name_structure_type            Co~2~Si-b,oP12,62
_chemical_formula_weight                 146.0

# Bibliographic data

_publ_section_title
'The TiNiSi Family of Compounds: Structure and Bonding'                       
_journal_coden_ASTCo                      INOCAJ
_journal_name_full                       'Inorg. Chem.'
_journal_year                            1998
_journal_volume                          37
_journal_page_first                      5754
_journal_page_last                       5763
_journal_language                        English
loop_
 _publ_author_name
 _publ_author_address
'Landrum G.A.'
;
Cornell University
Department of Chemistry
Ithaca
U.S.A. New York
;
'Hoffmann R.D.'
;
Cornell University
Department of Chemistry
Ithaca
U.S.A. New York
;
'Evers J.'
;
Counich Ludwig Coaximilian University (LCoU)
Institut fur Anorganische Chemie
Counich
Germany
;
'Boysen H.'
;
Counich Ludwig Coaximilian University (LCoU)
Institut fur Kristallographie
Counich
Germany
;

# Standardized crystallographic data

_cell_length_a                           4.906
_cell_length_b                           3.729
_cell_length_c                           7.09
_cell_angle_alpha                        90
_cell_angle_beta                         90
_cell_angle_gamma                        90
_cell_volume                             129.7
_cell_formula_units_Z                    4
_space_group_IT_number                   62
_space_group_name_H-Co_alt                'P n m a'
loop_
 _space_group_symop_id
 _space_group_symop_operation_xyz
 1 'x, y, z'
 2 '1/2-x, -y, 1/2+z'
 3 '1/2-x, 1/2+y, 1/2+z'
 4 '-x, -y, -z'
 5 '-x, 1/2+y, -z'
 6 '1/2+x, 1/2-y, 1/2-z'
 7 '1/2+x, y, 1/2-z'
 8 'x, 1/2-y, z'
loop_
 _atom_type_symbol
 Co
 Si
loop_
 _atom_site_label
 _atom_site_type_symbol
 _atom_site_symmetry_multiplicity
 _atom_site_Wyckoff_symbol
 _atom_site_fract_x
 _atom_site_fract_y
 _atom_site_fract_z
 _atom_site_occupancy
 Co Co 4 c 0.0392 0.25 0.7198 1
 Co Co 4 c 0.1711 0.25 0.064 1
 Si Si 4 c 0.2077 0.25 0.3909 1


_exptl_crystal_colour                    ?
_exptl_crystal_density_meas              ?
_exptl_crystal_density_diffrn            7.47
_cell_measurement_temperature            ?
_cell_measurement_radiation              'X-rays, Coo Ka'
_cell_measurement_reflns_used            ?
_diffrn_ambient_temperature              ?
_diffrn_measurement_device               'automatic diffractometer'
_diffrn_measurement_device_type          'Huber G644'
_diffrn_radiation_type                   'X-rays, Coo Ka'
_diffrn_reflns_number                    ?
_diffrn_reflns_theta_min                 4
_diffrn_reflns_theta_max                 19
_pd_proc_2theta_range_min                8
_pd_proc_2theta_range_max                38
_exptl_absorpt_coefficient_mu            ?
_exptl_absorpt_correction_type           yes
_computing_structure_solution            'starting values from the literature'
_refine_ls_number_parameters             ?
_refine_ls_number_reflns                 ?
_refine_ls_R_factor_gt                   ?
_refine_ls_wR_factor_gt                  ?
_pd_proc_ls_proof_R_factor               ?
_pd_proc_ls_proof_wR_factor              0.0692
_refine_ls_R_I_factor                    ?

# End of data set 1002705

File: binary M-X CIF/1008516.cif
##############################################################################
#                                                                            #
# Fe-Sn            # FeSn2 rt                                      # 1008516 #
#                                                                            #
##############################################################################
#                                                                            #
#                           Pearson's Crystal Data                           #
#      Crystal Structure Database for Inorganic Compounds (on DVD)           #
#                              Release 2022/23                               #
#                  Editors: Pierre Villars and Karin Cenzual                 #
#                                                                            #
#   Copyright (c) ASM International & Material Phases Data System (MPDS),    #
# Switzerland & National Institute for Materials Science (NIMS), Japan, 2022 #
#                   All rights reserved. Version 2022.07                     #
#                                                                            #
#   This copy of Pearson's Crystal Data is licensed to:                      #
#   University of Alberta, Chemistry Department, 1-5 Installations License         #
#                                                                            #
##############################################################################

data_1008516
_audit_creation_date                     2023-07-09
_audit_creation_method
;
Pearson's Crystal Data browser
;
#_database_code_PCD                      1008516
_database_code_PDF                       ?

# Entry summary

_chemical_formula_structural             'Fe Sn~2~'
_chemical_formula_sum                    'Fe Sn2'
_chemical_name_mineral                   ?
_chemical_compound_source                ?
_chemical_name_structure_type            CuAl~2~,tI12,140
_chemical_formula_weight                 293.2

# Bibliographic data

_publ_section_title
'Interaction of the Components in the Fe-Sn-Sb system'                        
_journal_coden_ASTM                      PJCHDQ
_journal_name_full                       'Pol. J. Chem.'
_journal_year                            1997
_journal_volume                          71
_journal_page_first                      11
_journal_page_last                       15
_journal_language                        English
loop_
 _publ_author_name
 _publ_author_address
'Pavlyuk V.V.'
;
Lviv Ivan Franko State University
Department of Inorganic Chemistry
Lviv
Ukraine
;
'Bodak O.I.'
;
Lviv Ivan Franko State University
Department of Inorganic Chemistry
Lviv
Ukraine
;
'Stowinska A.'
;
Czestochowa Jan Dlugosz University
Czestochowa
Poland
;
'Kevorkov D.G.'
;
Lviv Ivan Franko State University
Lviv
Ukraine
;
'Dmytriv G.S.'
;
Lviv Ivan Franko State University
Department of Inorganic Chemistry
Lviv
Ukraine
;

# Standardized crystallographic data

_cell_length_a                           6.542
_cell_length_b                           6.542
_cell_length_c                           5.386
_cell_angle_alpha                        90
_cell_angle_beta                         90
_cell_angle_gamma                        90
_cell_volume                             230.5
_cell_formula_units_Z                    4
_space_group_IT_number                   140
_space_group_name_H-M_alt                'I 4/m c m'
loop_
 _space_group_symop_id
 _space_group_symop_operation_xyz
 1 'x, y, z'
 2 '-x, -y, -z'
 3 '-x, -y, z'
 4 '-x, y, 1/2-z'
 5 '-x, y, 1/2+z'
 6 '-y, -x, 1/2-z'
 7 '-y, -x, 1/2+z'
 8 '-y, x, -z'
 9 '-y, x, z'
 10 'x, -y, 1/2-z'
 11 'x, -y, 1/2+z'
 12 'x, y, -z'
 13 'y, -x, -z'
 14 'y, -x, z'
 15 'y, x, 1/2-z'
 16 'y, x, 1/2+z'
 17 '1/2+x, 1/2+y, 1/2+z'
 18 '1/2-x, 1/2-y, 1/2-z'
 19 '1/2-x, 1/2-y, 1/2+z'
 20 '1/2-x, 1/2+y, 1-z'
 21 '1/2-x, 1/2+y, 1+z'
 22 '1/2-y, 1/2-x, 1-z'
 23 '1/2-y, 1/2-x, 1+z'
 24 '1/2-y, 1/2+x, 1/2-z'
 25 '1/2-y, 1/2+x, 1/2+z'
 26 '1/2+x, 1/2-y, 1-z'
 27 '1/2+x, 1/2-y, 1+z'
 28 '1/2+x, 1/2+y, 1/2-z'
 29 '1/2+y, 1/2-x, 1/2-z'
 30 '1/2+y, 1/2-x, 1/2+z'
 31 '1/2+y, 1/2+x, 1-z'
 32 '1/2+y, 1/2+x, 1+z'

# Atomic positions taken from type-defining entry

loop_
 _atom_type_symbol
 Sn
 Fe
loop_
 _atom_site_label
 _atom_site_type_symbol
 _atom_site_symmetry_multiplicity
 _atom_site_Wyckoff_symbol
 _atom_site_fract_x
 _atom_site_fract_y
 _atom_site_fract_z
 _atom_site_occupancy
 Sn1 Sn 8 h 0.1581 0.6581 0 1
 Fe1 Fe 4 a 0 0 0.25 1


_exptl_crystal_colour                    ?
_exptl_crystal_density_meas              ?
_exptl_crystal_density_diffrn            8.45
_cell_measurement_temperature            ?
_cell_measurement_radiation              'X-rays, Cu Ka'
_cell_measurement_reflns_used            ?
_diffrn_ambient_temperature              ?
_diffrn_measurement_device               'automatic diffractometer'
_diffrn_measurement_device_type          ?
_diffrn_radiation_type                   ?
_diffrn_reflns_number                    ?
_exptl_absorpt_coefficient_mu            ?
_exptl_absorpt_correction_type           ?
_computing_structure_solution            ?
_refine_ls_number_parameters             ?
_refine_ls_number_reflns                 ?
_refine_ls_R_factor_gt                   ?
_refine_ls_wR_factor_gt                  ?

# End of data set 1008516

File: binary M-X CIF/1008518.cif
##############################################################################
#                                                                            #
# Fe-Sb            # FeSb2                                         # 1008518 #
#                                                                            #
##############################################################################
#                                                                            #
#                           Pearson's Crystal Data                           #
#      Crystal Structure Database for Inorganic Compounds (on DVD)           #
#                              Release 2022/23                               #
#                  Editors: Pierre Villars and Karin Cenzual                 #
#                                                                            #
#   Copyright (c) ASM International & Material Phases Data System (MPDS),    #
# Switzerland & National Institute for Materials Science (NIMS), Japan, 2022 #
#                   All rights reserved. Version 2022.07                     #
#                                                                            #
#   This copy of Pearson's Crystal Data is licensed to:                      #
#   University of Alberta, Chemistry Department, 1-5 Installations License         #
#                                                                            #
##############################################################################

data_1008518
_audit_creation_date                     2023-07-09
_audit_creation_method
;
Pearson's Crystal Data browser
;
#_database_code_PCD                      1008518
_database_code_PDF                       ?

# Entry summary

_chemical_formula_structural             'Fe Sb~2~'
_chemical_formula_sum                    'Fe Sb2'
_chemical_name_mineral                   seinajokite
_chemical_compound_source                ?
_chemical_name_structure_type            FeAs~2~,oP6,58
_chemical_formula_weight                 299.3

# Bibliographic data

_publ_section_title
'Interaction of the Components in the Fe-Sn-Sb system'                        
_journal_coden_ASTM                      PJCHDQ
_journal_name_full                       'Pol. J. Chem.'
_journal_year                            1997
_journal_volume                          71
_journal_page_first                      11
_journal_page_last                       15
_journal_language                        English
loop_
 _publ_author_name
 _publ_author_address
'Pavlyuk V.V.'
;
Lviv Ivan Franko State University
Department of Inorganic Chemistry
Lviv
Ukraine
;
'Bodak O.I.'
;
Lviv Ivan Franko State University
Department of Inorganic Chemistry
Lviv
Ukraine
;
'Stowinska A.'
;
Czestochowa Jan Dlugosz University
Czestochowa
Poland
;
'Kevorkov D.G.'
;
Lviv Ivan Franko State University
Lviv
Ukraine
;
'Dmytriv G.S.'
;
Lviv Ivan Franko State University
Department of Inorganic Chemistry
Lviv
Ukraine
;

# Standardized crystallographic data

_cell_length_a                           5.834
_cell_length_b                           6.53
_cell_length_c                           3.193
_cell_angle_alpha                        90
_cell_angle_beta                         90
_cell_angle_gamma                        90
_cell_volume                             121.6
_cell_formula_units_Z                    2
_space_group_IT_number                   58
_space_group_name_H-M_alt                'P n n m'
loop_
 _space_group_symop_id
 _space_group_symop_operation_xyz
 1 'x, y, z'
 2 '1/2-x, 1/2+y, 1/2-z'
 3 '1/2-x, 1/2+y, 1/2+z'
 4 '-x, -y, -z'
 5 '-x, -y, z'
 6 '1/2+x, 1/2-y, 1/2-z'
 7 '1/2+x, 1/2-y, 1/2+z'
 8 'x, y, -z'

# Atomic positions taken from type-defining entry

loop_
 _atom_type_symbol
 Sb
 Fe
loop_
 _atom_site_label
 _atom_site_type_symbol
 _atom_site_symmetry_multiplicity
 _atom_site_Wyckoff_symbol
 _atom_site_fract_x
 _atom_site_fract_y
 _atom_site_fract_z
 _atom_site_occupancy
 Sb1 Sb 4 g 0.1760 0.3625 0 1
 Fe1 Fe 2 a 0 0 0 1


_exptl_crystal_colour                    ?
_exptl_crystal_density_meas              ?
_exptl_crystal_density_diffrn            8.17
_cell_measurement_temperature            ?
_cell_measurement_radiation              'X-rays, Cu Ka'
_cell_measurement_reflns_used            ?
_diffrn_ambient_temperature              ?
_diffrn_measurement_device               'automatic diffractometer'
_diffrn_measurement_device_type          ?
_diffrn_radiation_type                   ?
_diffrn_reflns_number                    ?
_exptl_absorpt_coefficient_mu            ?
_exptl_absorpt_correction_type           ?
_computing_structure_solution            ?
_refine_ls_number_parameters             ?
_refine_ls_number_reflns                 ?
_refine_ls_R_factor_gt                   ?
_refine_ls_wR_factor_gt                  ?

# End of data set 1008518

File: binary M-X CIF/1008520.cif
##############################################################################
#                                                                            #
# Fe-Sb            # Fe1.27Sb                                      # 1008520 #
#                                                                            #
##############################################################################
#                                                                            #
#                           Pearson's Crystal Data                           #
#      Crystal Structure Database for Inorganic Compounds (on DVD)           #
#                              Release 2022/23                               #
#                  Editors: Pierre Villars and Karin Cenzual                 #
#                                                                            #
#   Copyright (c) ASM International & Material Phases Data System (MPDS),    #
# Switzerland & National Institute for Materials Science (NIMS), Japan, 2022 #
#                   All rights reserved. Version 2022.07                     #
#                                                                            #
#   This copy of Pearson's Crystal Data is licensed to:                      #
#   University of Alberta, Chemistry Department, 1-5 Installations License         #
#                                                                            #
##############################################################################

data_1008520
_audit_creation_date                     2023-07-09
_audit_creation_method
;
Pearson's Crystal Data browser
;
#_database_code_PCD                      1008520
_database_code_PDF                       ?

# Entry summary

_chemical_formula_structural             'Fe Sb'
_chemical_formula_sum                    'Fe Sb'
_chemical_name_mineral                   ?
_chemical_compound_source                ?
_chemical_name_structure_type            NiAs,hP4,194
_chemical_formula_weight                 177.6

# Bibliographic data

_publ_section_title
'Interaction of the Components in the Fe-Sn-Sb system'                        
_journal_coden_ASTM                      PJCHDQ
_journal_name_full                       'Pol. J. Chem.'
_journal_year                            1997
_journal_volume                          71
_journal_page_first                      11
_journal_page_last                       15
_journal_language                        English
loop_
 _publ_author_name
 _publ_author_address
'Pavlyuk V.V.'
;
Lviv Ivan Franko State University
Department of Inorganic Chemistry
Lviv
Ukraine
;
'Bodak O.I.'
;
Lviv Ivan Franko State University
Department of Inorganic Chemistry
Lviv
Ukraine
;
'Stowinska A.'
;
Czestochowa Jan Dlugosz University
Czestochowa
Poland
;
'Kevorkov D.G.'
;
Lviv Ivan Franko State University
Lviv
Ukraine
;
'Dmytriv G.S.'
;
Lviv Ivan Franko State University
Department of Inorganic Chemistry
Lviv
Ukraine
;

# Standardized crystallographic data

_cell_length_a                           4.065
_cell_length_b                           4.065
_cell_length_c                           5.121
_cell_angle_alpha                        90
_cell_angle_beta                         90
_cell_angle_gamma                        120
_cell_volume                             73.3
_cell_formula_units_Z                    2
_space_group_IT_number                   194
_space_group_name_H-M_alt                'P 63/m m c'
loop_
 _space_group_symop_id
 _space_group_symop_operation_xyz
 1 'x, y, z'
 2 '-x+y, -x, 1/2-z'
 3 '-x+y, -x, z'
 4 '-x+y, y, 1/2-z'
 5 '-x+y, y, z'
 6 '-x, -x+y, -z'
 7 '-x, -x+y, 1/2+z'
 8 '-x, -y, -z'
 9 '-x, -y, 1/2+z'
 10 '-y, -x, 1/2-z'
 11 '-y, -x, z'
 12 '-y, x-y, 1/2-z'
 13 '-y, x-y, z'
 14 'x, x-y, 1/2-z'
 15 'x, x-y, z'
 16 'x, y, 1/2-z'
 17 'x-y, -y, -z'
 18 'x-y, -y, 1/2+z'
 19 'x-y, x, -z'
 20 'x-y, x, 1/2+z'
 21 'y, -x+y, -z'
 22 'y, -x+y, 1/2+z'
 23 'y, x, -z'
 24 'y, x, 1/2+z'
loop_
 _atom_type_symbol
 Sb
 Fe
loop_
 _atom_site_label
 _atom_site_type_symbol
 _atom_site_symmetry_multiplicity
 _atom_site_Wyckoff_symbol
 _atom_site_fract_x
 _atom_site_fract_y
 _atom_site_fract_z
 _atom_site_occupancy
 Sb Sb 2 c 0.333333 0.666667 0.25 1
 Fe Fe 2 a 0 0 0 1


_exptl_crystal_colour                    ?
_exptl_crystal_density_meas              ?
_exptl_crystal_density_diffrn            8.05
_cell_measurement_temperature            ?
_cell_measurement_radiation              'X-rays, Cu Ka'
_cell_measurement_reflns_used            ?
_diffrn_ambient_temperature              ?
_diffrn_measurement_device               'automatic diffractometer'
_diffrn_measurement_device_type          ?
_diffrn_radiation_type                   ?
_diffrn_reflns_number                    ?
_exptl_absorpt_coefficient_mu            ?
_exptl_absorpt_correction_type           ?
_computing_structure_solution            ?
_refine_ls_number_parameters             ?
_refine_ls_number_reflns                 ?
_refine_ls_R_factor_gt                   ?
_refine_ls_wR_factor_gt                  ?

# End of data set 1008520

File: binary M-X CIF/1009052.cif
##############################################################################
#                                                                            #
# Ni-Sb            # NiSb                                          # 1009052 #
#                                                                            #
##############################################################################
#                                                                            #
#                           Pearson's Crystal Data                           #
#      Crystal Structure Database for Inorganic Compounds (on DVD)           #
#                              Release 2022/23                               #
#                  Editors: Pierre Villars and Karin Cenzual                 #
#                                                                            #
#   Copyright (c) ASM International & Material Phases Data System (MPDS),    #
# Switzerland & National Institute for Materials Science (NIMS), Japan, 2022 #
#                   All rights reserved. Version 2022.07                     #
#                                                                            #
#   This copy of Pearson's Crystal Data is licensed to:                      #
#   University of Alberta, Chemistry Department, 1-5 Installations License         #
#                                                                            #
##############################################################################

data_1009052
_audit_creation_date                     2023-07-09
_audit_creation_method
;
Pearson's Crystal Data browser
;
#_database_code_PCD                      1009052
_database_code_PDF                       ?

# Entry summary

_chemical_formula_structural             'Ni Sb'
_chemical_formula_sum                    'Ni Sb'
_chemical_name_mineral                   breithauptite
_chemical_compound_source                ?
_chemical_name_structure_type            NiAs,hP4,194
_chemical_formula_weight                 180.4

# Bibliographic data

_publ_section_title
'Mutual solubility of NiAs-type compounds NiSb and Ni~3~Sn~2~'                
_journal_coden_ASTM                      VLDUAB
_journal_name_full
'Visn. Lviv. Derzh. Univ., Ser. Khim.'                                        
_journal_year                            1955
_journal_volume                          4
_journal_page_first                      51
_journal_page_last                       55
_journal_language                        Ukrainian
loop_
 _publ_author_name
 _publ_author_address
'Gladyshevskii E.I.'
;
Lviv Ivan Franko State University
Department of Inorganic Chemistry
Lviv
Ukraine
;
'Cherkashin E.E.'
;
Lviv Ivan Franko State University
Department of Inorganic Chemistry
Lviv
Ukraine
;

# Standardized crystallographic data

_cell_length_a                           3.936
_cell_length_b                           3.936
_cell_length_c                           5.137
_cell_angle_alpha                        90
_cell_angle_beta                         90
_cell_angle_gamma                        120
_cell_volume                             68.9
_cell_formula_units_Z                    2
_space_group_IT_number                   194
_space_group_name_H-M_alt                'P 63/m m c'
loop_
 _space_group_symop_id
 _space_group_symop_operation_xyz
 1 'x, y, z'
 2 '-x+y, -x, 1/2-z'
 3 '-x+y, -x, z'
 4 '-x+y, y, 1/2-z'
 5 '-x+y, y, z'
 6 '-x, -x+y, -z'
 7 '-x, -x+y, 1/2+z'
 8 '-x, -y, -z'
 9 '-x, -y, 1/2+z'
 10 '-y, -x, 1/2-z'
 11 '-y, -x, z'
 12 '-y, x-y, 1/2-z'
 13 '-y, x-y, z'
 14 'x, x-y, 1/2-z'
 15 'x, x-y, z'
 16 'x, y, 1/2-z'
 17 'x-y, -y, -z'
 18 'x-y, -y, 1/2+z'
 19 'x-y, x, -z'
 20 'x-y, x, 1/2+z'
 21 'y, -x+y, -z'
 22 'y, -x+y, 1/2+z'
 23 'y, x, -z'
 24 'y, x, 1/2+z'
loop_
 _atom_type_symbol
 Sb
 Ni
loop_
 _atom_site_label
 _atom_site_type_symbol
 _atom_site_symmetry_multiplicity
 _atom_site_Wyckoff_symbol
 _atom_site_fract_x
 _atom_site_fract_y
 _atom_site_fract_z
 _atom_site_occupancy
 Sb Sb 2 c 0.333333 0.666667 0.25 1
 Ni Ni 2 a 0 0 0 1


_exptl_crystal_colour                    ?
_exptl_crystal_density_meas              ?
_exptl_crystal_density_diffrn            8.70
_cell_measurement_temperature            ?
_cell_measurement_radiation              'X-rays, Fe K'
_cell_measurement_reflns_used            ?
_diffrn_ambient_temperature              ?
_diffrn_measurement_device               film
_diffrn_measurement_device_type          ?
_diffrn_radiation_type                   ?
_diffrn_reflns_number                    ?
_exptl_absorpt_coefficient_mu            ?
_exptl_absorpt_correction_type           ?
_computing_structure_solution            ?
_refine_ls_number_parameters             ?
_refine_ls_number_reflns                 ?
_refine_ls_R_factor_gt                   ?
_refine_ls_wR_factor_gt                  ?

# End of data set 1009052

File: binary M-X CIF/1009053.cif
##############################################################################
#                                                                            #
# Ni-Sn            # Ni1.5Sn ht                                    # 1009053 #
#                                                                            #
##############################################################################
#                                                                            #
#                           Pearson's Crystal Data                           #
#      Crystal Structure Database for Inorganic Compounds (on DVD)           #
#                              Release 2022/23                               #
#                  Editors: Pierre Villars and Karin Cenzual                 #
#                                                                            #
#   Copyright (c) ASM International & Material Phases Data System (MPDS),    #
# Switzerland & National Institute for Materials Science (NIMS), Japan, 2022 #
#                   All rights reserved. Version 2022.07                     #
#                                                                            #
#   This copy of Pearson's Crystal Data is licensed to:                      #
#   University of Alberta, Chemistry Department, 1-5 Installations License         #
#                                                                            #
##############################################################################

data_1009053
_audit_creation_date                     2023-07-09
_audit_creation_method
;
Pearson's Crystal Data browser
;
#_database_code_PCD                      1009053
_database_code_PDF                       ?

# Entry summary

_chemical_formula_structural             'Ni~1.5~ Sn'
_chemical_formula_sum                    'Ni1.50 Sn'
_chemical_name_mineral                   ?
_chemical_compound_source                ?
_chemical_name_structure_type            Co~1.75~Ge,hP6,194
_chemical_formula_weight                 206.7

# Bibliographic data

_publ_section_title
'Mutual solubility of NiAs-type compounds NiSb and Ni~3~Sn~2~'                
_journal_coden_ASTM                      VLDUAB
_journal_name_full
'Visn. Lviv. Derzh. Univ., Ser. Khim.'                                        
_journal_year                            1955
_journal_volume                          4
_journal_page_first                      51
_journal_page_last                       55
_journal_language                        Ukrainian
loop_
 _publ_author_name
 _publ_author_address
'Gladyshevskii E.I.'
;
Lviv Ivan Franko State University
Department of Inorganic Chemistry
Lviv
Ukraine
;
'Cherkashin E.E.'
;
Lviv Ivan Franko State University
Department of Inorganic Chemistry
Lviv
Ukraine
;

# Standardized crystallographic data

_cell_length_a                           4.11
_cell_length_b                           4.11
_cell_length_c                           5.182
_cell_angle_alpha                        90
_cell_angle_beta                         90
_cell_angle_gamma                        120
_cell_volume                             75.8
_cell_formula_units_Z                    2
_space_group_IT_number                   194
_space_group_name_H-M_alt                'P 63/m m c'
loop_
 _space_group_symop_id
 _space_group_symop_operation_xyz
 1 'x, y, z'
 2 '-x+y, -x, 1/2-z'
 3 '-x+y, -x, z'
 4 '-x+y, y, 1/2-z'
 5 '-x+y, y, z'
 6 '-x, -x+y, -z'
 7 '-x, -x+y, 1/2+z'
 8 '-x, -y, -z'
 9 '-x, -y, 1/2+z'
 10 '-y, -x, 1/2-z'
 11 '-y, -x, z'
 12 '-y, x-y, 1/2-z'
 13 '-y, x-y, z'
 14 'x, x-y, 1/2-z'
 15 'x, x-y, z'
 16 'x, y, 1/2-z'
 17 'x-y, -y, -z'
 18 'x-y, -y, 1/2+z'
 19 'x-y, x, -z'
 20 'x-y, x, 1/2+z'
 21 'y, -x+y, -z'
 22 'y, -x+y, 1/2+z'
 23 'y, x, -z'
 24 'y, x, 1/2+z'
loop_
 _atom_type_symbol
 Ni
 Sn
loop_
 _atom_site_label
 _atom_site_type_symbol
 _atom_site_symmetry_multiplicity
 _atom_site_Wyckoff_symbol
 _atom_site_fract_x
 _atom_site_fract_y
 _atom_site_fract_z
 _atom_site_occupancy
 Ni2 Ni 2 d 0.333333 0.666667 0.75 0.5
 Sn Sn 2 c 0.333333 0.666667 0.25 1
 Ni1 Ni 2 a 0 0 0 1


_exptl_crystal_colour                    ?
_exptl_crystal_density_meas              ?
_exptl_crystal_density_diffrn            9.06
_cell_measurement_temperature            ?
_cell_measurement_radiation              'X-rays, Fe K'
_cell_measurement_reflns_used            ?
_diffrn_ambient_temperature              ?
_diffrn_measurement_device               film
_diffrn_measurement_device_type          ?
_diffrn_radiation_type                   ?
_diffrn_reflns_number                    ?
_exptl_absorpt_coefficient_mu            ?
_exptl_absorpt_correction_type           ?
_computing_structure_solution            ?
_refine_ls_number_parameters             ?
_refine_ls_number_reflns                 ?
_refine_ls_R_factor_gt                   ?
_refine_ls_wR_factor_gt                  ?

# End of data set 1009053

File: binary M-X CIF/1009119.cif
##############################################################################
#                                                                            #
# Co-Si            # Co2Si rt                                      # 1009119 #
#                                                                            #
##############################################################################
#                                                                            #
#                           Pearson's Crystal Data                           #
#      Crystal Structure Database for Inorganic Compounds (on DVD)           #
#                              Release 2022/23                               #
#                  Editors: Pierre Villars and Karin Cenzual                 #
#                                                                            #
#   Copyright (c) ASM International & Material Phases Data System (MPDS),    #
# Switzerland & National Institute for Materials Science (NIMS), Japan, 2022 #
#                   All rights reserved. Version 2022.07                     #
#                                                                            #
#   This copy of Pearson's Crystal Data is licensed to:                      #
#   University of Alberta, Chemistry Department, 1-5 Installations License         #
#                                                                            #
##############################################################################

data_1009119
_audit_creation_date                     2023-07-09
_audit_creation_method
;
Pearson's Crystal Data browser
;
#_database_code_PCD                      1009119
_database_code_PDF                       04-021-9329

# Entry summary

_chemical_formula_structural             'Co~2~ Si'
_chemical_formula_sum                    'Co2 Si'
_chemical_name_mineral                   ?
_chemical_compound_source                ?
_chemical_name_structure_type            Co~2~Si-b,oP12,62
_chemical_formula_weight                 146.0

# Bibliographic data

_publ_section_title                      'The ternary Cr-Co-Si system'
_journal_coden_ASTM                      RMLYAQ
_journal_name_full                       'Russ. Metall.'
_journal_year                            1965
_journal_volume                          ?
_journal_issue                           6
_journal_page_first                      83
_journal_page_last                       87
_journal_language                        English
loop_
 _publ_author_name
 _publ_author_address
'Borusevich L.K.'
;
Lviv Ivan Franko State University
Lviv
Ukraine
;
'Gladyshevskii E.I.'
;
Lviv Ivan Franko State University
Department of Inorganic Chemistry
Lviv
Ukraine
;

# Standardized crystallographic data

_cell_length_a                           4.95
_cell_length_b                           3.75
_cell_length_c                           7.15
_cell_angle_alpha                        90
_cell_angle_beta                         90
_cell_angle_gamma                        90
_cell_volume                             132.7
_cell_formula_units_Z                    4
_space_group_IT_number                   62
_space_group_name_H-M_alt                'P n m a'
loop_
 _space_group_symop_id
 _space_group_symop_operation_xyz
 1 'x, y, z'
 2 '1/2-x, -y, 1/2+z'
 3 '1/2-x, 1/2+y, 1/2+z'
 4 '-x, -y, -z'
 5 '-x, 1/2+y, -z'
 6 '1/2+x, 1/2-y, 1/2-z'
 7 '1/2+x, y, 1/2-z'
 8 'x, 1/2-y, z'

# Atomic positions taken from type-defining entry

loop_
 _atom_type_symbol
 Co
 Si
loop_
 _atom_site_label
 _atom_site_type_symbol
 _atom_site_symmetry_multiplicity
 _atom_site_Wyckoff_symbol
 _atom_site_fract_x
 _atom_site_fract_y
 _atom_site_fract_z
 _atom_site_occupancy
 Co1 Co 4 c 0.038 0.25 0.718 1
 Co2 Co 4 c 0.174 0.25 0.062 1
 Si1 Si 4 c 0.202 0.25 0.389 1


_exptl_crystal_colour                    ?
_exptl_crystal_density_meas              ?
_exptl_crystal_density_diffrn            7.30
_cell_measurement_temperature            ?
_cell_measurement_radiation              'X-rays, Cr K'
_cell_measurement_reflns_used            ?
_diffrn_ambient_temperature              ?
_diffrn_measurement_device               'Debye-Scherrer film'
_diffrn_measurement_device_type          ?
_diffrn_radiation_type                   ?
_diffrn_reflns_number                    ?
_exptl_absorpt_coefficient_mu            ?
_exptl_absorpt_correction_type           ?
_computing_structure_solution            ?
_refine_ls_number_parameters             ?
_refine_ls_number_reflns                 ?
_refine_ls_R_factor_gt                   ?
_refine_ls_wR_factor_gt                  ?

# End of data set 1009119
