Repository: bobleesj/cif-filter-copy

## Overview
This Python toolkit provides a set of tools for processing Crystallographic Information File (CIF) files. It allows for moving files based on unsupported formats, unreasonable distances, and specific tags, copying files based on atomic occupancy and mixing, retrieving file information, and checking CIF folder content against an Excel file.

When you run `python main.py`, a prompt below will appear. 
```
Welcome! Please choose an option to proceed:
[1] Move files based on unsupported CIF format
[2] Move files based on unreasonable distance
[3] Move files based on tags
[4] Move files based on supercell atom count
[5] Copy files based on atomic occupancy and mixing

File: binary M-X CIF/1012541.cif
##############################################################################
#                                                                            #
# Ni-Sb            # NiSb                                          # 1012541 #
#                                                                            #
##############################################################################
#                                                                            #
#                           Pearson's Crystal Data                           #
#      Crystal Structure Database for Inorganic Compounds (on DVD)           #
#                              Release 2022/23                               #
#                  Editors: Pierre Villars and Karin Cenzual                 #
#                                                                            #
#   Copyright (c) ASM International & Material Phases Data System (MPDS),    #
# Switzerland & National Institute for Materials Science (NIMS), Japan, 2022 #
#                   All rights reserved. Version 2022.07                     #
#                                                                            #
#   This copy of Pearson's Crystal Data is licensed to:                      #
#   University of Alberta, Chemistry Department, 1-5 Installations License         #
#                                                                            #
##############################################################################

data_1012541
_audit_creation_date                     2023-07-09
_audit_creation_method
;
Pearson's Crystal Data browser
;
#_database_code_PCD                      1012541
_database_code_PDF                       04-011-7254

# Entry summary

_chemical_formula_structural             'Ni Sb'
_chemical_formula_sum                    'Ni Sb'
_chemical_name_mineral                   breithauptite
_chemical_compound_source                ?
_chemical_name_structure_type            NiAs,hP4,194
_chemical_formula_weight                 180.4

# Bibliographic data

_publ_section_title
'The phase relationship in the Ni-Pb-Sb ternary system at 500 K'              
_journal_coden_ASTM                      JALCEU
_journal_name_full                       'J. Alloys Compd.'
_journal_year                            2005
_journal_volume                          395
_journal_page_first                      101
_journal_page_last                       103
_journal_language                        English
loop_
 _publ_author_name
 _publ_author_address
'Zeng L.'
;
Guangxi University
Institute of Materials Science
Nanning / Guangxi
China
;
'Lin G.'
;
Guangxi University
Institute of Materials Science
Nanning / Guangxi
China
;

# Standardized crystallographic data

_cell_length_a                           3.94
_cell_length_b                           3.94
_cell_length_c                           5.143
_cell_angle_alpha                        90
_cell_angle_beta                         90
_cell_angle_gamma                        120
_cell_volume                             69.1
_cell_formula_units_Z                    2
_space_group_IT_number                   194
_space_group_name_H-M_alt                'P 63/m m c'
loop_
 _space_group_symop_id
 _space_group_symop_operation_xyz
 1 'x, y, z'
 2 '-x+y, -x, 1/2-z'
 3 '-x+y, -x, z'
 4 '-x+y, y, 1/2-z'
 5 '-x+y, y, z'
 6 '-x, -x+y, -z'
 7 '-x, -x+y, 1/2+z'
 8 '-x, -y, -z'
 9 '-x, -y, 1/2+z'
 10 '-y, -x, 1/2-z'
 11 '-y, -x, z'
 12 '-y, x-y, 1/2-z'
 13 '-y, x-y, z'
 14 'x, x-y, 1/2-z'
 15 'x, x-y, z'
 16 'x, y, 1/2-z'
 17 'x-y, -y, -z'
 18 'x-y, -y, 1/2+z'
 19 'x-y, x, -z'
 20 'x-y, x, 1/2+z'
 21 'y, -x+y, -z'
 22 'y, -x+y, 1/2+z'
 23 'y, x, -z'
 24 'y, x, 1/2+z'
loop_
 _atom_type_symbol
 Sb
 Ni
loop_
 _atom_site_label
 _atom_site_type_symbol
 _atom_site_symmetry_multiplicity
 _atom_site_Wyckoff_symbol
 _atom_site_fract_x
 _atom_site_fract_y
 _atom_site_fract_z
 _atom_site_occupancy
 Sb Sb 2 c 0.333333 0.666667 0.25 1
 Ni Ni 2 a 0 0 0 1


_exptl_crystal_colour                    ?
_exptl_crystal_density_meas              ?
_exptl_crystal_density_diffrn            8.67
_cell_measurement_temperature            ?
_cell_measurement_radiation              'X-rays, Cu Ka'
_cell_measurement_reflns_used            ?
_diffrn_ambient_temperature              ?
_diffrn_measurement_device               'automatic diffractometer'
_diffrn_measurement_device_type          ?
_diffrn_radiation_type                   ?
_diffrn_reflns_number                    ?
_exptl_absorpt_coefficient_mu            ?
_exptl_absorpt_correction_type           ?
_computing_structure_solution            ?
_refine_ls_number_parameters             ?
_refine_ls_number_reflns                 ?
_refine_ls_R_factor_gt                   ?
_refine_ls_wR_factor_gt                  ?

# End of data set 1012541

File: binary M-X CIF/1013000.cif
##############################################################################
#                                                                            #
# In-Ni            # Ni2In3                                        # 1013000 #
#                                                                            #
##############################################################################
#                                                                            #
#                           Pearson's Crystal Data                           #
#      Crystal Structure Database for Inorganic Compounds (on DVD)           #
#                              Release 2022/23                               #
#                  Editors: Pierre Villars and Karin Cenzual                 #
#                                                                            #
#   Copyright (c) ASM International & Material Phases Data System (MPDS),    #
# Switzerland & National Institute for Materials Science (NIMS), Japan, 2022 #
#                   All rights reserved. Version 2022.07                     #
#                                                                            #
#   This copy of Pearson's Crystal Data is licensed to:                      #
#   University of Alberta, Chemistry Department, 1-5 Installations License         #
#                                                                            #
##############################################################################

data_1013000
_audit_creation_date                     2023-07-09
_audit_creation_method
;
Pearson's Crystal Data browser
;
#_database_code_PCD                      1013000
_database_code_PDF                       04-018-8038

# Entry summary

_chemical_formula_structural             'Ni~2~ In~3~'
_chemical_formula_sum                    'In3 Ni2'
_chemical_name_mineral                   ?
_chemical_compound_source                ?
_chemical_name_structure_type            Ni~2~Al~3~,hP5,164
_chemical_formula_weight                 461.9
_chemical_melting_point                  1138(2)

# Bibliographic data

_publ_section_title                      'The binary system Ni-In'
_journal_coden_ASTM                      JALCEU
_journal_name_full                       'J. Alloys Compd.'
_journal_year                            1997
_journal_volume                          257
_journal_page_first                      253
_journal_page_last                       258
_journal_language                        English
loop_
 _publ_author_name
 _publ_author_address
'Durussel P.'
;
Lausanne University (UNIL)
Institut de Chimie Minerale et Analytique (ICMA)
Lausanne
Switzerland
;
'Burri G.'
;
Lausanne University (UNIL)
Institut de Chimie Minerale et Analytique (ICMA)
Lausanne
Switzerland
;
'Feschotte P.'
;
Lausanne University (UNIL)
Institut de Chimie Minerale et Analytique (ICMA)
Lausanne
Switzerland
;

# Standardized crystallographic data

_cell_length_a                           4.396
_cell_length_b                           4.396
_cell_length_c                           5.21
_cell_angle_alpha                        90
_cell_angle_beta                         90
_cell_angle_gamma                        120
_cell_volume                             87.2
_cell_formula_units_Z                    1
_space_group_IT_number                   164
_space_group_name_H-M_alt                'P -3 m 1'
loop_
 _space_group_symop_id
 _space_group_symop_operation_xyz
 1 'x, y, z'
 2 '-x+y, -x, z'
 3 '-x+y, y, z'
 4 '-x, -x+y, -z'
 5 '-x, -y, -z'
 6 '-y, -x, z'
 7 '-y, x-y, z'
 8 'x, x-y, z'
 9 'x-y, -y, -z'
 10 'x-y, x, -z'
 11 'y, -x+y, -z'
 12 'y, x, -z'

# Atomic positions taken from type-defining entry

loop_
 _atom_type_symbol
 Ni
 In
loop_
 _atom_site_label
 _atom_site_type_symbol
 _atom_site_symmetry_multiplicity
 _atom_site_Wyckoff_symbol
 _atom_site_fract_x
 _atom_site_fract_y
 _atom_site_fract_z
 _atom_site_occupancy
 Ni1 Ni 2 d 0.333333 0.666667 0.149 1
 In1 In 2 d 0.333333 0.666667 0.648 1
 In2 In 1 a 0 0 0 1


_exptl_crystal_colour                    ?
_exptl_crystal_density_meas              ?
_exptl_crystal_density_diffrn            8.80
_cell_measurement_temperature            ?
_cell_measurement_radiation              'X-rays, Cu Ka'
_cell_measurement_reflns_used            ?
_diffrn_ambient_temperature              ?
_diffrn_measurement_device               'automatic diffractometer'
_diffrn_measurement_device_type          ?
_diffrn_radiation_type                   ?
_diffrn_reflns_number                    ?
_exptl_absorpt_coefficient_mu            ?
_exptl_absorpt_correction_type           ?
_computing_structure_solution            ?
_refine_ls_number_parameters             ?
_refine_ls_number_reflns                 ?
_refine_ls_R_factor_gt                   ?
_refine_ls_wR_factor_gt                  ?

# End of data set 1013000

File: binary M-X CIF/1013155.cif
##############################################################################
#                                                                            #
# Pt-Sn            # Pt2Sn3                                        # 1013155 #
#                                                                            #
##############################################################################
#                                                                            #
#                           Pearson's Crystal Data                           #
#      Crystal Structure Database for Inorganic Compounds (on DVD)           #
#                              Release 2022/23                               #
#                  Editors: Pierre Villars and Karin Cenzual                 #
#                                                                            #
#   Copyright (c) ASM International & Material Phases Data System (MPDS),    #
# Switzerland & National Institute for Materials Science (NIMS), Japan, 2022 #
#                   All rights reserved. Version 2022.07                     #
#                                                                            #
#   This copy of Pearson's Crystal Data is licensed to:                      #
#   University of Alberta, Chemistry Department, 1-5 Installations License         #
#                                                                            #
##############################################################################

data_1013155
_audit_creation_date                     2023-07-09
_audit_creation_method
;
Pearson's Crystal Data browser
;
#_database_code_PCD                      1013155
_database_code_PDF                       ?

# Entry summary

_chemical_formula_structural             'Pt~2~ Sn~3~'
_chemical_formula_sum                    'Pt2 Sn3'
_chemical_name_mineral                   ?
_chemical_compound_source                ?
_chemical_name_structure_type            Pt~2~Sn~3~,hP10,194
_chemical_formula_weight                 746.3
_chemical_melting_point                  1121

# Bibliographic data

_publ_section_title
'The tin-rich part of the Au-Pt-Sn system'                                    
_journal_coden_ASTM                      JALCEU
_journal_name_full                       'J. Alloys Compd.'
_journal_year                            2001
_journal_volume                          314
_journal_page_first                      92
_journal_page_last                       95
_journal_language                        English
loop_
 _publ_author_name
 _publ_author_address
'Neumann Torgersen A.'
;
Oslo University (UiO)
Department of Chemistry
Oslo
Norway
;
'Offernes L.'
;
Oslo University (UiO)
Department of Chemistry
Oslo
Norway
;
'Kjekshus A.'
;
Oslo University (UiO)
Department of Chemistry
Oslo
Norway
;
'Olsen A.'
;
Oslo University (UiO)
Department of Physics
Oslo
Norway
;

# Standardized crystallographic data

_cell_length_a                           4.3367
_cell_length_b                           4.3367
_cell_length_c                           12.96
_cell_angle_alpha                        90
_cell_angle_beta                         90
_cell_angle_gamma                        120
_cell_volume                             211.1
_cell_formula_units_Z                    2
_space_group_IT_number                   194
_space_group_name_H-M_alt                'P 63/m m c'
loop_
 _space_group_symop_id
 _space_group_symop_operation_xyz
 1 'x, y, z'
 2 '-x+y, -x, 1/2-z'
 3 '-x+y, -x, z'
 4 '-x+y, y, 1/2-z'
 5 '-x+y, y, z'
 6 '-x, -x+y, -z'
 7 '-x, -x+y, 1/2+z'
 8 '-x, -y, -z'
 9 '-x, -y, 1/2+z'
 10 '-y, -x, 1/2-z'
 11 '-y, -x, z'
 12 '-y, x-y, 1/2-z'
 13 '-y, x-y, z'
 14 'x, x-y, 1/2-z'
 15 'x, x-y, z'
 16 'x, y, 1/2-z'
 17 'x-y, -y, -z'
 18 'x-y, -y, 1/2+z'
 19 'x-y, x, -z'
 20 'x-y, x, 1/2+z'
 21 'y, -x+y, -z'
 22 'y, -x+y, 1/2+z'
 23 'y, x, -z'
 24 'y, x, 1/2+z'

# Atomic positions taken from type-defining entry

loop_
 _atom_type_symbol
 Pt
 Sn
loop_
 _atom_site_label
 _atom_site_type_symbol
 _atom_site_symmetry_multiplicity
 _atom_site_Wyckoff_symbol
 _atom_site_fract_x
 _atom_site_fract_y
 _atom_site_fract_z
 _atom_site_occupancy
 Pt1 Pt 4 f 0.333333 0.666667 0.143 1
 Sn1 Sn 4 f 0.333333 0.666667 0.570 1
 Sn2 Sn 2 b 0 0 0.25 1


_exptl_crystal_colour                    ?
_exptl_crystal_density_meas              ?
_exptl_crystal_density_diffrn            11.74
_cell_measurement_temperature            ?
_cell_measurement_radiation              'X-rays, Cu Ka1'
_cell_measurement_reflns_used            ?
_diffrn_ambient_temperature              ?
_diffrn_measurement_device               'Guinier-Haegg film'
_diffrn_measurement_device_type          ?
_diffrn_radiation_type                   ?
_diffrn_reflns_number                    ?
_exptl_absorpt_coefficient_mu            ?
_exptl_absorpt_correction_type           ?
_computing_structure_solution            ?
_refine_ls_number_parameters             ?
_refine_ls_number_reflns                 ?
_refine_ls_R_factor_gt                   ?
_refine_ls_wR_factor_gt                  ?

# End of data set 1013155

File: binary M-X CIF/1020018.cif
##############################################################################
#                                                                            #
# Co-Ge            # CoGe rt                                       # 1020018 #
#                                                                            #
##############################################################################
#                                                                            #
#                           Pearson's Crystal Data                           #
#      Crystal Structure Database for Inorganic Compounds (on DVD)           #
#                              Release 2022/23                               #
#                  Editors: Pierre Villars and Karin Cenzual                 #
#                                                                            #
#   Copyright (c) ASM International & Material Phases Data System (MPDS),    #
# Switzerland & National Institute for Materials Science (NIMS), Japan, 2022 #
#                   All rights reserved. Version 2022.07                     #
#                                                                            #
#   This copy of Pearson's Crystal Data is licensed to:                      #
#   University of Alberta, Chemistry Department, 1-5 Installations License         #
#                                                                            #
##############################################################################

data_1020018
_audit_creation_date                     2023-07-09
_audit_creation_method
;
Pearson's Crystal Data browser
;
#_database_code_PCD                      1020018
_database_code_PDF                       ?

# Entry summary

_chemical_formula_structural             'Co Ge'
_chemical_formula_sum                    'Co Ge'
_chemical_name_mineral                   ?
_chemical_compound_source                ?
_chemical_name_structure_type            CoGe,mS16,12
_chemical_formula_weight                 131.5

# Bibliographic data

_publ_section_title
'Powder diffraction data for the germanides CoGe and Co~5~Ge~7~'              
_journal_coden_ASTM                      PODIE2
_journal_name_full                       'Powder Diffr.'
_journal_year                            2000
_journal_volume                          15
_journal_page_first                      120
_journal_page_last                       122
_journal_language                        English
loop_
 _publ_author_name
 _publ_author_address
'Audebrand N.'
;
Max Planck Society (MPG)
Max Planck Institut (MPI) fur Metallforschung
Stuttgart
Germany
;
'Ellner M.'
;
Max Planck Society (MPG)
Max Planck Institut (MPI) fur Metallforschung
Stuttgart
Germany
;
'Mittemeijer E.J.'
;
Max Planck Society (MPG)
Max Planck Institut (MPI) fur Metallforschung
Stuttgart
Germany
;

# Standardized crystallographic data

_cell_length_a                           11.63
_cell_length_b                           3.8014
_cell_length_c                           4.9347
_cell_angle_alpha                        90
_cell_angle_beta                         100.889
_cell_angle_gamma                        90
_cell_volume                             214.2
_cell_formula_units_Z                    8
_space_group_IT_number                   12
_space_group_name_H-M_alt                'C 1 2/m 1'
loop_
 _space_group_symop_id
 _space_group_symop_operation_xyz
 1 'x, y, z'
 2 '-x, -y, -z'
 3 '-x, y, -z'
 4 'x, -y, z'
 5 '1/2+x, 1/2+y, z'
 6 '1/2-x, 1/2-y, -z'
 7 '1/2-x, 1/2+y, -z'
 8 '1/2+x, 1/2-y, z'

# Atomic positions taken from type-defining entry

loop_
 _atom_type_symbol
 Ge
 Co
loop_
 _atom_site_label
 _atom_site_type_symbol
 _atom_site_symmetry_multiplicity
 _atom_site_Wyckoff_symbol
 _atom_site_fract_x
 _atom_site_fract_y
 _atom_site_fract_z
 _atom_site_occupancy
 Ge1 Ge 4 i 0.18 0 0.34 1
 Ge2 Ge 4 i 0.433 0 0.24 1
 Co1 Co 4 i 0.80 0 0.18 1
 Co2 Co 2 c 0 0 0.5 1
 Co3 Co 2 a 0 0 0 1


_exptl_crystal_colour                    ?
_exptl_crystal_density_meas              ?
_exptl_crystal_density_diffrn            8.16
_cell_measurement_temperature            ?
_cell_measurement_radiation              'X-rays, Co Ka1'
_cell_measurement_wavelength             1.78897
_pd_proc_wavelength                      1.78897
_cell_measurement_reflns_used            ?
_diffrn_ambient_temperature              ?
_diffrn_measurement_device               'Guinier film'
_diffrn_measurement_device_type          ?
_diffrn_radiation_type                   ?
_diffrn_reflns_number                    ?
_exptl_absorpt_coefficient_mu            ?
_exptl_absorpt_correction_type           ?
_computing_structure_solution            ?
_refine_ls_number_parameters             ?
_refine_ls_number_reflns                 ?
_refine_ls_R_factor_gt                   ?
_refine_ls_wR_factor_gt                  ?

# Published diffraction lines

loop_
 _refln_index_h
 _refln_index_k
 _refln_index_l
 _refln_d_spacing
 _refln_intensity_meas
 0 0 1 4.851 2
 -2 0 1 4.098 5
 1 1 0 3.607 12
 2 0 1 3.393 10
 -1 1 1 2.98 2
 4 0 0 2.855 5
 1 1 1 2.814 26
 -4 0 1 2.69 40
 -3 1 1 2.497 37
 0 0 2 2.422 15
 -2 0 2 2.4 5
 4 0 1 2.278 12
 3 1 1 2.228 14
 2 0 2 2.093 25
 -4 0 2 2.048 19
 1 1 2 1.957 100
 5 1 0 1.957 100
 -3 1 2 1.933 64
 0 2 0 1.901 51
 0 2 1 1.77 0.9
 3 1 2 1.692 2
 2 2 1 1.658 5
 0 0 3 1.615 0.9
 4 2 0 1.582 2
 -4 2 1 1.553 9
 -4 0 3 1.536 0.9
 -1 1 3 1.508 2
 -7 1 1 1.508 2
 7 1 0 1.499 4
 0 2 2 1.496 7
 -2 2 2 1.49 2
 2 0 3 1.483 5
 -3 1 3 1.475 6
 4 2 1 1.46 16
 1 1 3 1.442 14
 8 0 0 1.428 6

# End of data set 1020018

File: binary M-X CIF/1020019.cif
##############################################################################
#                                                                            #
# Co-Ge            # Co5Ge7                                        # 1020019 #
#                                                                            #
##############################################################################
#                                                                            #
#                           Pearson's Crystal Data                           #
#      Crystal Structure Database for Inorganic Compounds (on DVD)           #
#                              Release 2022/23                               #
#                  Editors: Pierre Villars and Karin Cenzual                 #
#                                                                            #
#   Copyright (c) ASM International & Material Phases Data System (MPDS),    #
# Switzerland & National Institute for Materials Science (NIMS), Japan, 2022 #
#                   All rights reserved. Version 2022.07                     #
#                                                                            #
#   This copy of Pearson's Crystal Data is licensed to:                      #
#   University of Alberta, Chemistry Department, 1-5 Installations License         #
#                                                                            #
##############################################################################

data_1020019
_audit_creation_date                     2023-07-09
_audit_creation_method
;
Pearson's Crystal Data browser
;
#_database_code_PCD                      1020019
_database_code_PDF                       ?

# Entry summary

_chemical_formula_structural             'Co~5~ Ge~7~'
_chemical_formula_sum                    'Co5 Ge7'
_chemical_name_mineral                   ?
_chemical_compound_source                ?
_chemical_name_structure_type            Co~5~Ge~7~,tI24,107
_chemical_formula_weight                 802.8

# Bibliographic data

_publ_section_title
'Powder diffraction data for the germanides CoGe and Co~5~Ge~7~'              
_journal_coden_ASTM                      PODIE2
_journal_name_full                       'Powder Diffr.'
_journal_year                            2000
_journal_volume                          15
_journal_page_first                      120
_journal_page_last                       122
_journal_language                        English
loop_
 _publ_author_name
 _publ_author_address
'Audebrand N.'
;
Max Planck Society (MPG)
Max Planck Institut (MPI) fur Metallforschung
Stuttgart
Germany
;
'Ellner M.'
;
Max Planck Society (MPG)
Max Planck Institut (MPI) fur Metallforschung
Stuttgart
Germany
;
'Mittemeijer E.J.'
;
Max Planck Society (MPG)
Max Planck Institut (MPI) fur Metallforschung
Stuttgart
Germany
;

# Standardized crystallographic data

_cell_length_a                           7.6262
_cell_length_b                           7.6262
_cell_length_c                           5.8017
_cell_angle_alpha                        90
_cell_angle_beta                         90
_cell_angle_gamma                        90
_cell_volume                             337.4
_cell_formula_units_Z                    2
_space_group_IT_number                   107
_space_group_name_H-M_alt                'I 4 m m'
loop_
 _space_group_symop_id
 _space_group_symop_operation_xyz
 1 'x, y, z'
 2 '-x, -y, z'
 3 '-x, y, z'
 4 '-y, -x, z'
 5 '-y, x, z'
 6 'x, -y, z'
 7 'y, -x, z'
 8 'y, x, z'
 9 '1/2+x, 1/2+y, 1/2+z'
 10 '1/2-x, 1/2-y, 1/2+z'
 11 '1/2-x, 1/2+y, 1/2+z'
 12 '1/2-y, 1/2-x, 1/2+z'
 13 '1/2-y, 1/2+x, 1/2+z'
 14 '1/2+x, 1/2-y, 1/2+z'
 15 '1/2+y, 1/2-x, 1/2+z'
 16 '1/2+y, 1/2+x, 1/2+z'

# Atomic positions taken from type-defining entry

loop_
 _atom_type_symbol
 Ge
 Co
loop_
 _atom_site_label
 _atom_site_type_symbol
 _atom_site_symmetry_multiplicity
 _atom_site_Wyckoff_symbol
 _atom_site_fract_x
 _atom_site_fract_y
 _atom_site_fract_z
 _atom_site_occupancy
 Ge1 Ge 8 d 0.243 0 0.29 1
 Co1 Co 8 c 0.22 0.22 0.00 1
 Ge2 Ge 4 b 0 0.5 0.04 1
 Co2 Co 2 a 0 0 0.00 1
 Ge3 Ge 2 a 0 0 0.56 1


_exptl_crystal_colour                    ?
_exptl_crystal_density_meas              ?
_exptl_crystal_density_diffrn            7.90
_cell_measurement_temperature            ?
_cell_measurement_radiation              'X-rays, Co Ka1'
_cell_measurement_wavelength             1.78897
_pd_proc_wavelength                      1.78897
_cell_measurement_reflns_used            ?
_diffrn_ambient_temperature              ?
_diffrn_measurement_device               'Guinier film'
_diffrn_measurement_device_type          ?
_diffrn_radiation_type                   ?
_diffrn_reflns_number                    ?
_exptl_absorpt_coefficient_mu            ?
_exptl_absorpt_correction_type           ?
_computing_structure_solution            ?
_refine_ls_number_parameters             ?
_refine_ls_number_reflns                 ?
_refine_ls_R_factor_gt                   ?
_refine_ls_wR_factor_gt                  ?

# Published diffraction lines

loop_
 _refln_index_h
 _refln_index_k
 _refln_index_l
 _refln_d_spacing
 _refln_intensity_meas
 1 0 1 4.615 13
 2 1 1 2.94 57
 0 0 2 2.901 41
 2 2 0 2.697 48
 1 1 2 2.555 11
 3 1 0 2.412 9
 3 0 1 2.328 57
 2 0 2 2.309 66
 3 2 1 1.987 83
 2 2 2 1.975 100
 4 0 0 1.907 77
 1 0 3 1.875 58
 3 1 2 1.854 7
 3 3 0 1.798 2
 4 1 1 1.762 5
 2 1 3 1.682 13
 4 0 2 1.593 52
 3 0 3 1.539 4
 3 3 2 1.528 13
 5 1 0 1.496 2
 5 0 1 1.475 50
 4 2 2 1.47 42

# End of data set 1020019

File: binary M-X CIF/1020422.cif
##############################################################################
#                                                                            #
# Co-Sb            # CoSb2 rt                                      # 1020422 #
#                                                                            #
##############################################################################
#                                                                            #
#                           Pearson's Crystal Data                           #
#      Crystal Structure Database for Inorganic Compounds (on DVD)           #
#                              Release 2022/23                               #
#                  Editors: Pierre Villars and Karin Cenzual                 #
#                                                                            #
#   Copyright (c) ASM International & Material Phases Data System (MPDS),    #
# Switzerland & National Institute for Materials Science (NIMS), Japan, 2022 #
#                   All rights reserved. Version 2022.07                     #
#                                                                            #
#   This copy of Pearson's Crystal Data is licensed to:                      #
#   University of Alberta, Chemistry Department, 1-5 Installations License         #
#                                                                            #
##############################################################################

data_1020422
_audit_creation_date                     2023-07-09
_audit_creation_method
;
Pearson's Crystal Data browser
;
#_database_code_PCD                      1020422
_database_code_PDF                       04-018-8320

# Entry summary

_chemical_formula_structural             'Co Sb~2~'
_chemical_formula_sum                    'Co Sb2'
_chemical_name_mineral                   ?
_chemical_compound_source                ?
_chemical_name_structure_type            CoSb~2~,mP6,14
_chemical_formula_weight                 302.4

# Bibliographic data

_publ_section_title
'Structural and electrical properties of Co~1-x~Ru~x~Sb~2~'                   
_journal_coden_ASTM                      JALCEU
_journal_name_full                       'J. Alloys Compd.'
_journal_year                            2001
_journal_volume                          317/318
_journal_page_first                      287
_journal_page_last                       292
_journal_language                        English
loop_
 _publ_author_name
 _publ_author_address
'Harada T.'
;
Tohoku Gakuin University
Faculty of Engineering
Tagajo / Miyagi
Japan
;
'Kanomata T.'
;
Tohoku Gakuin University
Faculty of Engineering
Tagajo / Miyagi
Japan
;
'Suzuki T.'
;
Tohoku Gakuin University
Faculty of Engineering
Tagajo / Miyagi
Japan
;
'Yoshida H.'
;
Tohoku University
Institute of Materials Research
Sendai / Miyagi
Japan
;
'Kaneko T.'
;
Tohoku University
Institute of Materials Research
Sendai / Miyagi
Japan
;

# Standardized crystallographic data

_cell_length_a                           3.3711
_cell_length_b                           6.3925
_cell_length_c                           6.5006
_cell_angle_alpha                        90
_cell_angle_beta                         120.887
_cell_angle_gamma                        90
_cell_volume                             120.2
_cell_formula_units_Z                    2
_space_group_IT_number                   14
_space_group_name_H-M_alt                'P 1 21/c 1'
loop_
 _space_group_symop_id
 _space_group_symop_operation_xyz
 1 'x, y, z'
 2 '-x, -y, -z'
 3 '-x, 1/2+y, 1/2-z'
 4 'x, 1/2-y, 1/2+z'
loop_
 _atom_type_symbol
 Sb
 Co
loop_
 _atom_site_label
 _atom_site_type_symbol
 _atom_site_symmetry_multiplicity
 _atom_site_Wyckoff_symbol
 _atom_site_fract_x
 _atom_site_fract_y
 _atom_site_fract_z
 _atom_site_occupancy
 Sb Sb 4 e 0.196 0.359 0.196 1
 Co Co 2 a 0 0 0 1


_exptl_crystal_colour                    ?
_exptl_crystal_density_meas              ?
_exptl_crystal_density_diffrn            8.36
_cell_measurement_temperature            ?
_cell_measurement_radiation              ?
_cell_measurement_reflns_used            ?
_diffrn_ambient_temperature              ?
_diffrn_measurement_device               'automatic diffractometer'
_diffrn_measurement_device_type          ?
_diffrn_radiation_type                   'X-rays, Cu Ka'
_diffrn_reflns_number                    ?
_exptl_absorpt_coefficient_mu            ?
_exptl_absorpt_correction_type           ?
_computing_structure_solution            'starting values from the literature'
_refine_ls_number_parameters             ?
_refine_ls_number_reflns                 ?
_refine_ls_R_factor_gt                   ?
_refine_ls_wR_factor_gt                  ?
_pd_proc_ls_proof_R_factor               ?
_pd_proc_ls_proof_wR_factor              ?
_refine_ls_R_I_factor                    ?

# End of data set 1020422

File: binary M-X CIF/1020432.cif
##############################################################################
#                                                                            #
# Ru-Sb            # RuSb2                                         # 1020432 #
#                                                                            #
##############################################################################
#                                                                            #
#                           Pearson's Crystal Data                           #
#      Crystal Structure Database for Inorganic Compounds (on DVD)           #
#                              Release 2022/23                               #
#                  Editors: Pierre Villars and Karin Cenzual                 #
#                                                                            #
#   Copyright (c) ASM International & Material Phases Data System (MPDS),    #
# Switzerland & National Institute for Materials Science (NIMS), Japan, 2022 #
#                   All rights reserved. Version 2022.07                     #
#                                                                            #
#   This copy of Pearson's Crystal Data is licensed to:                      #
#   University of Alberta, Chemistry Department, 1-5 Installations License         #
#                                                                            #
##############################################################################

data_1020432
_audit_creation_date                     2023-07-09
_audit_creation_method
;
Pearson's Crystal Data browser
;
#_database_code_PCD                      1020432
_database_code_PDF                       ?

# Entry summary

_chemical_formula_structural             'Ru Sb~2~'
_chemical_formula_sum                    'Ru Sb2'
_chemical_name_mineral                   ?
_chemical_compound_source                ?
_chemical_name_structure_type            FeAs~2~,oP6,58
_chemical_formula_weight                 344.6

# Bibliographic data

_publ_section_title
'Structural and electrical properties of Co~1-x~Ru~x~Sb~2~'                   
_journal_coden_ASTM                      JALCEU
_journal_name_full                       'J. Alloys Compd.'
_journal_year                            2001
_journal_volume                          317/318
_journal_page_first                      287
_journal_page_last                       292
_journal_language                        English
loop_
 _publ_author_name
 _publ_author_address
'Harada T.'
;
Tohoku Gakuin University
Faculty of Engineering
Tagajo / Miyagi
Japan
;
'Kanomata T.'
;
Tohoku Gakuin University
Faculty of Engineering
Tagajo / Miyagi
Japan
;
'Suzuki T.'
;
Tohoku Gakuin University
Faculty of Engineering
Tagajo / Miyagi
Japan
;
'Yoshida H.'
;
Tohoku University
Institute of Materials Research
Sendai / Miyagi
Japan
;
'Kaneko T.'
;
Tohoku University
Institute of Materials Research
Sendai / Miyagi
Japan
;

# Standardized crystallographic data

_cell_length_a                           5.954
_cell_length_b                           6.6756
_cell_length_c                           3.1805
_cell_angle_alpha                        90
_cell_angle_beta                         90
_cell_angle_gamma                        90
_cell_volume                             126.4
_cell_formula_units_Z                    2
_space_group_IT_number                   58
_space_group_name_H-M_alt                'P n n m'
loop_
 _space_group_symop_id
 _space_group_symop_operation_xyz
 1 'x, y, z'
 2 '1/2-x, 1/2+y, 1/2-z'
 3 '1/2-x, 1/2+y, 1/2+z'
 4 '-x, -y, -z'
 5 '-x, -y, z'
 6 '1/2+x, 1/2-y, 1/2-z'
 7 '1/2+x, 1/2-y, 1/2+z'
 8 'x, y, -z'
loop_
 _atom_type_symbol
 Sb
 Ru
loop_
 _atom_site_label
 _atom_site_type_symbol
 _atom_site_symmetry_multiplicity
 _atom_site_Wyckoff_symbol
 _atom_site_fract_x
 _atom_site_fract_y
 _atom_site_fract_z
 _atom_site_occupancy
 Sb Sb 4 g 0.181 0.359 0 1
 Ru Ru 2 a 0 0 0 1


_exptl_crystal_colour                    ?
_exptl_crystal_density_meas              ?
_exptl_crystal_density_diffrn            9.05
_cell_measurement_temperature            ?
_cell_measurement_radiation              ?
_cell_measurement_reflns_used            ?
_diffrn_ambient_temperature              ?
_diffrn_measurement_device               'automatic diffractometer'
_diffrn_measurement_device_type          ?
_diffrn_radiation_type                   'X-rays, Cu Ka'
_diffrn_reflns_number                    ?
_exptl_absorpt_coefficient_mu            ?
_exptl_absorpt_correction_type           ?
_computing_structure_solution            'starting values from the literature'
_refine_ls_number_parameters             ?
_refine_ls_number_reflns                 ?
_refine_ls_R_factor_gt                   ?
_refine_ls_wR_factor_gt                  ?
_pd_proc_ls_proof_R_factor               ?
_pd_proc_ls_proof_wR_factor              ?
_refine_ls_R_I_factor                    ?

# End of data set 1020432

File: binary M-X CIF/1021455.cif
##############################################################################
#                                                                            #
# Ru-Sn            # Ru3Sn7                                        # 1021455 #
#                                                                            #
##############################################################################
#                                                                            #
#                           Pearson's Crystal Data                           #
#      Crystal Structure Database for Inorganic Compounds (on DVD)           #
#                              Release 2022/23                               #
#                  Editors: Pierre Villars and Karin Cenzual                 #
#                                                                            #
#   Copyright (c) ASM International & Material Phases Data System (MPDS),    #
# Switzerland & National Institute for Materials Science (NIMS), Japan, 2022 #
#                   All rights reserved. Version 2022.07                     #
#                                                                            #
#   This copy of Pearson's Crystal Data is licensed to:                      #
#   University of Alberta, Chemistry Department, 1-5 Installations License         #
#                                                                            #
##############################################################################

data_1021455
_audit_creation_date                     2023-07-09
_audit_creation_method
;
Pearson's Crystal Data browser
;
#_database_code_PCD                      1021455
_database_code_PDF                       ?

# Entry summary

_chemical_formula_structural             'Ru~3~ Sn~7~'
_chemical_formula_sum                    'Ru3 Sn7'
_chemical_name_mineral                   ?
_chemical_compound_source                ?
_chemical_name_structure_type            Ru~3~Sn~7~,cI40,229
_chemical_formula_weight                 1134.0

# Bibliographic data

_publ_section_title                      'Ru~3~Sn~7~, a re-investigation'
_journal_coden_ASTM                      ACSEBH
_journal_name_full                       'Acta Crystallogr. E'
_journal_year                            2001
_journal_volume                          57
_journal_page_first                      i85
_journal_page_last                       i86
_journal_language                        English
loop_
 _publ_author_name
 _publ_author_address
'Eriksson L.'
;
Stockholm University
Department of Structural Chemistry
Stockholm
Sweden
;
'Lanner J.'
;
Stockholm University
Department of Structural Chemistry
Stockholm
Sweden
;

# Standardized crystallographic data

_cell_length_a                           9.3532
_cell_length_b                           9.3532
_cell_length_c                           9.3532
_cell_angle_alpha                        90
_cell_angle_beta                         90
_cell_angle_gamma                        90
_cell_volume                             818.2
_cell_formula_units_Z                    4
_space_group_IT_number                   229
_space_group_name_H-M_alt                'I m -3 m'
loop_
 _space_group_symop_id
 _space_group_symop_operation_xyz
 1 'x, y, z'
 2 '-x, -y, -z'
 3 '-x, -y, z'
 4 '-x, -z, -y'
 5 '-x, -z, y'
 6 '-x, y, -z'
 7 '-x, y, z'
 8 '-x, z, -y'
 9 '-x, z, y'
 10 '-y, -x, -z'
 11 '-y, -x, z'
 12 '-y, -z, -x'
 13 '-y, -z, x'
 14 '-y, x, -z'
 15 '-y, x, z'
 16 '-y, z, -x'
 17 '-y, z, x'
 18 '-z, -x, -y'
 19 '-z, -x, y'
 20 '-z, -y, -x'
 21 '-z, -y, x'
 22 '-z, x, -y'
 23 '-z, x, y'
 24 '-z, y, -x'
 25 '-z, y, x'
 26 'x, -y, -z'
 27 'x, -y, z'
 28 'x, -z, -y'
 29 'x, -z, y'
 30 'x, y, -z'
 31 'x, z, -y'
 32 'x, z, y'
 33 'y, -x, -z'
 34 'y, -x, z'
 35 'y, -z, -x'
 36 'y, -z, x'
 37 'y, x, -z'
 38 'y, x, z'
 39 'y, z, -x'
 40 'y, z, x'
 41 'z, -x, -y'
 42 'z, -x, y'
 43 'z, -y, -x'
 44 'z, -y, x'
 45 'z, x, -y'
 46 'z, x, y'
 47 'z, y, -x'
 48 'z, y, x'
 49 '1/2+x, 1/2+y, 1/2+z'
 50 '1/2-x, 1/2-y, 1/2-z'
 51 '1/2-x, 1/2-y, 1/2+z'
 52 '1/2-x, 1/2-z, 1/2-y'
 53 '1/2-x, 1/2-z, 1/2+y'
 54 '1/2-x, 1/2+y, 1/2-z'
 55 '1/2-x, 1/2+y, 1/2+z'
 56 '1/2-x, 1/2+z, 1/2-y'
 57 '1/2-x, 1/2+z, 1/2+y'
 58 '1/2-y, 1/2-x, 1/2-z'
 59 '1/2-y, 1/2-x, 1/2+z'
 60 '1/2-y, 1/2-z, 1/2-x'
 61 '1/2-y, 1/2-z, 1/2+x'
 62 '1/2-y, 1/2+x, 1/2-z'
 63 '1/2-y, 1/2+x, 1/2+z'
 64 '1/2-y, 1/2+z, 1/2-x'
 65 '1/2-y, 1/2+z, 1/2+x'
 66 '1/2-z, 1/2-x, 1/2-y'
 67 '1/2-z, 1/2-x, 1/2+y'
 68 '1/2-z, 1/2-y, 1/2-x'
 69 '1/2-z, 1/2-y, 1/2+x'
 70 '1/2-z, 1/2+x, 1/2-y'
 71 '1/2-z, 1/2+x, 1/2+y'
 72 '1/2-z, 1/2+y, 1/2-x'
 73 '1/2-z, 1/2+y, 1/2+x'
 74 '1/2+x, 1/2-y, 1/2-z'
 75 '1/2+x, 1/2-y, 1/2+z'
 76 '1/2+x, 1/2-z, 1/2-y'
 77 '1/2+x, 1/2-z, 1/2+y'
 78 '1/2+x, 1/2+y, 1/2-z'
 79 '1/2+x, 1/2+z, 1/2-y'
 80 '1/2+x, 1/2+z, 1/2+y'
 81 '1/2+y, 1/2-x, 1/2-z'
 82 '1/2+y, 1/2-x, 1/2+z'
 83 '1/2+y, 1/2-z, 1/2-x'
 84 '1/2+y, 1/2-z, 1/2+x'
 85 '1/2+y, 1/2+x, 1/2-z'
 86 '1/2+y, 1/2+x, 1/2+z'
 87 '1/2+y, 1/2+z, 1/2-x'
 88 '1/2+y, 1/2+z, 1/2+x'
 89 '1/2+z, 1/2-x, 1/2-y'
 90 '1/2+z, 1/2-x, 1/2+y'
 91 '1/2+z, 1/2-y, 1/2-x'
 92 '1/2+z, 1/2-y, 1/2+x'
 93 '1/2+z, 1/2+x, 1/2-y'
 94 '1/2+z, 1/2+x, 1/2+y'
 95 '1/2+z, 1/2+y, 1/2-x'
 96 '1/2+z, 1/2+y, 1/2+x'
loop_
 _atom_type_symbol
 Sn
 Ru
loop_
 _atom_site_label
 _atom_site_type_symbol
 _atom_site_symmetry_multiplicity
 _atom_site_Wyckoff_symbol
 _atom_site_fract_x
 _atom_site_fract_y
 _atom_site_fract_z
 _atom_site_occupancy
 Sn2 Sn 16 f 0.1611 0.1611 0.1611 1
 Ru Ru 12 e 0.34513 0 0 1
 Sn1 Sn 12 d 0.25 0 0.5 1


_exptl_crystal_colour                    'gray dark'
_exptl_crystal_density_meas              ?
_exptl_crystal_density_diffrn            9.21
_cell_measurement_temperature            293(2)
_cell_measurement_radiation              'X-rays, Mo Ka'
_cell_measurement_wavelength             0.71073
_cell_measurement_reflns_used            984
_diffrn_ambient_temperature              293(2)
_diffrn_measurement_device               'automatic diffractometer'
_diffrn_measurement_device_type          'STOE IPDS'
_diffrn_radiation_type                   'X-rays, Mo Ka'
_diffrn_radiation_wavelength             0.71073
_diffrn_reflns_number                    1394
_exptl_absorpt_coefficient_mu            26.25
_exptl_absorpt_correction_type           yes
_computing_structure_solution            'direct methods'
_refine_ls_number_parameters             10
_refine_ls_number_reflns                 97
_refine_ls_R_factor_gt                   0.030
_refine_ls_wR_factor_gt                  0.045

# End of data set 1021455
