Repository: bobleesj/cif-filter-copy

## Overview
This Python toolkit provides a set of tools for processing Crystallographic Information File (CIF) files. It allows for moving files based on unsupported formats, unreasonable distances, and specific tags, copying files based on atomic occupancy and mixing, retrieving file information, and checking CIF folder content against an Excel file.

When you run `python main.py`, a prompt below will appear. 
```
Welcome! Please choose an option to proceed:
[1] Move files based on unsupported CIF format
[2] Move files based on unreasonable distance
[3] Move files based on tags
[4] Move files based on supercell atom count
[5] Copy files based on atomic occupancy and mixing

File: binary M-X CIF/1021584.cif
##############################################################################
#                                                                            #
# Ni-Si            # NiSi2 rt                                      # 1021584 #
#                                                                            #
##############################################################################
#                                                                            #
#                           Pearson's Crystal Data                           #
#      Crystal Structure Database for Inorganic Compounds (on DVD)           #
#                              Release 2022/23                               #
#                  Editors: Pierre Villars and Karin Cenzual                 #
#                                                                            #
#   Copyright (c) ASM International & Material Phases Data System (MPDS),    #
# Switzerland & National Institute for Materials Science (NIMS), Japan, 2022 #
#                   All rights reserved. Version 2022.07                     #
#                                                                            #
#   This copy of Pearson's Crystal Data is licensed to:                      #
#   University of Alberta, Chemistry Department, 1-5 Installations License         #
#                                                                            #
##############################################################################

data_1021584
_audit_creation_date                     2023-07-09
_audit_creation_method
;
Pearson's Crystal Data browser
;
#_database_code_PCD                      1021584
_database_code_PDF                       ?

# Entry summary

_chemical_formula_structural             'Ni Si~2~'
_chemical_formula_sum                    'Ni Si2'
_chemical_name_mineral                   ?
_chemical_compound_source                ?
_chemical_name_structure_type            CaF~2~,cF12,225
_chemical_formula_weight                 114.9

# Bibliographic data

_publ_section_title
;
Type-I clathrate Ba~8~Ni~x~Si~46-x~: Phase relations, crystal chemistry and thermoelectric properties
;
_journal_coden_ASTM                      DTARAF
_journal_name_full                       'Dalton Trans.'
_journal_year                            2012
_journal_volume                          41
_journal_page_first                      8839
_journal_page_last                       8849
_journal_language                        English
loop_
 _publ_author_name
 _publ_author_address
'Falmbigl M.'
;
Vienna University
Institut fur Physikalische Chemie
Vienna
Austria
;
'Chen M.X.'
;
Vienna University
Institut fur Physikalische Chemie
Vienna
Austria
;
'Grytsiv A.V.'
;
Vienna University
Institut fur Physikalische Chemie
Vienna
Austria
;
'Rogl P.'
;
Vienna University
Institut fur Physikalische Chemie
Vienna
Austria
;
'Royanian E.'
;
Vienna University of Technology
Center for Computational Materials Science
Vienna
Austria
;
'Michor H.'
;
Vienna University of Technology
Center for Computational Materials Science
Vienna
Austria
;
'Bauer E.'
;
Vienna University of Technology
Center for Computational Materials Science
Vienna
Austria
;
'Podloucky R.'
;
Vienna University
Institut fur Physikalische Chemie
Vienna
Austria
;
'Giester G.'
;
Vienna University
Institut fur Mineralogie und Kristallographie
Vienna
Austria
;

# Standardized crystallographic data

_cell_length_a                           5.4096
_cell_length_b                           5.4096
_cell_length_c                           5.4096
_cell_angle_alpha                        90
_cell_angle_beta                         90
_cell_angle_gamma                        90
_cell_volume                             158.3
_cell_formula_units_Z                    4
_space_group_IT_number                   225
_space_group_name_H-M_alt                'F m -3 m'
loop_
 _space_group_symop_id
 _space_group_symop_operation_xyz
 1 'x, y, z'
 2 '-x, -y, -z'
 3 '-x, -y, z'
 4 '-x, -z, -y'
 5 '-x, -z, y'
 6 '-x, y, -z'
 7 '-x, y, z'
 8 '-x, z, -y'
 9 '-x, z, y'
 10 '-y, -x, -z'
 11 '-y, -x, z'
 12 '-y, -z, -x'
 13 '-y, -z, x'
 14 '-y, x, -z'
 15 '-y, x, z'
 16 '-y, z, -x'
 17 '-y, z, x'
 18 '-z, -x, -y'
 19 '-z, -x, y'
 20 '-z, -y, -x'
 21 '-z, -y, x'
 22 '-z, x, -y'
 23 '-z, x, y'
 24 '-z, y, -x'
 25 '-z, y, x'
 26 'x, -y, -z'
 27 'x, -y, z'
 28 'x, -z, -y'
 29 'x, -z, y'
 30 'x, y, -z'
 31 'x, z, -y'
 32 'x, z, y'
 33 'y, -x, -z'
 34 'y, -x, z'
 35 'y, -z, -x'
 36 'y, -z, x'
 37 'y, x, -z'
 38 'y, x, z'
 39 'y, z, -x'
 40 'y, z, x'
 41 'z, -x, -y'
 42 'z, -x, y'
 43 'z, -y, -x'
 44 'z, -y, x'
 45 'z, x, -y'
 46 'z, x, y'
 47 'z, y, -x'
 48 'z, y, x'
 49 'x, 1/2+y, 1/2+z'
 50 '-x, 1/2-y, 1/2-z'
 51 '-x, 1/2-y, 1/2+z'
 52 '-x, 1/2-z, 1/2-y'
 53 '-x, 1/2-z, 1/2+y'
 54 '-x, 1/2+y, 1/2-z'
 55 '-x, 1/2+y, 1/2+z'
 56 '-x, 1/2+z, 1/2-y'
 57 '-x, 1/2+z, 1/2+y'
 58 '-y, 1/2-x, 1/2-z'
 59 '-y, 1/2-x, 1/2+z'
 60 '-y, 1/2-z, 1/2-x'
 61 '-y, 1/2-z, 1/2+x'
 62 '-y, 1/2+x, 1/2-z'
 63 '-y, 1/2+x, 1/2+z'
 64 '-y, 1/2+z, 1/2-x'
 65 '-y, 1/2+z, 1/2+x'
 66 '-z, 1/2-x, 1/2-y'
 67 '-z, 1/2-x, 1/2+y'
 68 '-z, 1/2-y, 1/2-x'
 69 '-z, 1/2-y, 1/2+x'
 70 '-z, 1/2+x, 1/2-y'
 71 '-z, 1/2+x, 1/2+y'
 72 '-z, 1/2+y, 1/2-x'
 73 '-z, 1/2+y, 1/2+x'
 74 'x, 1/2-y, 1/2-z'
 75 'x, 1/2-y, 1/2+z'
 76 'x, 1/2-z, 1/2-y'
 77 'x, 1/2-z, 1/2+y'
 78 'x, 1/2+y, 1/2-z'
 79 'x, 1/2+z, 1/2-y'
 80 'x, 1/2+z, 1/2+y'
 81 'y, 1/2-x, 1/2-z'
 82 'y, 1/2-x, 1/2+z'
 83 'y, 1/2-z, 1/2-x'
 84 'y, 1/2-z, 1/2+x'
 85 'y, 1/2+x, 1/2-z'
 86 'y, 1/2+x, 1/2+z'
 87 'y, 1/2+z, 1/2-x'
 88 'y, 1/2+z, 1/2+x'
 89 'z, 1/2-x, 1/2-y'
 90 'z, 1/2-x, 1/2+y'
 91 'z, 1/2-y, 1/2-x'
 92 'z, 1/2-y, 1/2+x'
 93 'z, 1/2+x, 1/2-y'
 94 'z, 1/2+x, 1/2+y'
 95 'z, 1/2+y, 1/2-x'
 96 'z, 1/2+y, 1/2+x'
 97 '1/2+x, y, 1/2+z'
 98 '1/2-x, -y, 1/2-z'
 99 '1/2-x, -y, 1/2+z'
 100 '1/2-x, -z, 1/2-y'
 101 '1/2-x, -z, 1/2+y'
 102 '1/2-x, y, 1/2-z'
 103 '1/2-x, y, 1/2+z'
 104 '1/2-x, z, 1/2-y'
 105 '1/2-x, z, 1/2+y'
 106 '1/2-y, -x, 1/2-z'
 107 '1/2-y, -x, 1/2+z'
 108 '1/2-y, -z, 1/2-x'
 109 '1/2-y, -z, 1/2+x'
 110 '1/2-y, x, 1/2-z'
 111 '1/2-y, x, 1/2+z'
 112 '1/2-y, z, 1/2-x'
 113 '1/2-y, z, 1/2+x'
 114 '1/2-z, -x, 1/2-y'
 115 '1/2-z, -x, 1/2+y'
 116 '1/2-z, -y, 1/2-x'
 117 '1/2-z, -y, 1/2+x'
 118 '1/2-z, x, 1/2-y'
 119 '1/2-z, x, 1/2+y'
 120 '1/2-z, y, 1/2-x'
 121 '1/2-z, y, 1/2+x'
 122 '1/2+x, -y, 1/2-z'
 123 '1/2+x, -y, 1/2+z'
 124 '1/2+x, -z, 1/2-y'
 125 '1/2+x, -z, 1/2+y'
 126 '1/2+x, y, 1/2-z'
 127 '1/2+x, z, 1/2-y'
 128 '1/2+x, z, 1/2+y'
 129 '1/2+y, -x, 1/2-z'
 130 '1/2+y, -x, 1/2+z'
 131 '1/2+y, -z, 1/2-x'
 132 '1/2+y, -z, 1/2+x'
 133 '1/2+y, x, 1/2-z'
 134 '1/2+y, x, 1/2+z'
 135 '1/2+y, z, 1/2-x'
 136 '1/2+y, z, 1/2+x'
 137 '1/2+z, -x, 1/2-y'
 138 '1/2+z, -x, 1/2+y'
 139 '1/2+z, -y, 1/2-x'
 140 '1/2+z, -y, 1/2+x'
 141 '1/2+z, x, 1/2-y'
 142 '1/2+z, x, 1/2+y'
 143 '1/2+z, y, 1/2-x'
 144 '1/2+z, y, 1/2+x'
 145 '1/2+x, 1/2+y, z'
 146 '1/2-x, 1/2-y, -z'
 147 '1/2-x, 1/2-y, z'
 148 '1/2-x, 1/2-z, -y'
 149 '1/2-x, 1/2-z, y'
 150 '1/2-x, 1/2+y, -z'
 151 '1/2-x, 1/2+y, z'
 152 '1/2-x, 1/2+z, -y'
 153 '1/2-x, 1/2+z, y'
 154 '1/2-y, 1/2-x, -z'
 155 '1/2-y, 1/2-x, z'
 156 '1/2-y, 1/2-z, -x'
 157 '1/2-y, 1/2-z, x'
 158 '1/2-y, 1/2+x, -z'
 159 '1/2-y, 1/2+x, z'
 160 '1/2-y, 1/2+z, -x'
 161 '1/2-y, 1/2+z, x'
 162 '1/2-z, 1/2-x, -y'
 163 '1/2-z, 1/2-x, y'
 164 '1/2-z, 1/2-y, -x'
 165 '1/2-z, 1/2-y, x'
 166 '1/2-z, 1/2+x, -y'
 167 '1/2-z, 1/2+x, y'
 168 '1/2-z, 1/2+y, -x'
 169 '1/2-z, 1/2+y, x'
 170 '1/2+x, 1/2-y, -z'
 171 '1/2+x, 1/2-y, z'
 172 '1/2+x, 1/2-z, -y'
 173 '1/2+x, 1/2-z, y'
 174 '1/2+x, 1/2+y, -z'
 175 '1/2+x, 1/2+z, -y'
 176 '1/2+x, 1/2+z, y'
 177 '1/2+y, 1/2-x, -z'
 178 '1/2+y, 1/2-x, z'
 179 '1/2+y, 1/2-z, -x'
 180 '1/2+y, 1/2-z, x'
 181 '1/2+y, 1/2+x, -z'
 182 '1/2+y, 1/2+x, z'
 183 '1/2+y, 1/2+z, -x'
 184 '1/2+y, 1/2+z, x'
 185 '1/2+z, 1/2-x, -y'
 186 '1/2+z, 1/2-x, y'
 187 '1/2+z, 1/2-y, -x'
 188 '1/2+z, 1/2-y, x'
 189 '1/2+z, 1/2+x, -y'
 190 '1/2+z, 1/2+x, y'
 191 '1/2+z, 1/2+y, -x'
 192 '1/2+z, 1/2+y, x'
loop_
 _atom_type_symbol
 Si
 Ni
loop_
 _atom_site_label
 _atom_site_type_symbol
 _atom_site_symmetry_multiplicity
 _atom_site_Wyckoff_symbol
 _atom_site_fract_x
 _atom_site_fract_y
 _atom_site_fract_z
 _atom_site_occupancy
 Si Si 8 c 0.25 0.25 0.25 1
 Ni Ni 4 a 0 0 0 1


_exptl_crystal_colour                    ?
_exptl_crystal_density_meas              ?
_exptl_crystal_density_diffrn            4.82
_cell_measurement_temperature            ?
_cell_measurement_radiation              ?
_cell_measurement_reflns_used            ?
_diffrn_ambient_temperature              ?
_diffrn_measurement_device               ?
_diffrn_measurement_device_type          ?
_diffrn_radiation_type                   ?
_diffrn_reflns_number                    ?
_exptl_absorpt_coefficient_mu            ?
_exptl_absorpt_correction_type           ?
_computing_structure_solution            ?
_refine_ls_number_parameters             ?
_refine_ls_number_reflns                 ?
_refine_ls_R_factor_gt                   ?
_refine_ls_wR_factor_gt                  ?

# End of data set 1021584

File: binary M-X CIF/1023907.cif
##############################################################################
#                                                                            #
# Pd-Sb            # PdSb2                                         # 1023907 #
#                                                                            #
##############################################################################
#                                                                            #
#                           Pearson's Crystal Data                           #
#      Crystal Structure Database for Inorganic Compounds (on DVD)           #
#                              Release 2022/23                               #
#                  Editors: Pierre Villars and Karin Cenzual                 #
#                                                                            #
#   Copyright (c) ASM International & Material Phases Data System (MPDS),    #
# Switzerland & National Institute for Materials Science (NIMS), Japan, 2022 #
#                   All rights reserved. Version 2022.07                     #
#                                                                            #
#   This copy of Pearson's Crystal Data is licensed to:                      #
#   University of Alberta, Chemistry Department, 1-5 Installations License         #
#                                                                            #
##############################################################################

data_1023907
_audit_creation_date                     2023-07-09
_audit_creation_method
;
Pearson's Crystal Data browser
;
#_database_code_PCD                      1023907
_database_code_PDF                       ?

# Entry summary

_chemical_formula_structural             'Pd Sb~2~'
_chemical_formula_sum                    'Pd Sb2'
_chemical_name_mineral                   ?
_chemical_compound_source                ?
_chemical_name_structure_type            FeS~2~,cP12,205
_chemical_formula_weight                 349.9

# Bibliographic data

_publ_section_title
'Refinement of crystalline structure of PdSb~2~'                              
_journal_coden_ASTM                      JSTCAM
_journal_name_full                       'J. Struct. Chem.'
_journal_year                            1969
_journal_volume                          10
_journal_page_first                      137
_journal_page_last                       138
_journal_language                        English
loop_
 _publ_author_name
 _publ_author_address
'Karpova T.P.'
;
Russian Academy of Sciences (RAS)
Volgograd State Pedagogical Institute
Moscow
Russia
;
'Imamov R.M.'
;
Russian Academy of Sciences (RAS)
Volgograd State Pedagogical Institute
Moscow
Russia
;
'Semiletov S.A.'
;
Russian Academy of Sciences (RAS)
Volgograd State Pedagogical Institute
Moscow
Russia
;

# Standardized crystallographic data

_cell_length_a                           6.43
_cell_length_b                           6.43
_cell_length_c                           6.43
_cell_angle_alpha                        90
_cell_angle_beta                         90
_cell_angle_gamma                        90
_cell_volume                             265.8
_cell_formula_units_Z                    4
_space_group_IT_number                   205
_space_group_name_H-M_alt                'P a -3'
loop_
 _space_group_symop_id
 _space_group_symop_operation_xyz
 1 'x, y, z'
 2 '1/2-x, -y, 1/2+z'
 3 '1/2-x, 1/2+y, z'
 4 '-x, -y, -z'
 5 '-x, 1/2+y, 1/2-z'
 6 '1/2-y, -z, 1/2+x'
 7 '1/2-y, 1/2+z, x'
 8 '-y, -z, -x'
 9 '-y, 1/2+z, 1/2-x'
 10 '1/2-z, -x, 1/2+y'
 11 '1/2-z, 1/2+x, y'
 12 '-z, -x, -y'
 13 '-z, 1/2+x, 1/2-y'
 14 '1/2+x, 1/2-y, -z'
 15 '1/2+x, y, 1/2-z'
 16 'x, 1/2-y, 1/2+z'
 17 '1/2+y, 1/2-z, -x'
 18 '1/2+y, z, 1/2-x'
 19 'y, 1/2-z, 1/2+x'
 20 'y, z, x'
 21 '1/2+z, 1/2-x, -y'
 22 '1/2+z, x, 1/2-y'
 23 'z, 1/2-x, 1/2+y'
 24 'z, x, y'
loop_
 _atom_type_symbol
 Sb
 Pd
loop_
 _atom_site_label
 _atom_site_type_symbol
 _atom_site_symmetry_multiplicity
 _atom_site_Wyckoff_symbol
 _atom_site_fract_x
 _atom_site_fract_y
 _atom_site_fract_z
 _atom_site_occupancy
 Sb Sb 8 c 0.375 0.375 0.375 1
 Pd Pd 4 a 0 0 0 1


_exptl_crystal_colour                    ?
_exptl_crystal_density_meas              ?
_exptl_crystal_density_diffrn            8.74
_cell_measurement_temperature            ?
_cell_measurement_radiation              ?
_cell_measurement_reflns_used            ?
_diffrn_ambient_temperature              ?
_diffrn_measurement_device               ?
_diffrn_measurement_device_type          ?
_diffrn_radiation_type                   X-rays
_diffrn_reflns_number                    ?
_exptl_absorpt_coefficient_mu            ?
_exptl_absorpt_correction_type           ?
_computing_structure_solution            'Patterson synthesis'
_refine_ls_number_parameters             ?
_refine_ls_number_reflns                 ?
_refine_ls_R_factor_gt                   0.19
_refine_ls_wR_factor_gt                  ?

# End of data set 1023907

File: binary M-X CIF/1024545.cif
##############################################################################
#                                                                            #
# Ni-Si            # NiSi hp1                                      # 1024545 #
#                                                                            #
##############################################################################
#                                                                            #
#                           Pearson's Crystal Data                           #
#      Crystal Structure Database for Inorganic Compounds (on DVD)           #
#                              Release 2022/23                               #
#                  Editors: Pierre Villars and Karin Cenzual                 #
#                                                                            #
#   Copyright (c) ASM International & Material Phases Data System (MPDS),    #
# Switzerland & National Institute for Materials Science (NIMS), Japan, 2022 #
#                   All rights reserved. Version 2022.07                     #
#                                                                            #
#   This copy of Pearson's Crystal Data is licensed to:                      #
#   University of Alberta, Chemistry Department, 1-5 Installations License         #
#                                                                            #
##############################################################################

data_1024545
_audit_creation_date                     2023-07-09
_audit_creation_method
;
Pearson's Crystal Data browser
;
#_database_code_PCD                      1024545
_database_code_PDF                       04-019-9444

# Entry summary

_chemical_formula_structural             'Ni Si'
_chemical_formula_sum                    'Ni Si'
_chemical_name_mineral                   ?
_chemical_compound_source                ?
_chemical_name_structure_type            FeSi,cP8,198
_chemical_formula_weight                 86.8

# Bibliographic data

_publ_section_title
;
High-pressure phase transitions and equations of state in NiSi. III. A new high-pressure phase of NiSi
;
_journal_coden_ASTM                      JACGAR
_journal_name_full                       'J. Appl. Crystallogr.'
_journal_year                            2013
_journal_volume                          46
_journal_page_first                      14
_journal_page_last                       24
_journal_language                        English
loop_
 _publ_author_name
 _publ_author_address
'Wood I.G.'
;
University College London (UCL)
Department of Earth Sciences
London
United Kingdom
;
'Ahmed J.'
;
University College London (UCL)
Department of Earth Sciences
London
United Kingdom
;
'Dobson D.P.'
;
University College London (UCL)
Department of Earth Sciences
London
United Kingdom
;
'Vocadlo L.'
;
University College London (UCL)
Department of Earth Sciences
London
United Kingdom
;

# Standardized crystallographic data

_cell_length_a                           4.4968
_cell_length_b                           4.4968
_cell_length_c                           4.4968
_cell_angle_alpha                        90
_cell_angle_beta                         90
_cell_angle_gamma                        90
_cell_volume                             90.9
_cell_formula_units_Z                    4
_space_group_IT_number                   198
_space_group_name_H-M_alt                'P 21 3'
loop_
 _space_group_symop_id
 _space_group_symop_operation_xyz
 1 'x, y, z'
 2 '1/2-x, -y, 1/2+z'
 3 '-x, 1/2+y, 1/2-z'
 4 '1/2-y, -z, 1/2+x'
 5 '-y, 1/2+z, 1/2-x'
 6 '1/2-z, -x, 1/2+y'
 7 '-z, 1/2+x, 1/2-y'
 8 '1/2+x, 1/2-y, -z'
 9 '1/2+y, 1/2-z, -x'
 10 'y, z, x'
 11 '1/2+z, 1/2-x, -y'
 12 'z, x, y'
loop_
 _atom_type_symbol
 Ni
 Si
loop_
 _atom_site_label
 _atom_site_type_symbol
 _atom_site_symmetry_multiplicity
 _atom_site_Wyckoff_symbol
 _atom_site_fract_x
 _atom_site_fract_y
 _atom_site_fract_z
 _atom_site_occupancy
 Ni Ni 4 a 0.103 0.103 0.103 1
 Si Si 4 a 0.3899 0.3899 0.3899 1


_exptl_crystal_colour                    ?
_exptl_crystal_density_meas              ?
_exptl_crystal_density_diffrn            6.34
_cell_measurement_temperature            ?
_cell_measurement_radiation              ?
_cell_measurement_reflns_used            ?
_diffrn_ambient_temperature              ?
_diffrn_measurement_device               'automatic diffractometer'
_diffrn_measurement_device_type
;
PANalytical X'Pert PRO MPD
;
_diffrn_radiation_type                   'X-rays, Co Ka1'
_diffrn_reflns_number                    ?
_diffrn_reflns_theta_min                 5
_diffrn_reflns_theta_max                 56.5
_pd_proc_2theta_range_min                10
_pd_proc_2theta_range_max                113
_exptl_absorpt_coefficient_mu            ?
_exptl_absorpt_correction_type           ?
_computing_structure_solution            'direct methods'
_refine_ls_number_parameters             ?
_refine_ls_number_reflns                 ?
_refine_ls_R_factor_gt                   ?
_refine_ls_wR_factor_gt                  ?
_pd_proc_ls_proof_R_factor               0.063
_pd_proc_ls_proof_wR_factor              0.087
_refine_ls_R_I_factor                    ?

# End of data set 1024545

File: binary M-X CIF/1024858.cif
##############################################################################
#                                                                            #
# Co-Sb            # CoSb3                                         # 1024858 #
#                                                                            #
##############################################################################
#                                                                            #
#                           Pearson's Crystal Data                           #
#      Crystal Structure Database for Inorganic Compounds (on DVD)           #
#                              Release 2022/23                               #
#                  Editors: Pierre Villars and Karin Cenzual                 #
#                                                                            #
#   Copyright (c) ASM International & Material Phases Data System (MPDS),    #
# Switzerland & National Institute for Materials Science (NIMS), Japan, 2022 #
#                   All rights reserved. Version 2022.07                     #
#                                                                            #
#   This copy of Pearson's Crystal Data is licensed to:                      #
#   University of Alberta, Chemistry Department, 1-5 Installations License         #
#                                                                            #
##############################################################################

data_1024858
_audit_creation_date                     2023-07-09
_audit_creation_method
;
Pearson's Crystal Data browser
;
#_database_code_PCD                      1024858
_database_code_PDF                       ?

# Entry summary

_chemical_formula_structural             'Co Sb~3~'
_chemical_formula_sum                    'Co Sb3'
_chemical_name_mineral                   kieftite
_chemical_compound_source                ?
_chemical_name_structure_type            CoAs~3~,cI32,204
_chemical_formula_weight                 424.2

# Bibliographic data

_publ_section_title
'Pushing X-ray electron densities to the limit: Thermoelectric CoSb~3~'       
_journal_coden_ASTM                      ACIEF5
_journal_name_full                       'Angew. Chem. Int. Ed.'
_journal_year                            2013
_journal_volume                          52
_journal_page_first                      1503
_journal_page_last                       1506
_journal_language                        English
loop_
 _publ_author_name
 _publ_author_address
'Stokkebro Schmokel M.'
;
Aarhus University (AU)
Department of Chemistry
Aarhus
Denmark
;
'Bjerg L.'
;
Aarhus University (AU)
Department of Chemistry
Aarhus
Denmark
;
'Overgaard J.'
;
Aarhus University (AU)
Department of Chemistry
Aarhus
Denmark
;
'Krebs Larsen F.'
;
Aarhus University (AU)
Department of Chemistry
Aarhus
Denmark
;
'Hellerup Madsen G.K.'
;
Bochum Ruhr University (RUB)
Department of Atomistic Modelling and Simulation
Bochum
Germany
;
'Sugimoto K.'
;
Japan Synchrotron Radiation Research Institute (JASRI)
Sayo / Hyogo
Japan
;
'Takata M.'
;
Japan Synchrotron Radiation Research Institute (JASRI)
Sayo / Hyogo
Japan
;
'Brummerstedt Iversen B.'
;
Aarhus University (AU)
Department of Chemistry
Aarhus
Denmark
;

# Standardized crystallographic data

_cell_length_a                           9.022
_cell_length_b                           9.022
_cell_length_c                           9.022
_cell_angle_alpha                        90
_cell_angle_beta                         90
_cell_angle_gamma                        90
_cell_volume                             734.4
_cell_formula_units_Z                    8
_space_group_IT_number                   204
_space_group_name_H-M_alt                'I m -3'
loop_
 _space_group_symop_id
 _space_group_symop_operation_xyz
 1 'x, y, z'
 2 '-x, -y, -z'
 3 '-x, -y, z'
 4 '-x, y, -z'
 5 '-x, y, z'
 6 '-y, -z, -x'
 7 '-y, -z, x'
 8 '-y, z, -x'
 9 '-y, z, x'
 10 '-z, -x, -y'
 11 '-z, -x, y'
 12 '-z, x, -y'
 13 '-z, x, y'
 14 'x, -y, -z'
 15 'x, -y, z'
 16 'x, y, -z'
 17 'y, -z, -x'
 18 'y, -z, x'
 19 'y, z, -x'
 20 'y, z, x'
 21 'z, -x, -y'
 22 'z, -x, y'
 23 'z, x, -y'
 24 'z, x, y'
 25 '1/2+x, 1/2+y, 1/2+z'
 26 '1/2-x, 1/2-y, 1/2-z'
 27 '1/2-x, 1/2-y, 1/2+z'
 28 '1/2-x, 1/2+y, 1/2-z'
 29 '1/2-x, 1/2+y, 1/2+z'
 30 '1/2-y, 1/2-z, 1/2-x'
 31 '1/2-y, 1/2-z, 1/2+x'
 32 '1/2-y, 1/2+z, 1/2-x'
 33 '1/2-y, 1/2+z, 1/2+x'
 34 '1/2-z, 1/2-x, 1/2-y'
 35 '1/2-z, 1/2-x, 1/2+y'
 36 '1/2-z, 1/2+x, 1/2-y'
 37 '1/2-z, 1/2+x, 1/2+y'
 38 '1/2+x, 1/2-y, 1/2-z'
 39 '1/2+x, 1/2-y, 1/2+z'
 40 '1/2+x, 1/2+y, 1/2-z'
 41 '1/2+y, 1/2-z, 1/2-x'
 42 '1/2+y, 1/2-z, 1/2+x'
 43 '1/2+y, 1/2+z, 1/2-x'
 44 '1/2+y, 1/2+z, 1/2+x'
 45 '1/2+z, 1/2-x, 1/2-y'
 46 '1/2+z, 1/2-x, 1/2+y'
 47 '1/2+z, 1/2+x, 1/2-y'
 48 '1/2+z, 1/2+x, 1/2+y'
loop_
 _atom_type_symbol
 Sb
 Co
loop_
 _atom_site_label
 _atom_site_type_symbol
 _atom_site_symmetry_multiplicity
 _atom_site_Wyckoff_symbol
 _atom_site_fract_x
 _atom_site_fract_y
 _atom_site_fract_z
 _atom_site_occupancy
 Sb Sb 24 g 0 0.15786 0.33522 1
 Co Co 8 c 0.25 0.25 0.25 1


_exptl_crystal_colour                    ?
_exptl_crystal_density_meas              ?
_exptl_crystal_density_diffrn            7.67
_cell_measurement_temperature            ?
_cell_measurement_radiation              ?
_cell_measurement_reflns_used            ?
_diffrn_ambient_temperature              ?
_diffrn_measurement_device               ?
_diffrn_measurement_device_type
;
Japan, Hyogo, Japan Synchrotron Radiation Research Institute, SPring-8, BL02B2
;
_diffrn_radiation_type                   'X-rays, synchrotron'
_diffrn_radiation_wavelength             0.4117
_diffrn_reflns_number                    58020
_exptl_absorpt_coefficient_mu            ?
_exptl_absorpt_correction_type           empirical
_computing_structure_solution            'starting values from the literature'
_refine_ls_number_parameters             ?
_refine_ls_number_reflns                 1942
_refine_ls_R_factor_gt                   ?
_refine_ls_wR_factor_gt                  ?

# End of data set 1024858

File: binary M-X CIF/1024859.cif
##############################################################################
#                                                                            #
# Co-Sb            # CoSb3                                         # 1024859 #
#                                                                            #
##############################################################################
#                                                                            #
#                           Pearson's Crystal Data                           #
#      Crystal Structure Database for Inorganic Compounds (on DVD)           #
#                              Release 2022/23                               #
#                  Editors: Pierre Villars and Karin Cenzual                 #
#                                                                            #
#   Copyright (c) ASM International & Material Phases Data System (MPDS),    #
# Switzerland & National Institute for Materials Science (NIMS), Japan, 2022 #
#                   All rights reserved. Version 2022.07                     #
#                                                                            #
#   This copy of Pearson's Crystal Data is licensed to:                      #
#   University of Alberta, Chemistry Department, 1-5 Installations License         #
#                                                                            #
##############################################################################

data_1024859
_audit_creation_date                     2023-07-09
_audit_creation_method
;
Pearson's Crystal Data browser
;
#_database_code_PCD                      1024859
_database_code_PDF                       ?

# Entry summary

_chemical_formula_structural             'Co Sb~3~'
_chemical_formula_sum                    'Co Sb3'
_chemical_name_mineral                   kieftite
_chemical_compound_source                ?
_chemical_name_structure_type            CoAs~3~,cI32,204
_chemical_formula_weight                 424.2

# Bibliographic data

_publ_section_title
'Pushing X-ray electron densities to the limit: Thermoelectric CoSb~3~'       
_journal_coden_ASTM                      ACIEF5
_journal_name_full                       'Angew. Chem. Int. Ed.'
_journal_year                            2013
_journal_volume                          52
_journal_page_first                      1503
_journal_page_last                       1506
_journal_language                        English
loop_
 _publ_author_name
 _publ_author_address
'Stokkebro Schmokel M.'
;
Aarhus University (AU)
Department of Chemistry
Aarhus
Denmark
;
'Bjerg L.'
;
Aarhus University (AU)
Department of Chemistry
Aarhus
Denmark
;
'Overgaard J.'
;
Aarhus University (AU)
Department of Chemistry
Aarhus
Denmark
;
'Krebs Larsen F.'
;
Aarhus University (AU)
Department of Chemistry
Aarhus
Denmark
;
'Hellerup Madsen G.K.'
;
Bochum Ruhr University (RUB)
Department of Atomistic Modelling and Simulation
Bochum
Germany
;
'Sugimoto K.'
;
Japan Synchrotron Radiation Research Institute (JASRI)
Sayo / Hyogo
Japan
;
'Takata M.'
;
Japan Synchrotron Radiation Research Institute (JASRI)
Sayo / Hyogo
Japan
;
'Brummerstedt Iversen B.'
;
Aarhus University (AU)
Department of Chemistry
Aarhus
Denmark
;

# Standardized crystallographic data

_cell_length_a                           9.022
_cell_length_b                           9.022
_cell_length_c                           9.022
_cell_angle_alpha                        90
_cell_angle_beta                         90
_cell_angle_gamma                        90
_cell_volume                             734.4
_cell_formula_units_Z                    8
_space_group_IT_number                   204
_space_group_name_H-M_alt                'I m -3'
loop_
 _space_group_symop_id
 _space_group_symop_operation_xyz
 1 'x, y, z'
 2 '-x, -y, -z'
 3 '-x, -y, z'
 4 '-x, y, -z'
 5 '-x, y, z'
 6 '-y, -z, -x'
 7 '-y, -z, x'
 8 '-y, z, -x'
 9 '-y, z, x'
 10 '-z, -x, -y'
 11 '-z, -x, y'
 12 '-z, x, -y'
 13 '-z, x, y'
 14 'x, -y, -z'
 15 'x, -y, z'
 16 'x, y, -z'
 17 'y, -z, -x'
 18 'y, -z, x'
 19 'y, z, -x'
 20 'y, z, x'
 21 'z, -x, -y'
 22 'z, -x, y'
 23 'z, x, -y'
 24 'z, x, y'
 25 '1/2+x, 1/2+y, 1/2+z'
 26 '1/2-x, 1/2-y, 1/2-z'
 27 '1/2-x, 1/2-y, 1/2+z'
 28 '1/2-x, 1/2+y, 1/2-z'
 29 '1/2-x, 1/2+y, 1/2+z'
 30 '1/2-y, 1/2-z, 1/2-x'
 31 '1/2-y, 1/2-z, 1/2+x'
 32 '1/2-y, 1/2+z, 1/2-x'
 33 '1/2-y, 1/2+z, 1/2+x'
 34 '1/2-z, 1/2-x, 1/2-y'
 35 '1/2-z, 1/2-x, 1/2+y'
 36 '1/2-z, 1/2+x, 1/2-y'
 37 '1/2-z, 1/2+x, 1/2+y'
 38 '1/2+x, 1/2-y, 1/2-z'
 39 '1/2+x, 1/2-y, 1/2+z'
 40 '1/2+x, 1/2+y, 1/2-z'
 41 '1/2+y, 1/2-z, 1/2-x'
 42 '1/2+y, 1/2-z, 1/2+x'
 43 '1/2+y, 1/2+z, 1/2-x'
 44 '1/2+y, 1/2+z, 1/2+x'
 45 '1/2+z, 1/2-x, 1/2-y'
 46 '1/2+z, 1/2-x, 1/2+y'
 47 '1/2+z, 1/2+x, 1/2-y'
 48 '1/2+z, 1/2+x, 1/2+y'
loop_
 _atom_type_symbol
 Sb
 Co
loop_
 _atom_site_label
 _atom_site_type_symbol
 _atom_site_symmetry_multiplicity
 _atom_site_Wyckoff_symbol
 _atom_site_fract_x
 _atom_site_fract_y
 _atom_site_fract_z
 _atom_site_occupancy
 Sb Sb 24 g 0 0.15786 0.33522 1
 Co Co 8 c 0.25 0.25 0.25 1


_exptl_crystal_colour                    ?
_exptl_crystal_density_meas              ?
_exptl_crystal_density_diffrn            7.67
_cell_measurement_temperature            ?
_cell_measurement_radiation              ?
_cell_measurement_reflns_used            ?
_diffrn_ambient_temperature              ?
_diffrn_measurement_device               ?
_diffrn_measurement_device_type
;
Japan, Hyogo, Japan Synchrotron Radiation Research Institute, SPring-8, BL02B2
;
_diffrn_radiation_type                   'X-rays, synchrotron'
_diffrn_radiation_wavelength             0.4117
_diffrn_reflns_number                    58020
_exptl_absorpt_coefficient_mu            ?
_exptl_absorpt_correction_type           empirical
_computing_structure_solution            'starting values from the literature'
_refine_ls_number_parameters             ?
_refine_ls_number_reflns                 2224
_refine_ls_R_factor_gt                   ?
_refine_ls_wR_factor_gt                  ?

# End of data set 1024859

File: binary M-X CIF/1024860.cif
##############################################################################
#                                                                            #
# Co-Sb            # CoSb3                                         # 1024860 #
#                                                                            #
##############################################################################
#                                                                            #
#                           Pearson's Crystal Data                           #
#      Crystal Structure Database for Inorganic Compounds (on DVD)           #
#                              Release 2022/23                               #
#                  Editors: Pierre Villars and Karin Cenzual                 #
#                                                                            #
#   Copyright (c) ASM International & Material Phases Data System (MPDS),    #
# Switzerland & National Institute for Materials Science (NIMS), Japan, 2022 #
#                   All rights reserved. Version 2022.07                     #
#                                                                            #
#   This copy of Pearson's Crystal Data is licensed to:                      #
#   University of Alberta, Chemistry Department, 1-5 Installations License         #
#                                                                            #
##############################################################################

data_1024860
_audit_creation_date                     2023-07-09
_audit_creation_method
;
Pearson's Crystal Data browser
;
#_database_code_PCD                      1024860
_database_code_PDF                       ?

# Entry summary

_chemical_formula_structural             'Co Sb~3~'
_chemical_formula_sum                    'Co Sb3'
_chemical_name_mineral                   kieftite
_chemical_compound_source                ?
_chemical_name_structure_type            CoAs~3~,cI32,204
_chemical_formula_weight                 424.2

# Bibliographic data

_publ_section_title
'Pushing X-ray electron densities to the limit: Thermoelectric CoSb~3~'       
_journal_coden_ASTM                      ACIEF5
_journal_name_full                       'Angew. Chem. Int. Ed.'
_journal_year                            2013
_journal_volume                          52
_journal_page_first                      1503
_journal_page_last                       1506
_journal_language                        English
loop_
 _publ_author_name
 _publ_author_address
'Stokkebro Schmokel M.'
;
Aarhus University (AU)
Department of Chemistry
Aarhus
Denmark
;
'Bjerg L.'
;
Aarhus University (AU)
Department of Chemistry
Aarhus
Denmark
;
'Overgaard J.'
;
Aarhus University (AU)
Department of Chemistry
Aarhus
Denmark
;
'Krebs Larsen F.'
;
Aarhus University (AU)
Department of Chemistry
Aarhus
Denmark
;
'Hellerup Madsen G.K.'
;
Bochum Ruhr University (RUB)
Department of Atomistic Modelling and Simulation
Bochum
Germany
;
'Sugimoto K.'
;
Japan Synchrotron Radiation Research Institute (JASRI)
Sayo / Hyogo
Japan
;
'Takata M.'
;
Japan Synchrotron Radiation Research Institute (JASRI)
Sayo / Hyogo
Japan
;
'Brummerstedt Iversen B.'
;
Aarhus University (AU)
Department of Chemistry
Aarhus
Denmark
;

# Standardized crystallographic data

_cell_length_a                           9.022
_cell_length_b                           9.022
_cell_length_c                           9.022
_cell_angle_alpha                        90
_cell_angle_beta                         90
_cell_angle_gamma                        90
_cell_volume                             734.4
_cell_formula_units_Z                    8
_space_group_IT_number                   204
_space_group_name_H-M_alt                'I m -3'
loop_
 _space_group_symop_id
 _space_group_symop_operation_xyz
 1 'x, y, z'
 2 '-x, -y, -z'
 3 '-x, -y, z'
 4 '-x, y, -z'
 5 '-x, y, z'
 6 '-y, -z, -x'
 7 '-y, -z, x'
 8 '-y, z, -x'
 9 '-y, z, x'
 10 '-z, -x, -y'
 11 '-z, -x, y'
 12 '-z, x, -y'
 13 '-z, x, y'
 14 'x, -y, -z'
 15 'x, -y, z'
 16 'x, y, -z'
 17 'y, -z, -x'
 18 'y, -z, x'
 19 'y, z, -x'
 20 'y, z, x'
 21 'z, -x, -y'
 22 'z, -x, y'
 23 'z, x, -y'
 24 'z, x, y'
 25 '1/2+x, 1/2+y, 1/2+z'
 26 '1/2-x, 1/2-y, 1/2-z'
 27 '1/2-x, 1/2-y, 1/2+z'
 28 '1/2-x, 1/2+y, 1/2-z'
 29 '1/2-x, 1/2+y, 1/2+z'
 30 '1/2-y, 1/2-z, 1/2-x'
 31 '1/2-y, 1/2-z, 1/2+x'
 32 '1/2-y, 1/2+z, 1/2-x'
 33 '1/2-y, 1/2+z, 1/2+x'
 34 '1/2-z, 1/2-x, 1/2-y'
 35 '1/2-z, 1/2-x, 1/2+y'
 36 '1/2-z, 1/2+x, 1/2-y'
 37 '1/2-z, 1/2+x, 1/2+y'
 38 '1/2+x, 1/2-y, 1/2-z'
 39 '1/2+x, 1/2-y, 1/2+z'
 40 '1/2+x, 1/2+y, 1/2-z'
 41 '1/2+y, 1/2-z, 1/2-x'
 42 '1/2+y, 1/2-z, 1/2+x'
 43 '1/2+y, 1/2+z, 1/2-x'
 44 '1/2+y, 1/2+z, 1/2+x'
 45 '1/2+z, 1/2-x, 1/2-y'
 46 '1/2+z, 1/2-x, 1/2+y'
 47 '1/2+z, 1/2+x, 1/2-y'
 48 '1/2+z, 1/2+x, 1/2+y'
loop_
 _atom_type_symbol
 Sb
 Co
loop_
 _atom_site_label
 _atom_site_type_symbol
 _atom_site_symmetry_multiplicity
 _atom_site_Wyckoff_symbol
 _atom_site_fract_x
 _atom_site_fract_y
 _atom_site_fract_z
 _atom_site_occupancy
 Sb Sb 24 g 0 0.15786 0.33522 1
 Co Co 8 c 0.25 0.25 0.25 1


_exptl_crystal_colour                    ?
_exptl_crystal_density_meas              ?
_exptl_crystal_density_diffrn            7.67
_cell_measurement_temperature            ?
_cell_measurement_radiation              ?
_cell_measurement_reflns_used            ?
_diffrn_ambient_temperature              ?
_diffrn_measurement_device               ?
_diffrn_measurement_device_type
;
Japan, Hyogo, Japan Synchrotron Radiation Research Institute, SPring-8, BL02B2
;
_diffrn_radiation_type                   'X-rays, synchrotron'
_diffrn_radiation_wavelength             0.4117
_diffrn_reflns_number                    58020
_exptl_absorpt_coefficient_mu            ?
_exptl_absorpt_correction_type           empirical
_computing_structure_solution            'starting values from the literature'
_refine_ls_number_parameters             ?
_refine_ls_number_reflns                 1942
_refine_ls_R_factor_gt                   ?
_refine_ls_wR_factor_gt                  ?

# End of data set 1024860
