Repository: bobleesj/cif-filter-copy

## Overview
This Python toolkit provides a set of tools for processing Crystallographic Information File (CIF) files. It allows for moving files based on unsupported formats, unreasonable distances, and specific tags, copying files based on atomic occupancy and mixing, retrieving file information, and checking CIF folder content against an Excel file.

When you run `python main.py`, a prompt below will appear. 
```
Welcome! Please choose an option to proceed:
[1] Move files based on unsupported CIF format
[2] Move files based on unreasonable distance
[3] Move files based on tags
[4] Move files based on supercell atom count
[5] Copy files based on atomic occupancy and mixing

File: binary M-X CIF/1031267.cif
##############################################################################
#                                                                            #
# In-Ru            # RuIn3                                         # 1031267 #
#                                                                            #
##############################################################################
#                                                                            #
#                           Pearson's Crystal Data                           #
#      Crystal Structure Database for Inorganic Compounds (on DVD)           #
#                              Release 2022/23                               #
#                  Editors: Pierre Villars and Karin Cenzual                 #
#                                                                            #
#   Copyright (c) ASM International & Material Phases Data System (MPDS),    #
# Switzerland & National Institute for Materials Science (NIMS), Japan, 2022 #
#                   All rights reserved. Version 2022.07                     #
#                                                                            #
#   This copy of Pearson's Crystal Data is licensed to:                      #
#   University of Alberta, Chemistry Department, 1-5 Installations License         #
#                                                                            #
##############################################################################

data_1031267
_audit_creation_date                     2023-07-09
_audit_creation_method
;
Pearson's Crystal Data browser
;
#_database_code_PCD                      1031267
_database_code_PDF                       ?

# Entry summary

_chemical_formula_structural             'Ru In~3~'
_chemical_formula_sum                    'In3 Ru'
_chemical_name_mineral                   ?
_chemical_compound_source                ?
_chemical_name_structure_type            IrIn~3~,tP16,136
_chemical_formula_weight                 445.5

# Bibliographic data

_publ_section_title
;
Thermoelectric properties of intermetallic semiconducting RuIn~3~ and metallic IrIn~3~
;
_journal_coden_ASTM                      JAPIAU
_journal_name_full                       'J. Appl. Phys.'
_journal_year                            2013
_journal_volume                          113
_journal_page_first                      1
_journal_page_last                       5
_journal_language                        English
loop_
 _publ_author_name
 _publ_author_address
'Haldolaarachchige N.'
;
Louisiana State University (LSU)
Department of Physics and Astronomy
Baton Rouge
U.S.A. Louisiana
;
'Phelan W.A.'
;
Louisiana State University (LSU)
Department of Chemistry
Baton Rouge
U.S.A. Louisiana
;
'Xiong Y.M.'
;
Louisiana State University (LSU)
Department of Physics and Astronomy
Baton Rouge
U.S.A. Louisiana
;
'Jin R.'
;
Louisiana State University (LSU)
Department of Physics and Astronomy
Baton Rouge
U.S.A. Louisiana
;
'Chan J.Y.'
;
Louisiana State University (LSU)
Department of Chemistry
Baton Rouge
U.S.A. Louisiana
;
'Stadler S.'
;
Louisiana State University (LSU)
Department of Physics and Astronomy
Baton Rouge
U.S.A. Louisiana
;
'Young D.P.'
;
Louisiana State University (LSU)
Department of Physics and Astronomy
Baton Rouge
U.S.A. Louisiana
;

# Standardized crystallographic data

_cell_length_a                           6.995
_cell_length_b                           6.995
_cell_length_c                           7.236
_cell_angle_alpha                        90
_cell_angle_beta                         90
_cell_angle_gamma                        90
_cell_volume                             354.1
_cell_formula_units_Z                    4
_space_group_IT_number                   136
_space_group_name_H-M_alt                'P 42/m n m'
loop_
 _space_group_symop_id
 _space_group_symop_operation_xyz
 1 'x, y, z'
 2 '1/2-x, 1/2+y, 1/2-z'
 3 '1/2-x, 1/2+y, 1/2+z'
 4 '-x, -y, -z'
 5 '-x, -y, z'
 6 '1/2-y, 1/2+x, 1/2-z'
 7 '1/2-y, 1/2+x, 1/2+z'
 8 '-y, -x, -z'
 9 '-y, -x, z'
 10 '1/2+x, 1/2-y, 1/2-z'
 11 '1/2+x, 1/2-y, 1/2+z'
 12 'x, y, -z'
 13 '1/2+y, 1/2-x, 1/2-z'
 14 '1/2+y, 1/2-x, 1/2+z'
 15 'y, x, -z'
 16 'y, x, z'

# Atomic positions taken from type-defining entry

loop_
 _atom_type_symbol
 In
 Ru
loop_
 _atom_site_label
 _atom_site_type_symbol
 _atom_site_symmetry_multiplicity
 _atom_site_Wyckoff_symbol
 _atom_site_fract_x
 _atom_site_fract_y
 _atom_site_fract_z
 _atom_site_occupancy
 In1 In 8 j 0.34822 0.34822 0.25556 1
 Ru1 Ru 4 f 0.1548 0.1548 0 1
 In2 In 4 c 0 0.5 0 1


_exptl_crystal_colour                    ?
_exptl_crystal_density_meas              ?
_exptl_crystal_density_diffrn            8.36
_cell_measurement_temperature            ?
_cell_measurement_radiation              'X-rays, Cu Ka'
_cell_measurement_reflns_used            ?
_diffrn_ambient_temperature              ?
_diffrn_measurement_device               'automatic diffractometer'
_diffrn_measurement_device_type          ?
_diffrn_radiation_type                   ?
_diffrn_reflns_number                    ?
_exptl_absorpt_coefficient_mu            ?
_exptl_absorpt_correction_type           ?
_computing_structure_solution            ?
_refine_ls_number_parameters             ?
_refine_ls_number_reflns                 ?
_refine_ls_R_factor_gt                   ?
_refine_ls_wR_factor_gt                  ?

# End of data set 1031267

File: binary M-X CIF/1031268.cif
##############################################################################
#                                                                            #
# In-Ir            # IrIn3 tet                                     # 1031268 #
#                                                                            #
##############################################################################
#                                                                            #
#                           Pearson's Crystal Data                           #
#      Crystal Structure Database for Inorganic Compounds (on DVD)           #
#                              Release 2022/23                               #
#                  Editors: Pierre Villars and Karin Cenzual                 #
#                                                                            #
#   Copyright (c) ASM International & Material Phases Data System (MPDS),    #
# Switzerland & National Institute for Materials Science (NIMS), Japan, 2022 #
#                   All rights reserved. Version 2022.07                     #
#                                                                            #
#   This copy of Pearson's Crystal Data is licensed to:                      #
#   University of Alberta, Chemistry Department, 1-5 Installations License         #
#                                                                            #
##############################################################################

data_1031268
_audit_creation_date                     2023-07-09
_audit_creation_method
;
Pearson's Crystal Data browser
;
#_database_code_PCD                      1031268
_database_code_PDF                       ?

# Entry summary

_chemical_formula_structural             'Ir In~3~'
_chemical_formula_sum                    'In3 Ir'
_chemical_name_mineral                   ?
_chemical_compound_source                ?
_chemical_name_structure_type            IrIn~3~,tP16,136
_chemical_formula_weight                 536.7

# Bibliographic data

_publ_section_title
;
Thermoelectric properties of intermetallic semiconducting RuIn~3~ and metallic IrIn~3~
;
_journal_coden_ASTM                      JAPIAU
_journal_name_full                       'J. Appl. Phys.'
_journal_year                            2013
_journal_volume                          113
_journal_page_first                      1
_journal_page_last                       5
_journal_language                        English
loop_
 _publ_author_name
 _publ_author_address
'Haldolaarachchige N.'
;
Louisiana State University (LSU)
Department of Physics and Astronomy
Baton Rouge
U.S.A. Louisiana
;
'Phelan W.A.'
;
Louisiana State University (LSU)
Department of Chemistry
Baton Rouge
U.S.A. Louisiana
;
'Xiong Y.M.'
;
Louisiana State University (LSU)
Department of Physics and Astronomy
Baton Rouge
U.S.A. Louisiana
;
'Jin R.'
;
Louisiana State University (LSU)
Department of Physics and Astronomy
Baton Rouge
U.S.A. Louisiana
;
'Chan J.Y.'
;
Louisiana State University (LSU)
Department of Chemistry
Baton Rouge
U.S.A. Louisiana
;
'Stadler S.'
;
Louisiana State University (LSU)
Department of Physics and Astronomy
Baton Rouge
U.S.A. Louisiana
;
'Young D.P.'
;
Louisiana State University (LSU)
Department of Physics and Astronomy
Baton Rouge
U.S.A. Louisiana
;

# Standardized crystallographic data

_cell_length_a                           6.99
_cell_length_b                           6.99
_cell_length_c                           7.169
_cell_angle_alpha                        90
_cell_angle_beta                         90
_cell_angle_gamma                        90
_cell_volume                             350.3
_cell_formula_units_Z                    4
_space_group_IT_number                   136
_space_group_name_H-M_alt                'P 42/m n m'
loop_
 _space_group_symop_id
 _space_group_symop_operation_xyz
 1 'x, y, z'
 2 '1/2-x, 1/2+y, 1/2-z'
 3 '1/2-x, 1/2+y, 1/2+z'
 4 '-x, -y, -z'
 5 '-x, -y, z'
 6 '1/2-y, 1/2+x, 1/2-z'
 7 '1/2-y, 1/2+x, 1/2+z'
 8 '-y, -x, -z'
 9 '-y, -x, z'
 10 '1/2+x, 1/2-y, 1/2-z'
 11 '1/2+x, 1/2-y, 1/2+z'
 12 'x, y, -z'
 13 '1/2+y, 1/2-x, 1/2-z'
 14 '1/2+y, 1/2-x, 1/2+z'
 15 'y, x, -z'
 16 'y, x, z'

# Atomic positions taken from type-defining entry

loop_
 _atom_type_symbol
 In
 Ir
loop_
 _atom_site_label
 _atom_site_type_symbol
 _atom_site_symmetry_multiplicity
 _atom_site_Wyckoff_symbol
 _atom_site_fract_x
 _atom_site_fract_y
 _atom_site_fract_z
 _atom_site_occupancy
 In1 In 8 j 0.34822 0.34822 0.25556 1
 Ir1 Ir 4 f 0.1548 0.1548 0 1
 In2 In 4 c 0 0.5 0 1


_exptl_crystal_colour                    ?
_exptl_crystal_density_meas              ?
_exptl_crystal_density_diffrn            10.18
_cell_measurement_temperature            ?
_cell_measurement_radiation              'X-rays, Cu Ka'
_cell_measurement_reflns_used            ?
_diffrn_ambient_temperature              ?
_diffrn_measurement_device               'automatic diffractometer'
_diffrn_measurement_device_type          ?
_diffrn_radiation_type                   ?
_diffrn_reflns_number                    ?
_exptl_absorpt_coefficient_mu            ?
_exptl_absorpt_correction_type           ?
_computing_structure_solution            ?
_refine_ls_number_parameters             ?
_refine_ls_number_reflns                 ?
_refine_ls_R_factor_gt                   ?
_refine_ls_wR_factor_gt                  ?

# End of data set 1031268

File: binary M-X CIF/1040400.cif
##############################################################################
#                                                                            #
# Co-Sb            # CoSb3                                         # 1040400 #
#                                                                            #
##############################################################################
#                                                                            #
#                           Pearson's Crystal Data                           #
#      Crystal Structure Database for Inorganic Compounds (on DVD)           #
#                              Release 2022/23                               #
#                  Editors: Pierre Villars and Karin Cenzual                 #
#                                                                            #
#   Copyright (c) ASM International & Material Phases Data System (MPDS),    #
# Switzerland & National Institute for Materials Science (NIMS), Japan, 2022 #
#                   All rights reserved. Version 2022.07                     #
#                                                                            #
#   This copy of Pearson's Crystal Data is licensed to:                      #
#   University of Alberta, Chemistry Department, 1-5 Installations License         #
#                                                                            #
##############################################################################

data_1040400
_audit_creation_date                     2023-07-09
_audit_creation_method
;
Pearson's Crystal Data browser
;
#_database_code_PCD                      1040400
_database_code_PDF                       ?

# Entry summary

_chemical_formula_structural             'Co Sb~3~'
_chemical_formula_sum                    'Co Sb3'
_chemical_name_mineral                   kieftite
_chemical_compound_source                ?
_chemical_name_structure_type            CoAs~3~,cI32,204
_chemical_formula_weight                 424.2

# Bibliographic data

_publ_section_title
'The heat capacity measurements of CoSb~3~-based skutterudite compounds'      
_journal_coden_ASTM                      IJMRFV
_journal_name_full                       'Int. J. Mater. Res.'
_journal_year                            2010
_journal_volume                          101
_journal_page_first                      808
_journal_page_last                       811
_journal_language                        English
loop_
 _publ_author_name
 _publ_author_address
'Zhang Y.'
;
Beijing University of Science and Technology (USTB)
College of Material Science and Engineering
Beijing
China
;
'Li C.'
;
Beijing University of Science and Technology (USTB)
College of Material Science and Engineering
Beijing
China
;
'Xu G.'
;
Beijing University of Science and Technology (USTB)
College of Material Science and Engineering
Beijing
China
;
'Du Z.'
;
Beijing University of Science and Technology (USTB)
College of Material Science and Engineering
Beijing
China
;
'Guo C.'
;
Beijing University of Science and Technology (USTB)
College of Material Science and Engineering
Beijing
China
;
'Li J.'
;
Chinese Academy of Sciences
Institute of Physics
Beijing
China
;

# Standardized crystallographic data

_cell_length_a                           9.0401
_cell_length_b                           9.0401
_cell_length_c                           9.0401
_cell_angle_alpha                        90
_cell_angle_beta                         90
_cell_angle_gamma                        90
_cell_volume                             738.8
_cell_formula_units_Z                    8
_space_group_IT_number                   204
_space_group_name_H-M_alt                'I m -3'
loop_
 _space_group_symop_id
 _space_group_symop_operation_xyz
 1 'x, y, z'
 2 '-x, -y, -z'
 3 '-x, -y, z'
 4 '-x, y, -z'
 5 '-x, y, z'
 6 '-y, -z, -x'
 7 '-y, -z, x'
 8 '-y, z, -x'
 9 '-y, z, x'
 10 '-z, -x, -y'
 11 '-z, -x, y'
 12 '-z, x, -y'
 13 '-z, x, y'
 14 'x, -y, -z'
 15 'x, -y, z'
 16 'x, y, -z'
 17 'y, -z, -x'
 18 'y, -z, x'
 19 'y, z, -x'
 20 'y, z, x'
 21 'z, -x, -y'
 22 'z, -x, y'
 23 'z, x, -y'
 24 'z, x, y'
 25 '1/2+x, 1/2+y, 1/2+z'
 26 '1/2-x, 1/2-y, 1/2-z'
 27 '1/2-x, 1/2-y, 1/2+z'
 28 '1/2-x, 1/2+y, 1/2-z'
 29 '1/2-x, 1/2+y, 1/2+z'
 30 '1/2-y, 1/2-z, 1/2-x'
 31 '1/2-y, 1/2-z, 1/2+x'
 32 '1/2-y, 1/2+z, 1/2-x'
 33 '1/2-y, 1/2+z, 1/2+x'
 34 '1/2-z, 1/2-x, 1/2-y'
 35 '1/2-z, 1/2-x, 1/2+y'
 36 '1/2-z, 1/2+x, 1/2-y'
 37 '1/2-z, 1/2+x, 1/2+y'
 38 '1/2+x, 1/2-y, 1/2-z'
 39 '1/2+x, 1/2-y, 1/2+z'
 40 '1/2+x, 1/2+y, 1/2-z'
 41 '1/2+y, 1/2-z, 1/2-x'
 42 '1/2+y, 1/2-z, 1/2+x'
 43 '1/2+y, 1/2+z, 1/2-x'
 44 '1/2+y, 1/2+z, 1/2+x'
 45 '1/2+z, 1/2-x, 1/2-y'
 46 '1/2+z, 1/2-x, 1/2+y'
 47 '1/2+z, 1/2+x, 1/2-y'
 48 '1/2+z, 1/2+x, 1/2+y'

# Atomic positions taken from type-defining entry

loop_
 _atom_type_symbol
 Sb
 Co
loop_
 _atom_site_label
 _atom_site_type_symbol
 _atom_site_symmetry_multiplicity
 _atom_site_Wyckoff_symbol
 _atom_site_fract_x
 _atom_site_fract_y
 _atom_site_fract_z
 _atom_site_occupancy
 Sb1 Sb 24 g 0 0.1514 0.3442 1
 Co1 Co 8 c 0.25 0.25 0.25 1


_exptl_crystal_colour                    ?
_exptl_crystal_density_meas              ?
_exptl_crystal_density_diffrn            7.63
_cell_measurement_temperature            ?
_cell_measurement_radiation              'X-rays, Cu Ka'
_cell_measurement_reflns_used            ?
_diffrn_ambient_temperature              ?
_diffrn_measurement_device               ?
_diffrn_measurement_device_type          ?
_diffrn_radiation_type                   ?
_diffrn_reflns_number                    ?
_exptl_absorpt_coefficient_mu            ?
_exptl_absorpt_correction_type           ?
_computing_structure_solution            ?
_refine_ls_number_parameters             ?
_refine_ls_number_reflns                 ?
_refine_ls_R_factor_gt                   ?
_refine_ls_wR_factor_gt                  ?

# End of data set 1040400

File: binary M-X CIF/1042618.cif
##############################################################################
#                                                                            #
# Co-Si            # CoSi                                          # 1042618 #
#                                                                            #
##############################################################################
#                                                                            #
#                           Pearson's Crystal Data                           #
#      Crystal Structure Database for Inorganic Compounds (on DVD)           #
#                              Release 2022/23                               #
#                  Editors: Pierre Villars and Karin Cenzual                 #
#                                                                            #
#   Copyright (c) ASM International & Material Phases Data System (MPDS),    #
# Switzerland & National Institute for Materials Science (NIMS), Japan, 2022 #
#                   All rights reserved. Version 2022.07                     #
#                                                                            #
#   This copy of Pearson's Crystal Data is licensed to:                      #
#   University of Alberta, Chemistry Department, 1-5 Installations License         #
#                                                                            #
##############################################################################

data_1042618
_audit_creation_date                     2023-07-09
_audit_creation_method
;
Pearson's Crystal Data browser
;
#_database_code_PCD                      1042618
_database_code_PDF                       ?

# Entry summary

_chemical_formula_structural             'Co Si'
_chemical_formula_sum                    'Co Si'
_chemical_name_mineral                   ?
_chemical_compound_source                ?
_chemical_name_structure_type            FeSi,cP8,198
_chemical_formula_weight                 87.0

# Bibliographic data

_publ_section_title
'Effect of Co substitution on thermoelectric properties of FeSi'              
_journal_coden_ASTM                      JALCEU
_journal_name_full                       'J. Alloys Compd.'
_journal_year                            2017
_journal_volume                          702
_journal_page_first                      92
_journal_page_last                       98
_journal_language                        English
loop_
 _publ_author_name
 _publ_author_address
'Ou Yang T.Y.'
;
National Taiwan University (NTU)
Center for Condensed Matter Sciences
Taipei
Taiwan
;
'Zhuang Y.C.'
;
National Dong Hwa University (NDHU)
Department of Physics
Shoufeng / Hualien
Taiwan
;
'Ramachandran B.'
;
National Dong Hwa University (NDHU)
Department of Physics
Shoufeng / Hualien
Taiwan
;
'Chen W.T.'
;
National Taiwan University (NTU)
Center for Condensed Matter Sciences
Taipei
Taiwan
;
'Shu G.J.'
;
National Taiwan University (NTU)
Center for Condensed Matter Sciences
Taipei
Taiwan
;
'Hu C.D.'
;
National Taiwan University (NTU)
Department of Physics
Taipei
Taiwan
;
'Chou F.C.'
;
National Taiwan University (NTU)
Center for Condensed Matter Sciences
Taipei
Taiwan
;
'Kuo Y.K.'
;
National Dong Hwa University (NDHU)
Department of Physics
Shoufeng / Hualien
Taiwan
;

# Standardized crystallographic data

_cell_length_a                           4.453
_cell_length_b                           4.453
_cell_length_c                           4.453
_cell_angle_alpha                        90
_cell_angle_beta                         90
_cell_angle_gamma                        90
_cell_volume                             88.3
_cell_formula_units_Z                    4
_space_group_IT_number                   198
_space_group_name_H-M_alt                'P 21 3'
loop_
 _space_group_symop_id
 _space_group_symop_operation_xyz
 1 'x, y, z'
 2 '1/2-x, -y, 1/2+z'
 3 '-x, 1/2+y, 1/2-z'
 4 '1/2-y, -z, 1/2+x'
 5 '-y, 1/2+z, 1/2-x'
 6 '1/2-z, -x, 1/2+y'
 7 '-z, 1/2+x, 1/2-y'
 8 '1/2+x, 1/2-y, -z'
 9 '1/2+y, 1/2-z, -x'
 10 'y, z, x'
 11 '1/2+z, 1/2-x, -y'
 12 'z, x, y'
loop_
 _atom_type_symbol
 Si
 Co
loop_
 _atom_site_label
 _atom_site_type_symbol
 _atom_site_symmetry_multiplicity
 _atom_site_Wyckoff_symbol
 _atom_site_fract_x
 _atom_site_fract_y
 _atom_site_fract_z
 _atom_site_occupancy
 Si Si 4 a 0.0998 0.0998 0.0998 1
 Co Co 4 a 0.3973 0.3973 0.3973 1


_exptl_crystal_colour                    ?
_exptl_crystal_density_meas              ?
_exptl_crystal_density_diffrn            6.55
_cell_measurement_temperature            ?
_cell_measurement_radiation              'X-rays, synchrotron'
_cell_measurement_wavelength             0.61993
_pd_proc_wavelength                      0.61993
_cell_measurement_reflns_used            ?
_diffrn_ambient_temperature              ?
_diffrn_measurement_device               'automatic diffractometer'
_diffrn_measurement_device_type
'Taiwan, Hsinchu, National Synchrotron Radiation Research Center NSRRC'       
_diffrn_radiation_type                   'X-rays, synchrotron'
_diffrn_radiation_wavelength             0.61993
_diffrn_reflns_number                    ?
_exptl_absorpt_coefficient_mu            ?
_exptl_absorpt_correction_type           ?
_computing_structure_solution            'starting values from the literature'
_refine_ls_number_parameters             ?
_refine_ls_number_reflns                 ?
_refine_ls_R_factor_gt                   ?
_refine_ls_wR_factor_gt                  ?
_pd_proc_ls_proof_R_factor               ?
_pd_proc_ls_proof_wR_factor              ?
_refine_ls_R_I_factor                    ?

# End of data set 1042618

File: binary M-X CIF/1042770.cif
##############################################################################
#                                                                            #
# Ir-Si            # Ir3Si                                         # 1042770 #
#                                                                            #
##############################################################################
#                                                                            #
#                           Pearson's Crystal Data                           #
#      Crystal Structure Database for Inorganic Compounds (on DVD)           #
#                              Release 2022/23                               #
#                  Editors: Pierre Villars and Karin Cenzual                 #
#                                                                            #
#   Copyright (c) ASM International & Material Phases Data System (MPDS),    #
# Switzerland & National Institute for Materials Science (NIMS), Japan, 2022 #
#                   All rights reserved. Version 2022.07                     #
#                                                                            #
#   This copy of Pearson's Crystal Data is licensed to:                      #
#   University of Alberta, Chemistry Department, 1-5 Installations License         #
#                                                                            #
##############################################################################

data_1042770
_audit_creation_date                     2023-07-09
_audit_creation_method
;
Pearson's Crystal Data browser
;
#_database_code_PCD                      1042770
_database_code_PDF                       ?

# Entry summary

_chemical_formula_structural             'Ir~3~ Si'
_chemical_formula_sum                    'Ir3 Si'
_chemical_name_mineral                   ?
_chemical_compound_source                ?
_chemical_name_structure_type            Ir~3~Si,tI16,140
_chemical_formula_weight                 604.7

# Bibliographic data

_publ_section_title
'The ternary system cerium-iridium-silicon'                                   
_journal_coden_ASTM                      JALCEU
_journal_name_full                       'J. Alloys Compd.'
_journal_year                            2017
_journal_volume                          696
_journal_page_first                      1019
_journal_page_last                       1030
_journal_language                        English
loop_
 _publ_author_name
 _publ_author_address
'Lipatov A.'
;
University of Nebraska-Lincoln (UNL)
Department of Chemistry
Lincoln
U.S.A. Nebraska
;
'Gribanov A.'
;
Moscow M.V. Lomonosov State University (MSU)
Department of Chemistry
Moscow
Russia
;
'Dunaev S.'
;
Moscow M.V. Lomonosov State University (MSU)
Department of Chemistry
Moscow
Russia
;

# Standardized crystallographic data

_cell_length_a                           5.2235
_cell_length_b                           5.2235
_cell_length_c                           7.9601
_cell_angle_alpha                        90
_cell_angle_beta                         90
_cell_angle_gamma                        90
_cell_volume                             217.2
_cell_formula_units_Z                    4
_space_group_IT_number                   140
_space_group_name_H-M_alt                'I 4/m c m'
loop_
 _space_group_symop_id
 _space_group_symop_operation_xyz
 1 'x, y, z'
 2 '-x, -y, -z'
 3 '-x, -y, z'
 4 '-x, y, 1/2-z'
 5 '-x, y, 1/2+z'
 6 '-y, -x, 1/2-z'
 7 '-y, -x, 1/2+z'
 8 '-y, x, -z'
 9 '-y, x, z'
 10 'x, -y, 1/2-z'
 11 'x, -y, 1/2+z'
 12 'x, y, -z'
 13 'y, -x, -z'
 14 'y, -x, z'
 15 'y, x, 1/2-z'
 16 'y, x, 1/2+z'
 17 '1/2+x, 1/2+y, 1/2+z'
 18 '1/2-x, 1/2-y, 1/2-z'
 19 '1/2-x, 1/2-y, 1/2+z'
 20 '1/2-x, 1/2+y, 1-z'
 21 '1/2-x, 1/2+y, 1+z'
 22 '1/2-y, 1/2-x, 1-z'
 23 '1/2-y, 1/2-x, 1+z'
 24 '1/2-y, 1/2+x, 1/2-z'
 25 '1/2-y, 1/2+x, 1/2+z'
 26 '1/2+x, 1/2-y, 1-z'
 27 '1/2+x, 1/2-y, 1+z'
 28 '1/2+x, 1/2+y, 1/2-z'
 29 '1/2+y, 1/2-x, 1/2-z'
 30 '1/2+y, 1/2-x, 1/2+z'
 31 '1/2+y, 1/2+x, 1-z'
 32 '1/2+y, 1/2+x, 1+z'

# Atomic positions taken from type-defining entry

loop_
 _atom_type_symbol
 Ir
 Si
loop_
 _atom_site_label
 _atom_site_type_symbol
 _atom_site_symmetry_multiplicity
 _atom_site_Wyckoff_symbol
 _atom_site_fract_x
 _atom_site_fract_y
 _atom_site_fract_z
 _atom_site_occupancy
 Ir1 Ir 8 h 0.188 0.688 0 1
 Si1 Si 4 b 0 0.5 0.25 1
 Ir2 Ir 4 a 0 0 0.25 1


_exptl_crystal_colour                    ?
_exptl_crystal_density_meas              ?
_exptl_crystal_density_diffrn            18.50
_cell_measurement_temperature            ?
_cell_measurement_radiation              'X-rays, Cu Ka1'
_cell_measurement_wavelength             1.5406
_pd_proc_wavelength                      1.5406
_cell_measurement_reflns_used            ?
_diffrn_ambient_temperature              ?
_diffrn_measurement_device               'automatic diffractometer'
_diffrn_measurement_device_type          ?
_diffrn_radiation_type                   ?
_diffrn_reflns_number                    ?
_exptl_absorpt_coefficient_mu            ?
_exptl_absorpt_correction_type           ?
_computing_structure_solution            ?
_refine_ls_number_parameters             ?
_refine_ls_number_reflns                 ?
_refine_ls_R_factor_gt                   ?
_refine_ls_wR_factor_gt                  ?

# End of data set 1042770

File: binary M-X CIF/1042772.cif
##############################################################################
#                                                                            #
# Ir-Si            # IrSi                                          # 1042772 #
#                                                                            #
##############################################################################
#                                                                            #
#                           Pearson's Crystal Data                           #
#      Crystal Structure Database for Inorganic Compounds (on DVD)           #
#                              Release 2022/23                               #
#                  Editors: Pierre Villars and Karin Cenzual                 #
#                                                                            #
#   Copyright (c) ASM International & Material Phases Data System (MPDS),    #
# Switzerland & National Institute for Materials Science (NIMS), Japan, 2022 #
#                   All rights reserved. Version 2022.07                     #
#                                                                            #
#   This copy of Pearson's Crystal Data is licensed to:                      #
#   University of Alberta, Chemistry Department, 1-5 Installations License         #
#                                                                            #
##############################################################################

data_1042772
_audit_creation_date                     2023-07-09
_audit_creation_method
;
Pearson's Crystal Data browser
;
#_database_code_PCD                      1042772
_database_code_PDF                       ?

# Entry summary

_chemical_formula_structural             'Ir Si'
_chemical_formula_sum                    'Ir Si'
_chemical_name_mineral                   ?
_chemical_compound_source                ?
_chemical_name_structure_type            FeAs,oP8,62
_chemical_formula_weight                 220.3

# Bibliographic data

_publ_section_title
'The ternary system cerium-iridium-silicon'                                   
_journal_coden_ASTM                      JALCEU
_journal_name_full                       'J. Alloys Compd.'
_journal_year                            2017
_journal_volume                          696
_journal_page_first                      1019
_journal_page_last                       1030
_journal_language                        English
loop_
 _publ_author_name
 _publ_author_address
'Lipatov A.'
;
University of Nebraska-Lincoln (UNL)
Department of Chemistry
Lincoln
U.S.A. Nebraska
;
'Gribanov A.'
;
Moscow M.V. Lomonosov State University (MSU)
Department of Chemistry
Moscow
Russia
;
'Dunaev S.'
;
Moscow M.V. Lomonosov State University (MSU)
Department of Chemistry
Moscow
Russia
;

# Standardized crystallographic data

_cell_length_a                           5.5577
_cell_length_b                           3.2147
_cell_length_c                           6.2703
_cell_angle_alpha                        90
_cell_angle_beta                         90
_cell_angle_gamma                        90
_cell_volume                             112
_cell_formula_units_Z                    4
_space_group_IT_number                   62
_space_group_name_H-M_alt                'P n m a'
loop_
 _space_group_symop_id
 _space_group_symop_operation_xyz
 1 'x, y, z'
 2 '1/2-x, -y, 1/2+z'
 3 '1/2-x, 1/2+y, 1/2+z'
 4 '-x, -y, -z'
 5 '-x, 1/2+y, -z'
 6 '1/2+x, 1/2-y, 1/2-z'
 7 '1/2+x, y, 1/2-z'
 8 'x, 1/2-y, z'

# Atomic positions taken from type-defining entry

loop_
 _atom_type_symbol
 Ir
 Si
loop_
 _atom_site_label
 _atom_site_type_symbol
 _atom_site_symmetry_multiplicity
 _atom_site_Wyckoff_symbol
 _atom_site_fract_x
 _atom_site_fract_y
 _atom_site_fract_z
 _atom_site_occupancy
 Ir1 Ir 4 c 0.0033 0.25 0.1993 1
 Si1 Si 4 c 0.1992 0.25 0.5773 1


_exptl_crystal_colour                    ?
_exptl_crystal_density_meas              ?
_exptl_crystal_density_diffrn            13.06
_cell_measurement_temperature            ?
_cell_measurement_radiation              'X-rays, Cu Ka1'
_cell_measurement_wavelength             1.5406
_pd_proc_wavelength                      1.5406
_cell_measurement_reflns_used            ?
_diffrn_ambient_temperature              ?
_diffrn_measurement_device               'automatic diffractometer'
_diffrn_measurement_device_type          ?
_diffrn_radiation_type                   ?
_diffrn_reflns_number                    ?
_exptl_absorpt_coefficient_mu            ?
_exptl_absorpt_correction_type           ?
_computing_structure_solution            ?
_refine_ls_number_parameters             ?
_refine_ls_number_reflns                 ?
_refine_ls_R_factor_gt                   ?
_refine_ls_wR_factor_gt                  ?

# End of data set 1042772

File: binary M-X CIF/1042773.cif
##############################################################################
#                                                                            #
# Ir-Si            # Ir4Si5 rt                                     # 1042773 #
#                                                                            #
##############################################################################
#                                                                            #
#                           Pearson's Crystal Data                           #
#      Crystal Structure Database for Inorganic Compounds (on DVD)           #
#                              Release 2022/23                               #
#                  Editors: Pierre Villars and Karin Cenzual                 #
#                                                                            #
#   Copyright (c) ASM International & Material Phases Data System (MPDS),    #
# Switzerland & National Institute for Materials Science (NIMS), Japan, 2022 #
#                   All rights reserved. Version 2022.07                     #
#                                                                            #
#   This copy of Pearson's Crystal Data is licensed to:                      #
#   University of Alberta, Chemistry Department, 1-5 Installations License         #
#                                                                            #
##############################################################################

data_1042773
_audit_creation_date                     2023-07-09
_audit_creation_method
;
Pearson's Crystal Data browser
;
#_database_code_PCD                      1042773
_database_code_PDF                       ?

# Entry summary

_chemical_formula_structural             'Ir~4~ Si~5~'
_chemical_formula_sum                    'Ir4 Si5'
_chemical_name_mineral                   ?
_chemical_compound_source                ?
_chemical_name_structure_type            Rh~4~Si~5~,mP18,11
_chemical_formula_weight                 909.3

# Bibliographic data

_publ_section_title
'The ternary system cerium-iridium-silicon'                                   
_journal_coden_ASTM                      JALCEU
_journal_name_full                       'J. Alloys Compd.'
_journal_year                            2017
_journal_volume                          696
_journal_page_first                      1019
_journal_page_last                       1030
_journal_language                        English
loop_
 _publ_author_name
 _publ_author_address
'Lipatov A.'
;
University of Nebraska-Lincoln (UNL)
Department of Chemistry
Lincoln
U.S.A. Nebraska
;
'Gribanov A.'
;
Moscow M.V. Lomonosov State University (MSU)
Department of Chemistry
Moscow
Russia
;
'Dunaev S.'
;
Moscow M.V. Lomonosov State University (MSU)
Department of Chemistry
Moscow
Russia
;

# Standardized crystallographic data

_cell_length_a                           5.8814
_cell_length_b                           3.6193
_cell_length_c                           12.352
_cell_angle_alpha                        90
_cell_angle_beta                         100.13
_cell_angle_gamma                        90
_cell_volume                             258.8
_cell_formula_units_Z                    2
_space_group_IT_number                   11
_space_group_name_H-M_alt                'P 1 21/m 1'
loop_
 _space_group_symop_id
 _space_group_symop_operation_xyz
 1 'x, y, z'
 2 '-x, -y, -z'
 3 '-x, 1/2+y, -z'
 4 'x, 1/2-y, z'

# Atomic positions taken from type-defining entry

loop_
 _atom_type_symbol
 Si
 Ir
loop_
 _atom_site_label
 _atom_site_type_symbol
 _atom_site_symmetry_multiplicity
 _atom_site_Wyckoff_symbol
 _atom_site_fract_x
 _atom_site_fract_y
 _atom_site_fract_z
 _atom_site_occupancy
 Si1 Si 2 e 0.01875 0.25 0.35822 1
 Ir1 Ir 2 e 0.10782 0.25 0.77354 1
 Ir2 Ir 2 e 0.20598 0.25 0.55022 1
 Ir3 Ir 2 e 0.28419 0.25 0.22970 1
 Ir4 Ir 2 e 0.30142 0.25 0.00051 1
 Si2 Si 2 e 0.46715 0.25 0.72434 1
 Si3 Si 2 e 0.48526 0.25 0.42243 1
 Si4 Si 2 e 0.63951 0.25 0.13625 1
 Si5 Si 2 e 0.89332 0.25 0.92151 1


_exptl_crystal_colour                    ?
_exptl_crystal_density_meas              ?
_exptl_crystal_density_diffrn            11.67
_cell_measurement_temperature            ?
_cell_measurement_radiation              'X-rays, Cu Ka1'
_cell_measurement_wavelength             1.5406
_pd_proc_wavelength                      1.5406
_cell_measurement_reflns_used            ?
_diffrn_ambient_temperature              ?
_diffrn_measurement_device               'automatic diffractometer'
_diffrn_measurement_device_type          ?
_diffrn_radiation_type                   ?
_diffrn_reflns_number                    ?
_exptl_absorpt_coefficient_mu            ?
_exptl_absorpt_correction_type           ?
_computing_structure_solution            ?
_refine_ls_number_parameters             ?
_refine_ls_number_reflns                 ?
_refine_ls_R_factor_gt                   ?
_refine_ls_wR_factor_gt                  ?

# End of data set 1042773

File: binary M-X CIF/1042775.cif
##############################################################################
#                                                                            #
# Ir-Si            # Ir3Si5                                        # 1042775 #
#                                                                            #
##############################################################################
#                                                                            #
#                           Pearson's Crystal Data                           #
#      Crystal Structure Database for Inorganic Compounds (on DVD)           #
#                              Release 2022/23                               #
#                  Editors: Pierre Villars and Karin Cenzual                 #
#                                                                            #
#   Copyright (c) ASM International & Material Phases Data System (MPDS),    #
# Switzerland & National Institute for Materials Science (NIMS), Japan, 2022 #
#                   All rights reserved. Version 2022.07                     #
#                                                                            #
#   This copy of Pearson's Crystal Data is licensed to:                      #
#   University of Alberta, Chemistry Department, 1-5 Installations License         #
#                                                                            #
##############################################################################

data_1042775
_audit_creation_date                     2023-07-09
_audit_creation_method
;
Pearson's Crystal Data browser
;
#_database_code_PCD                      1042775
_database_code_PDF                       ?

# Entry summary

_chemical_formula_structural             'Ir~3~ Si~5~'
_chemical_formula_sum                    'Ir3 Si5'
_chemical_name_mineral                   ?
_chemical_compound_source                ?
_chemical_name_structure_type            Ir~3~Si~5~,mP64,14
_chemical_formula_weight                 717.1

# Bibliographic data

_publ_section_title
'The ternary system cerium-iridium-silicon'                                   
_journal_coden_ASTM                      JALCEU
_journal_name_full                       'J. Alloys Compd.'
_journal_year                            2017
_journal_volume                          696
_journal_page_first                      1019
_journal_page_last                       1030
_journal_language                        English
loop_
 _publ_author_name
 _publ_author_address
'Lipatov A.'
;
University of Nebraska-Lincoln (UNL)
Department of Chemistry
Lincoln
U.S.A. Nebraska
;
'Gribanov A.'
;
Moscow M.V. Lomonosov State University (MSU)
Department of Chemistry
Moscow
Russia
;
'Dunaev S.'
;
Moscow M.V. Lomonosov State University (MSU)
Department of Chemistry
Moscow
Russia
;

# Standardized crystallographic data

_cell_length_a                           6.3994
_cell_length_b                           14.1455
_cell_length_c                           11.5515
_cell_angle_alpha                        90
_cell_angle_beta                         116.65
_cell_angle_gamma                        90
_cell_volume                             934.6
_cell_formula_units_Z                    8
_space_group_IT_number                   14
_space_group_name_H-M_alt                'P 1 21/c 1'
loop_
 _space_group_symop_id
 _space_group_symop_operation_xyz
 1 'x, y, z'
 2 '-x, -y, -z'
 3 '-x, 1/2+y, 1/2-z'
 4 'x, 1/2-y, 1/2+z'

# Atomic positions taken from type-defining entry

loop_
 _atom_type_symbol
 Si
 Ir
loop_
 _atom_site_label
 _atom_site_type_symbol
 _atom_site_symmetry_multiplicity
 _atom_site_Wyckoff_symbol
 _atom_site_fract_x
 _atom_site_fract_y
 _atom_site_fract_z
 _atom_site_occupancy
 Si1 Si 4 e 0.0549 0.7797 0.1892 1
 Ir1 Ir 4 e 0.06548 0.59420 0.39615 1
 Ir2 Ir 4 e 0.07250 0.90242 0.38909 1
 Si2 Si 4 e 0.1151 0.2502 0.1428 1
 Si3 Si 4 e 0.1453 0.0646 0.4898 1
 Si4 Si 4 e 0.1696 0.4427 0.3355 1
 Si5 Si 4 e 0.2435 0.0125 0.2963 1
 Si6 Si 4 e 0.2450 0.0097 0.0760 1
 Ir3 Ir 4 e 0.26326 0.16758 0.36602 1
 Ir4 Ir 4 e 0.26672 0.16495 0.00751 1
 Si7 Si 4 e 0.3596 0.6127 0.1081 1
 Ir5 Ir 4 e 0.41727 0.45573 0.22702 1
 Ir6 Ir 4 e 0.54716 0.25207 0.25596 1
 Si8 Si 4 e 0.5485 0.3492 0.0916 1
 Si9 Si 4 e 0.5737 0.3400 0.4331 1
 Si10 Si 4 e 0.6364 0.1099 0.1728 1


_exptl_crystal_colour                    ?
_exptl_crystal_density_meas              ?
_exptl_crystal_density_diffrn            10.19
_cell_measurement_temperature            ?
_cell_measurement_radiation              'X-rays, Cu Ka1'
_cell_measurement_wavelength             1.5406
_pd_proc_wavelength                      1.5406
_cell_measurement_reflns_used            ?
_diffrn_ambient_temperature              ?
_diffrn_measurement_device               'automatic diffractometer'
_diffrn_measurement_device_type          ?
_diffrn_radiation_type                   ?
_diffrn_reflns_number                    ?
_exptl_absorpt_coefficient_mu            ?
_exptl_absorpt_correction_type           ?
_computing_structure_solution            ?
_refine_ls_number_parameters             ?
_refine_ls_number_reflns                 ?
_refine_ls_R_factor_gt                   ?
_refine_ls_wR_factor_gt                  ?

# End of data set 1042775
