Repository: bobleesj/cif-filter-copy

## Overview
This Python toolkit provides a set of tools for processing Crystallographic Information File (CIF) files. It allows for moving files based on unsupported formats, unreasonable distances, and specific tags, copying files based on atomic occupancy and mixing, retrieving file information, and checking CIF folder content against an Excel file.

When you run `python main.py`, a prompt below will appear. 
```
Welcome! Please choose an option to proceed:
[1] Move files based on unsupported CIF format
[2] Move files based on unreasonable distance
[3] Move files based on tags
[4] Move files based on supercell atom count
[5] Copy files based on atomic occupancy and mixing

File: binary M-X CIF/1200655.cif
##############################################################################
#                                                                            #
# Ni-Sn            # Ni1.5Sn ht                                    # 1200655 #
#                                                                            #
##############################################################################
#                                                                            #
#                           Pearson's Crystal Data                           #
#      Crystal Structure Database for Inorganic Compounds (on DVD)           #
#                              Release 2022/23                               #
#                  Editors: Pierre Villars and Karin Cenzual                 #
#                                                                            #
#   Copyright (c) ASM International & Material Phases Data System (MPDS),    #
# Switzerland & National Institute for Materials Science (NIMS), Japan, 2022 #
#                   All rights reserved. Version 2022.07                     #
#                                                                            #
#   This copy of Pearson's Crystal Data is licensed to:                      #
#   University of Alberta, Chemistry Department, 1-5 Installations License         #
#                                                                            #
##############################################################################

data_1200655
_audit_creation_date                     2023-07-09
_audit_creation_method
;
Pearson's Crystal Data browser
;
#_database_code_PCD                      1200655
_database_code_PDF                       ?

# Entry summary

_chemical_formula_structural             'Ni~1.35~ Sn'
_chemical_formula_sum                    'Ni1.27 Sn'
_chemical_name_mineral                   ?
_chemical_compound_source                ?
_chemical_name_structure_type            Co~1.75~Ge,hP6,194
_chemical_formula_weight                 197.9

# Bibliographic data

_publ_section_title
;
Static atomic displacements of Sn in disordered NiAs/Ni~2~In type HT-Ni~1+d~Sn
;
_journal_coden_ASTM                      JSSCBI
_journal_name_full                       'J. Solid State Chem.'
_journal_year                            2004
_journal_volume                          177
_journal_page_first                      936
_journal_page_last                       945
_journal_language                        English
loop_
 _publ_author_name
 _publ_author_address
'Leineweber A.'
;
Max Planck Society (MPG)
Max Planck Institut (MPI) fur Metallforschung
Stuttgart
Germany
;
'Oeckler O.'
;
Max Planck Society (MPG)
Max Planck Institut (MPI) fur Festkorperforschung
Stuttgart
Germany
;
'Zachwieja U.'
;
TU Dortmund University
Fachbereich Anorganische Chemie
Dortmund
Germany
;

# Standardized crystallographic data

_cell_length_a                           4.0524
_cell_length_b                           4.0524
_cell_length_c                           5.1256
_cell_angle_alpha                        90
_cell_angle_beta                         90
_cell_angle_gamma                        120
_cell_volume                             72.9
_cell_formula_units_Z                    2
_space_group_IT_number                   194
_space_group_name_H-M_alt                'P 63/m m c'
loop_
 _space_group_symop_id
 _space_group_symop_operation_xyz
 1 'x, y, z'
 2 '-x+y, -x, 1/2-z'
 3 '-x+y, -x, z'
 4 '-x+y, y, 1/2-z'
 5 '-x+y, y, z'
 6 '-x, -x+y, -z'
 7 '-x, -x+y, 1/2+z'
 8 '-x, -y, -z'
 9 '-x, -y, 1/2+z'
 10 '-y, -x, 1/2-z'
 11 '-y, -x, z'
 12 '-y, x-y, 1/2-z'
 13 '-y, x-y, z'
 14 'x, x-y, 1/2-z'
 15 'x, x-y, z'
 16 'x, y, 1/2-z'
 17 'x-y, -y, -z'
 18 'x-y, -y, 1/2+z'
 19 'x-y, x, -z'
 20 'x-y, x, 1/2+z'
 21 'y, -x+y, -z'
 22 'y, -x+y, 1/2+z'
 23 'y, x, -z'
 24 'y, x, 1/2+z'
loop_
 _atom_type_symbol
 Ni
 Sn
loop_
 _atom_site_label
 _atom_site_type_symbol
 _atom_site_symmetry_multiplicity
 _atom_site_Wyckoff_symbol
 _atom_site_fract_x
 _atom_site_fract_y
 _atom_site_fract_z
 _atom_site_occupancy
 Ni2 Ni 2 d 0.333333 0.666667 0.75 0.275
 Sn Sn 2 c 0.333333 0.666667 0.25 1
 Ni1 Ni 2 a 0 0 0 1


_exptl_crystal_colour                    ?
_exptl_crystal_density_meas              ?
_exptl_crystal_density_diffrn            9.02
_cell_measurement_temperature            ?
_cell_measurement_radiation              'X-rays, Cu Ka1'
_cell_measurement_wavelength             1.54056
_pd_proc_wavelength                      1.54056
_cell_measurement_reflns_used            ?
_diffrn_ambient_temperature              ?
_diffrn_measurement_device               'automatic diffractometer'
_diffrn_measurement_device_type          'Enraf-Nonius CAD4'
_diffrn_radiation_type                   'X-rays, Ag Ka'
_diffrn_radiation_wavelength             0.56083
_diffrn_reflns_number                    4626
_diffrn_reflns_theta_min                 3
_diffrn_reflns_theta_max                 45
_exptl_absorpt_coefficient_mu            17.3
_exptl_absorpt_correction_type           yes
_computing_structure_solution            'starting values from the literature'
_refine_ls_number_parameters             19
_refine_ls_number_reflns                 266
_refine_ls_R_factor_gt                   0.0142
_refine_ls_wR_factor_gt                  0.0488

# End of data set 1200655

File: binary M-X CIF/1200974.cif
##############################################################################
#                                                                            #
# Ni-Sn            # Ni1.4Sn rt                                    # 1200974 #
#                                                                            #
##############################################################################
#                                                                            #
#                           Pearson's Crystal Data                           #
#      Crystal Structure Database for Inorganic Compounds (on DVD)           #
#                              Release 2022/23                               #
#                  Editors: Pierre Villars and Karin Cenzual                 #
#                                                                            #
#   Copyright (c) ASM International & Material Phases Data System (MPDS),    #
# Switzerland & National Institute for Materials Science (NIMS), Japan, 2022 #
#                   All rights reserved. Version 2022.07                     #
#                                                                            #
#   This copy of Pearson's Crystal Data is licensed to:                      #
#   University of Alberta, Chemistry Department, 1-5 Installations License         #
#                                                                            #
##############################################################################

data_1200974
_audit_creation_date                     2023-07-09
_audit_creation_method
;
Pearson's Crystal Data browser
;
#_database_code_PCD                      1200974
_database_code_PDF                       04-025-3160

# Entry summary

_chemical_formula_structural             'Ni~1.41~ Sn'
_chemical_formula_sum                    'Ni1.50 Sn'
_chemical_name_mineral                   ?
_chemical_compound_source                ?
_chemical_name_structure_type            UPt~2~,oS12,63
_chemical_formula_weight                 201.5

# Bibliographic data

_publ_section_title
;
Variation of the crystal structures of incommensurate LT'-Ni~1+d~Sn (d= 0.35, 0.38, 0.41) and commensurate LT-Ni~1+d~Sn (d= 0.47, 0.50) with composition and annealing temperature
;
_journal_coden_ASTM                      JSSCBI
_journal_name_full                       'J. Solid State Chem.'
_journal_year                            2004
_journal_volume                          177
_journal_page_first                      1197
_journal_page_last                       1212
_journal_language                        English
loop_
 _publ_author_name
 _publ_author_address
'Leineweber A.'
;
Max Planck Society (MPG)
Max Planck Institut (MPI) fur Metallforschung
Stuttgart
Germany
;

# Standardized crystallographic data

_cell_length_a                           4.0606
_cell_length_b                           7.087
_cell_length_c                           5.1683
_cell_angle_alpha                        90
_cell_angle_beta                         90
_cell_angle_gamma                        90
_cell_volume                             148.7
_cell_formula_units_Z                    4
_space_group_IT_number                   63
_space_group_name_H-M_alt                'C m c m'
loop_
 _space_group_symop_id
 _space_group_symop_operation_xyz
 1 'x, y, z'
 2 '-x, -y, -z'
 3 '-x, -y, 1/2+z'
 4 '-x, y, 1/2-z'
 5 '-x, y, z'
 6 'x, -y, -z'
 7 'x, -y, 1/2+z'
 8 'x, y, 1/2-z'
 9 '1/2+x, 1/2+y, z'
 10 '1/2-x, 1/2-y, -z'
 11 '1/2-x, 1/2-y, 1/2+z'
 12 '1/2-x, 1/2+y, 1/2-z'
 13 '1/2-x, 1/2+y, z'
 14 '1/2+x, 1/2-y, -z'
 15 '1/2+x, 1/2-y, 1/2+z'
 16 '1/2+x, 1/2+y, 1/2-z'
loop_
 _atom_type_symbol
 Sn
 Ni
loop_
 _atom_site_label
 _atom_site_type_symbol
 _atom_site_symmetry_multiplicity
 _atom_site_Wyckoff_symbol
 _atom_site_fract_x
 _atom_site_fract_y
 _atom_site_fract_z
 _atom_site_occupancy
 Sn Sn 4 c 0 0.3311 0.25 1
 Ni2 Ni 4 c 0 0.6603 0.25 0.498
 Ni1 Ni 4 a 0 0 0 1


_exptl_crystal_colour                    ?
_exptl_crystal_density_meas              ?
_exptl_crystal_density_diffrn            9.00
_cell_measurement_temperature            ?
_cell_measurement_radiation              'X-rays, Cu Ka'
_cell_measurement_reflns_used            ?
_diffrn_ambient_temperature              ?
_diffrn_measurement_device               'automatic diffractometer'
_diffrn_measurement_device_type
;
Philips X'Pert MPD
;
_diffrn_radiation_type                   'X-rays, Cu Ka'
_diffrn_reflns_number                    ?
_diffrn_reflns_theta_min                 5
_diffrn_reflns_theta_max                 65
_pd_proc_2theta_range_min                10
_pd_proc_2theta_range_max                130
_exptl_absorpt_coefficient_mu            ?
_exptl_absorpt_correction_type           ?
_computing_structure_solution            'starting values from the literature'
_refine_ls_number_parameters             ?
_refine_ls_number_reflns                 ?
_refine_ls_R_factor_gt                   ?
_refine_ls_wR_factor_gt                  ?
_pd_proc_ls_proof_R_factor               0.133
_pd_proc_ls_proof_wR_factor              0.187
_refine_ls_R_I_factor                    0.037

# End of data set 1200974

File: binary M-X CIF/1200975.cif
##############################################################################
#                                                                            #
# Ni-Sn            # Ni1.4Sn rt                                    # 1200975 #
#                                                                            #
##############################################################################
#                                                                            #
#                           Pearson's Crystal Data                           #
#      Crystal Structure Database for Inorganic Compounds (on DVD)           #
#                              Release 2022/23                               #
#                  Editors: Pierre Villars and Karin Cenzual                 #
#                                                                            #
#   Copyright (c) ASM International & Material Phases Data System (MPDS),    #
# Switzerland & National Institute for Materials Science (NIMS), Japan, 2022 #
#                   All rights reserved. Version 2022.07                     #
#                                                                            #
#   This copy of Pearson's Crystal Data is licensed to:                      #
#   University of Alberta, Chemistry Department, 1-5 Installations License         #
#                                                                            #
##############################################################################

data_1200975
_audit_creation_date                     2023-07-09
_audit_creation_method
;
Pearson's Crystal Data browser
;
#_database_code_PCD                      1200975
_database_code_PDF                       04-023-1381

# Entry summary

_chemical_formula_structural             'Ni~1.41~ Sn'
_chemical_formula_sum                    'Ni1.53 Sn'
_chemical_name_mineral                   ?
_chemical_compound_source                ?
_chemical_name_structure_type            UPt~2~,oS12,63
_chemical_formula_weight                 201.5

# Bibliographic data

_publ_section_title
;
Variation of the crystal structures of incommensurate LT'-Ni~1+d~Sn (d= 0.35, 0.38, 0.41) and commensurate LT-Ni~1+d~Sn (d= 0.47, 0.50) with composition and annealing temperature
;
_journal_coden_ASTM                      JSSCBI
_journal_name_full                       'J. Solid State Chem.'
_journal_year                            2004
_journal_volume                          177
_journal_page_first                      1197
_journal_page_last                       1212
_journal_language                        English
loop_
 _publ_author_name
 _publ_author_address
'Leineweber A.'
;
Max Planck Society (MPG)
Max Planck Institut (MPI) fur Metallforschung
Stuttgart
Germany
;

# Standardized crystallographic data

_cell_length_a                           4.0552
_cell_length_b                           7.0897
_cell_length_c                           5.1713
_cell_angle_alpha                        90
_cell_angle_beta                         90
_cell_angle_gamma                        90
_cell_volume                             148.7
_cell_formula_units_Z                    4
_space_group_IT_number                   63
_space_group_name_H-M_alt                'C m c m'
loop_
 _space_group_symop_id
 _space_group_symop_operation_xyz
 1 'x, y, z'
 2 '-x, -y, -z'
 3 '-x, -y, 1/2+z'
 4 '-x, y, 1/2-z'
 5 '-x, y, z'
 6 'x, -y, -z'
 7 'x, -y, 1/2+z'
 8 'x, y, 1/2-z'
 9 '1/2+x, 1/2+y, z'
 10 '1/2-x, 1/2-y, -z'
 11 '1/2-x, 1/2-y, 1/2+z'
 12 '1/2-x, 1/2+y, 1/2-z'
 13 '1/2-x, 1/2+y, z'
 14 '1/2+x, 1/2-y, -z'
 15 '1/2+x, 1/2-y, 1/2+z'
 16 '1/2+x, 1/2+y, 1/2-z'
loop_
 _atom_type_symbol
 Sn
 Ni
loop_
 _atom_site_label
 _atom_site_type_symbol
 _atom_site_symmetry_multiplicity
 _atom_site_Wyckoff_symbol
 _atom_site_fract_x
 _atom_site_fract_y
 _atom_site_fract_z
 _atom_site_occupancy
 Sn Sn 4 c 0 0.3305 0.25 1
 Ni2 Ni 4 c 0 0.6558 0.25 0.531
 Ni1 Ni 4 a 0 0 0 1


_exptl_crystal_colour                    ?
_exptl_crystal_density_meas              ?
_exptl_crystal_density_diffrn            9.00
_cell_measurement_temperature            ?
_cell_measurement_radiation              'X-rays, Cu Ka'
_cell_measurement_reflns_used            ?
_diffrn_ambient_temperature              ?
_diffrn_measurement_device               'automatic diffractometer'
_diffrn_measurement_device_type
;
Philips X'Pert MPD
;
_diffrn_radiation_type                   'X-rays, Cu Ka'
_diffrn_reflns_number                    ?
_diffrn_reflns_theta_min                 5
_diffrn_reflns_theta_max                 65
_pd_proc_2theta_range_min                10
_pd_proc_2theta_range_max                130
_exptl_absorpt_coefficient_mu            ?
_exptl_absorpt_correction_type           ?
_computing_structure_solution            'starting values from the literature'
_refine_ls_number_parameters             ?
_refine_ls_number_reflns                 ?
_refine_ls_R_factor_gt                   ?
_refine_ls_wR_factor_gt                  ?
_pd_proc_ls_proof_R_factor               0.140
_pd_proc_ls_proof_wR_factor              0.191
_refine_ls_R_I_factor                    0.038

# End of data set 1200975

File: binary M-X CIF/1200976.cif
##############################################################################
#                                                                            #
# Ni-Sn            # Ni1.4Sn rt                                    # 1200976 #
#                                                                            #
##############################################################################
#                                                                            #
#                           Pearson's Crystal Data                           #
#      Crystal Structure Database for Inorganic Compounds (on DVD)           #
#                              Release 2022/23                               #
#                  Editors: Pierre Villars and Karin Cenzual                 #
#                                                                            #
#   Copyright (c) ASM International & Material Phases Data System (MPDS),    #
# Switzerland & National Institute for Materials Science (NIMS), Japan, 2022 #
#                   All rights reserved. Version 2022.07                     #
#                                                                            #
#   This copy of Pearson's Crystal Data is licensed to:                      #
#   University of Alberta, Chemistry Department, 1-5 Installations License         #
#                                                                            #
##############################################################################

data_1200976
_audit_creation_date                     2023-07-09
_audit_creation_method
;
Pearson's Crystal Data browser
;
#_database_code_PCD                      1200976
_database_code_PDF                       ?

# Entry summary

_chemical_formula_structural             'Ni~1.38~ Sn'
_chemical_formula_sum                    'Ni1.45 Sn'
_chemical_name_mineral                   ?
_chemical_compound_source                ?
_chemical_name_structure_type            UPt~2~,oS12,63
_chemical_formula_weight                 199.7

# Bibliographic data

_publ_section_title
;
Variation of the crystal structures of incommensurate LT'-Ni~1+d~Sn (d= 0.35, 0.38, 0.41) and commensurate LT-Ni~1+d~Sn (d= 0.47, 0.50) with composition and annealing temperature
;
_journal_coden_ASTM                      JSSCBI
_journal_name_full                       'J. Solid State Chem.'
_journal_year                            2004
_journal_volume                          177
_journal_page_first                      1197
_journal_page_last                       1212
_journal_language                        English
loop_
 _publ_author_name
 _publ_author_address
'Leineweber A.'
;
Max Planck Society (MPG)
Max Planck Institut (MPI) fur Metallforschung
Stuttgart
Germany
;

# Standardized crystallographic data

_cell_length_a                           4.055
_cell_length_b                           7.0754
_cell_length_c                           5.1605
_cell_angle_alpha                        90
_cell_angle_beta                         90
_cell_angle_gamma                        90
_cell_volume                             148.1
_cell_formula_units_Z                    4
_space_group_IT_number                   63
_space_group_name_H-M_alt                'C m c m'
loop_
 _space_group_symop_id
 _space_group_symop_operation_xyz
 1 'x, y, z'
 2 '-x, -y, -z'
 3 '-x, -y, 1/2+z'
 4 '-x, y, 1/2-z'
 5 '-x, y, z'
 6 'x, -y, -z'
 7 'x, -y, 1/2+z'
 8 'x, y, 1/2-z'
 9 '1/2+x, 1/2+y, z'
 10 '1/2-x, 1/2-y, -z'
 11 '1/2-x, 1/2-y, 1/2+z'
 12 '1/2-x, 1/2+y, 1/2-z'
 13 '1/2-x, 1/2+y, z'
 14 '1/2+x, 1/2-y, -z'
 15 '1/2+x, 1/2-y, 1/2+z'
 16 '1/2+x, 1/2+y, 1/2-z'
loop_
 _atom_type_symbol
 Sn
 Ni
loop_
 _atom_site_label
 _atom_site_type_symbol
 _atom_site_symmetry_multiplicity
 _atom_site_Wyckoff_symbol
 _atom_site_fract_x
 _atom_site_fract_y
 _atom_site_fract_z
 _atom_site_occupancy
 Sn Sn 4 c 0 0.3315 0.25 1
 Ni2 Ni 4 c 0 0.6602 0.25 0.454
 Ni1 Ni 4 a 0 0 0 1


_exptl_crystal_colour                    ?
_exptl_crystal_density_meas              ?
_exptl_crystal_density_diffrn            8.96
_cell_measurement_temperature            ?
_cell_measurement_radiation              'X-rays, Cu Ka'
_cell_measurement_reflns_used            ?
_diffrn_ambient_temperature              ?
_diffrn_measurement_device               'automatic diffractometer'
_diffrn_measurement_device_type
;
Philips X'Pert MPD
;
_diffrn_radiation_type                   'X-rays, Cu Ka'
_diffrn_reflns_number                    ?
_diffrn_reflns_theta_min                 5
_diffrn_reflns_theta_max                 65
_pd_proc_2theta_range_min                10
_pd_proc_2theta_range_max                130
_exptl_absorpt_coefficient_mu            ?
_exptl_absorpt_correction_type           ?
_computing_structure_solution            'starting values from the literature'
_refine_ls_number_parameters             ?
_refine_ls_number_reflns                 ?
_refine_ls_R_factor_gt                   ?
_refine_ls_wR_factor_gt                  ?
_pd_proc_ls_proof_R_factor               0.134
_pd_proc_ls_proof_wR_factor              0.185
_refine_ls_R_I_factor                    0.038

# End of data set 1200976

File: binary M-X CIF/1200978.cif
##############################################################################
#                                                                            #
# Ni-Sn            # Ni1.4Sn rt                                    # 1200978 #
#                                                                            #
##############################################################################
#                                                                            #
#                           Pearson's Crystal Data                           #
#      Crystal Structure Database for Inorganic Compounds (on DVD)           #
#                              Release 2022/23                               #
#                  Editors: Pierre Villars and Karin Cenzual                 #
#                                                                            #
#   Copyright (c) ASM International & Material Phases Data System (MPDS),    #
# Switzerland & National Institute for Materials Science (NIMS), Japan, 2022 #
#                   All rights reserved. Version 2022.07                     #
#                                                                            #
#   This copy of Pearson's Crystal Data is licensed to:                      #
#   University of Alberta, Chemistry Department, 1-5 Installations License         #
#                                                                            #
##############################################################################

data_1200978
_audit_creation_date                     2023-07-09
_audit_creation_method
;
Pearson's Crystal Data browser
;
#_database_code_PCD                      1200978
_database_code_PDF                       04-025-3162

# Entry summary

_chemical_formula_structural             'Ni~1.35~ Sn'
_chemical_formula_sum                    'Ni1.38 Sn'
_chemical_name_mineral                   ?
_chemical_compound_source                ?
_chemical_name_structure_type            UPt~2~,oS12,63
_chemical_formula_weight                 197.9

# Bibliographic data

_publ_section_title
;
Variation of the crystal structures of incommensurate LT'-Ni~1+d~Sn (d= 0.35, 0.38, 0.41) and commensurate LT-Ni~1+d~Sn (d= 0.47, 0.50) with composition and annealing temperature
;
_journal_coden_ASTM                      JSSCBI
_journal_name_full                       'J. Solid State Chem.'
_journal_year                            2004
_journal_volume                          177
_journal_page_first                      1197
_journal_page_last                       1212
_journal_language                        English
loop_
 _publ_author_name
 _publ_author_address
'Leineweber A.'
;
Max Planck Society (MPG)
Max Planck Institut (MPI) fur Metallforschung
Stuttgart
Germany
;

# Standardized crystallographic data

_cell_length_a                           4.0521
_cell_length_b                           7.0623
_cell_length_c                           5.1523
_cell_angle_alpha                        90
_cell_angle_beta                         90
_cell_angle_gamma                        90
_cell_volume                             147.4
_cell_formula_units_Z                    4
_space_group_IT_number                   63
_space_group_name_H-M_alt                'C m c m'
loop_
 _space_group_symop_id
 _space_group_symop_operation_xyz
 1 'x, y, z'
 2 '-x, -y, -z'
 3 '-x, -y, 1/2+z'
 4 '-x, y, 1/2-z'
 5 '-x, y, z'
 6 'x, -y, -z'
 7 'x, -y, 1/2+z'
 8 'x, y, 1/2-z'
 9 '1/2+x, 1/2+y, z'
 10 '1/2-x, 1/2-y, -z'
 11 '1/2-x, 1/2-y, 1/2+z'
 12 '1/2-x, 1/2+y, 1/2-z'
 13 '1/2-x, 1/2+y, z'
 14 '1/2+x, 1/2-y, -z'
 15 '1/2+x, 1/2-y, 1/2+z'
 16 '1/2+x, 1/2+y, 1/2-z'
loop_
 _atom_type_symbol
 Sn
 Ni
loop_
 _atom_site_label
 _atom_site_type_symbol
 _atom_site_symmetry_multiplicity
 _atom_site_Wyckoff_symbol
 _atom_site_fract_x
 _atom_site_fract_y
 _atom_site_fract_z
 _atom_site_occupancy
 Sn Sn 4 c 0 0.3324 0.25 1
 Ni2 Ni 4 c 0 0.6635 0.25 0.382
 Ni1 Ni 4 a 0 0 0 1


_exptl_crystal_colour                    ?
_exptl_crystal_density_meas              ?
_exptl_crystal_density_diffrn            8.92
_cell_measurement_temperature            ?
_cell_measurement_radiation              'X-rays, Cu Ka'
_cell_measurement_reflns_used            ?
_diffrn_ambient_temperature              ?
_diffrn_measurement_device               'automatic diffractometer'
_diffrn_measurement_device_type
;
Philips X'Pert MPD
;
_diffrn_radiation_type                   'X-rays, Cu Ka'
_diffrn_reflns_number                    ?
_diffrn_reflns_theta_min                 5
_diffrn_reflns_theta_max                 65
_pd_proc_2theta_range_min                10
_pd_proc_2theta_range_max                130
_exptl_absorpt_coefficient_mu            ?
_exptl_absorpt_correction_type           ?
_computing_structure_solution            'starting values from the literature'
_refine_ls_number_parameters             ?
_refine_ls_number_reflns                 ?
_refine_ls_R_factor_gt                   ?
_refine_ls_wR_factor_gt                  ?
_pd_proc_ls_proof_R_factor               0.134
_pd_proc_ls_proof_wR_factor              0.187
_refine_ls_R_I_factor                    0.039

# End of data set 1200978

File: binary M-X CIF/1200979.cif
##############################################################################
#                                                                            #
# Ni-Sn            # Ni1.4Sn rt                                    # 1200979 #
#                                                                            #
##############################################################################
#                                                                            #
#                           Pearson's Crystal Data                           #
#      Crystal Structure Database for Inorganic Compounds (on DVD)           #
#                              Release 2022/23                               #
#                  Editors: Pierre Villars and Karin Cenzual                 #
#                                                                            #
#   Copyright (c) ASM International & Material Phases Data System (MPDS),    #
# Switzerland & National Institute for Materials Science (NIMS), Japan, 2022 #
#                   All rights reserved. Version 2022.07                     #
#                                                                            #
#   This copy of Pearson's Crystal Data is licensed to:                      #
#   University of Alberta, Chemistry Department, 1-5 Installations License         #
#                                                                            #
##############################################################################

data_1200979
_audit_creation_date                     2023-07-09
_audit_creation_method
;
Pearson's Crystal Data browser
;
#_database_code_PCD                      1200979
_database_code_PDF                       04-023-1382

# Entry summary

_chemical_formula_structural             'Ni~1.35~ Sn'
_chemical_formula_sum                    'Ni1.50 Sn'
_chemical_name_mineral                   ?
_chemical_compound_source                ?
_chemical_name_structure_type            UPt~2~,oS12,63
_chemical_formula_weight                 197.9

# Bibliographic data

_publ_section_title
;
Variation of the crystal structures of incommensurate LT'-Ni~1+d~Sn (d= 0.35, 0.38, 0.41) and commensurate LT-Ni~1+d~Sn (d= 0.47, 0.50) with composition and annealing temperature
;
_journal_coden_ASTM                      JSSCBI
_journal_name_full                       'J. Solid State Chem.'
_journal_year                            2004
_journal_volume                          177
_journal_page_first                      1197
_journal_page_last                       1212
_journal_language                        English
loop_
 _publ_author_name
 _publ_author_address
'Leineweber A.'
;
Max Planck Society (MPG)
Max Planck Institut (MPI) fur Metallforschung
Stuttgart
Germany
;

# Standardized crystallographic data

_cell_length_a                           4.041
_cell_length_b                           7.0677
_cell_length_c                           5.1578
_cell_angle_alpha                        90
_cell_angle_beta                         90
_cell_angle_gamma                        90
_cell_volume                             147.3
_cell_formula_units_Z                    4
_space_group_IT_number                   63
_space_group_name_H-M_alt                'C m c m'
loop_
 _space_group_symop_id
 _space_group_symop_operation_xyz
 1 'x, y, z'
 2 '-x, -y, -z'
 3 '-x, -y, 1/2+z'
 4 '-x, y, 1/2-z'
 5 '-x, y, z'
 6 'x, -y, -z'
 7 'x, -y, 1/2+z'
 8 'x, y, 1/2-z'
 9 '1/2+x, 1/2+y, z'
 10 '1/2-x, 1/2-y, -z'
 11 '1/2-x, 1/2-y, 1/2+z'
 12 '1/2-x, 1/2+y, 1/2-z'
 13 '1/2-x, 1/2+y, z'
 14 '1/2+x, 1/2-y, -z'
 15 '1/2+x, 1/2-y, 1/2+z'
 16 '1/2+x, 1/2+y, 1/2-z'
loop_
 _atom_type_symbol
 Sn
 Ni
loop_
 _atom_site_label
 _atom_site_type_symbol
 _atom_site_symmetry_multiplicity
 _atom_site_Wyckoff_symbol
 _atom_site_fract_x
 _atom_site_fract_y
 _atom_site_fract_z
 _atom_site_occupancy
 Sn Sn 4 c 0 0.331 0.25 1
 Ni2 Ni 4 c 0 0.6603 0.25 0.499
 Ni1 Ni 4 a 0 0 0 1


_exptl_crystal_colour                    ?
_exptl_crystal_density_meas              ?
_exptl_crystal_density_diffrn            8.93
_cell_measurement_temperature            ?
_cell_measurement_radiation              'X-rays, Cu Ka'
_cell_measurement_reflns_used            ?
_diffrn_ambient_temperature              ?
_diffrn_measurement_device               'automatic diffractometer'
_diffrn_measurement_device_type
;
Philips X'Pert MPD
;
_diffrn_radiation_type                   'X-rays, Cu Ka'
_diffrn_reflns_number                    ?
_diffrn_reflns_theta_min                 5
_diffrn_reflns_theta_max                 65
_pd_proc_2theta_range_min                10
_pd_proc_2theta_range_max                130
_exptl_absorpt_coefficient_mu            ?
_exptl_absorpt_correction_type           ?
_computing_structure_solution            'starting values from the literature'
_refine_ls_number_parameters             ?
_refine_ls_number_reflns                 ?
_refine_ls_R_factor_gt                   ?
_refine_ls_wR_factor_gt                  ?
_pd_proc_ls_proof_R_factor               0.139
_pd_proc_ls_proof_wR_factor              0.194
_refine_ls_R_I_factor                    0.039

# End of data set 1200979

File: binary M-X CIF/1200980.cif
##############################################################################
#                                                                            #
# Ni-Sn            # Ni3Sn2 rt                                     # 1200980 #
#                                                                            #
##############################################################################
#                                                                            #
#                           Pearson's Crystal Data                           #
#      Crystal Structure Database for Inorganic Compounds (on DVD)           #
#                              Release 2022/23                               #
#                  Editors: Pierre Villars and Karin Cenzual                 #
#                                                                            #
#   Copyright (c) ASM International & Material Phases Data System (MPDS),    #
# Switzerland & National Institute for Materials Science (NIMS), Japan, 2022 #
#                   All rights reserved. Version 2022.07                     #
#                                                                            #
#   This copy of Pearson's Crystal Data is licensed to:                      #
#   University of Alberta, Chemistry Department, 1-5 Installations License         #
#                                                                            #
##############################################################################

data_1200980
_audit_creation_date                     2023-07-09
_audit_creation_method
;
Pearson's Crystal Data browser
;
#_database_code_PCD                      1200980
_database_code_PDF                       04-026-3157

# Entry summary

_chemical_formula_structural             'Ni~3~ Sn~2~'
_chemical_formula_sum                    'Ni3 Sn2'
_chemical_name_mineral                   ?
_chemical_compound_source                ?
_chemical_name_structure_type            Ni~3~Sn~2~,oP24,62
_chemical_formula_weight                 413.5

# Bibliographic data

_publ_section_title
;
Variation of the crystal structures of incommensurate LT'-Ni~1+d~Sn (d= 0.35, 0.38, 0.41) and commensurate LT-Ni~1+d~Sn (d= 0.47, 0.50) with composition and annealing temperature
;
_journal_coden_ASTM                      JSSCBI
_journal_name_full                       'J. Solid State Chem.'
_journal_year                            2004
_journal_volume                          177
_journal_page_first                      1197
_journal_page_last                       1212
_journal_language                        English
loop_
 _publ_author_name
 _publ_author_address
'Leineweber A.'
;
Max Planck Society (MPG)
Max Planck Institut (MPI) fur Metallforschung
Stuttgart
Germany
;

# Standardized crystallographic data

_cell_length_a                           7.1243
_cell_length_b                           5.1951
_cell_length_c                           8.1525
_cell_angle_alpha                        90
_cell_angle_beta                         90
_cell_angle_gamma                        90
_cell_volume                             301.7
_cell_formula_units_Z                    4
_space_group_IT_number                   62
_space_group_name_H-M_alt                'P n m a'
loop_
 _space_group_symop_id
 _space_group_symop_operation_xyz
 1 'x, y, z'
 2 '1/2-x, -y, 1/2+z'
 3 '1/2-x, 1/2+y, 1/2+z'
 4 '-x, -y, -z'
 5 '-x, 1/2+y, -z'
 6 '1/2+x, 1/2-y, 1/2-z'
 7 '1/2+x, y, 1/2-z'
 8 'x, 1/2-y, z'
loop_
 _atom_type_symbol
 Ni
 Sn
loop_
 _atom_site_label
 _atom_site_type_symbol
 _atom_site_symmetry_multiplicity
 _atom_site_Wyckoff_symbol
 _atom_site_fract_x
 _atom_site_fract_y
 _atom_site_fract_z
 _atom_site_occupancy
 Ni1 Ni 8 d 0.2352 0.0035 0.3749 1
 Sn Sn 4 c 0.0603 0.25 0.0961 1
 Sn Sn 4 c 0.0981 0.25 0.6413 1
 Ni2a Ni 4 c 0.4089 0.25 0.1264 0.99
 Ni2b Ni 4 c 0.4089 0.25 0.6236 0.01


_exptl_crystal_colour                    ?
_exptl_crystal_density_meas              ?
_exptl_crystal_density_diffrn            9.10
_cell_measurement_temperature            ?
_cell_measurement_radiation              'X-rays, Cu Ka'
_cell_measurement_reflns_used            ?
_diffrn_ambient_temperature              ?
_diffrn_measurement_device               'automatic diffractometer'
_diffrn_measurement_device_type
;
Philips X'Pert MPD
;
_diffrn_radiation_type                   'X-rays, Cu Ka'
_diffrn_reflns_number                    ?
_diffrn_reflns_theta_min                 5
_diffrn_reflns_theta_max                 65
_pd_proc_2theta_range_min                10
_pd_proc_2theta_range_max                130
_exptl_absorpt_coefficient_mu            ?
_exptl_absorpt_correction_type           ?
_computing_structure_solution            'starting values from the literature'
_refine_ls_number_parameters             ?
_refine_ls_number_reflns                 ?
_refine_ls_R_factor_gt                   ?
_refine_ls_wR_factor_gt                  ?
_pd_proc_ls_proof_R_factor               ?
_pd_proc_ls_proof_wR_factor              ?
_refine_ls_R_I_factor                    ?

# End of data set 1200980

File: binary M-X CIF/1200982.cif
##############################################################################
#                                                                            #
# Ni-Sn            # Ni3Sn2 rt                                     # 1200982 #
#                                                                            #
##############################################################################
#                                                                            #
#                           Pearson's Crystal Data                           #
#      Crystal Structure Database for Inorganic Compounds (on DVD)           #
#                              Release 2022/23                               #
#                  Editors: Pierre Villars and Karin Cenzual                 #
#                                                                            #
#   Copyright (c) ASM International & Material Phases Data System (MPDS),    #
# Switzerland & National Institute for Materials Science (NIMS), Japan, 2022 #
#                   All rights reserved. Version 2022.07                     #
#                                                                            #
#   This copy of Pearson's Crystal Data is licensed to:                      #
#   University of Alberta, Chemistry Department, 1-5 Installations License         #
#                                                                            #
##############################################################################

data_1200982
_audit_creation_date                     2023-07-09
_audit_creation_method
;
Pearson's Crystal Data browser
;
#_database_code_PCD                      1200982
_database_code_PDF                       ?

# Entry summary

_chemical_formula_structural             'Ni~2.94~ Sn~2~'
_chemical_formula_sum                    'Ni2.95 Sn2'
_chemical_name_mineral                   ?
_chemical_compound_source                ?
_chemical_name_structure_type            Ni~3~Sn~2~,oP20,62
_chemical_formula_weight                 410.0

# Bibliographic data

_publ_section_title
;
Variation of the crystal structures of incommensurate LT'-Ni~1+d~Sn (d= 0.35, 0.38, 0.41) and commensurate LT-Ni~1+d~Sn (d= 0.47, 0.50) with composition and annealing temperature
;
_journal_coden_ASTM                      JSSCBI
_journal_name_full                       'J. Solid State Chem.'
_journal_year                            2004
_journal_volume                          177
_journal_page_first                      1197
_journal_page_last                       1212
_journal_language                        English
loop_
 _publ_author_name
 _publ_author_address
'Leineweber A.'
;
Max Planck Society (MPG)
Max Planck Institut (MPI) fur Metallforschung
Stuttgart
Germany
;

# Standardized crystallographic data

_cell_length_a                           7.1132
_cell_length_b                           5.1884
_cell_length_c                           8.14
_cell_angle_alpha                        90
_cell_angle_beta                         90
_cell_angle_gamma                        90
_cell_volume                             300.4
_cell_formula_units_Z                    4
_space_group_IT_number                   62
_space_group_name_H-M_alt                'P n m a'
loop_
 _space_group_symop_id
 _space_group_symop_operation_xyz
 1 'x, y, z'
 2 '1/2-x, -y, 1/2+z'
 3 '1/2-x, 1/2+y, 1/2+z'
 4 '-x, -y, -z'
 5 '-x, 1/2+y, -z'
 6 '1/2+x, 1/2-y, 1/2-z'
 7 '1/2+x, y, 1/2-z'
 8 'x, 1/2-y, z'
loop_
 _atom_type_symbol
 Ni
 Sn
loop_
 _atom_site_label
 _atom_site_type_symbol
 _atom_site_symmetry_multiplicity
 _atom_site_Wyckoff_symbol
 _atom_site_fract_x
 _atom_site_fract_y
 _atom_site_fract_z
 _atom_site_occupancy
 Ni1 Ni 8 d 0.2352 0.0047 0.3739 1
 Sn Sn 4 c 0.0615 0.25 0.0975 1
 Sn Sn 4 c 0.0975 0.25 0.6406 1
 Ni2a Ni 4 c 0.4091 0.25 0.1261 0.946


_exptl_crystal_colour                    ?
_exptl_crystal_density_meas              ?
_exptl_crystal_density_diffrn            9.06
_cell_measurement_temperature            ?
_cell_measurement_radiation              'X-rays, Cu Ka'
_cell_measurement_reflns_used            ?
_diffrn_ambient_temperature              ?
_diffrn_measurement_device               'automatic diffractometer'
_diffrn_measurement_device_type
;
Philips X'Pert MPD
;
_diffrn_radiation_type                   'X-rays, Cu Ka'
_diffrn_reflns_number                    ?
_diffrn_reflns_theta_min                 5
_diffrn_reflns_theta_max                 65
_pd_proc_2theta_range_min                10
_pd_proc_2theta_range_max                130
_exptl_absorpt_coefficient_mu            ?
_exptl_absorpt_correction_type           ?
_computing_structure_solution            'starting values from the literature'
_refine_ls_number_parameters             ?
_refine_ls_number_reflns                 ?
_refine_ls_R_factor_gt                   ?
_refine_ls_wR_factor_gt                  ?
_pd_proc_ls_proof_R_factor               ?
_pd_proc_ls_proof_wR_factor              ?
_refine_ls_R_I_factor                    ?

# End of data set 1200982
