Repository: bobleesj/cif-filter-copy

## Overview
This Python toolkit provides a set of tools for processing Crystallographic Information File (CIF) files. It allows for moving files based on unsupported formats, unreasonable distances, and specific tags, copying files based on atomic occupancy and mixing, retrieving file information, and checking CIF folder content against an Excel file.

When you run `python main.py`, a prompt below will appear. 
```
Welcome! Please choose an option to proceed:
[1] Move files based on unsupported CIF format
[2] Move files based on unreasonable distance
[3] Move files based on tags
[4] Move files based on supercell atom count
[5] Copy files based on atomic occupancy and mixing

File: binary M-X CIF/1224390.cif
##############################################################################
#                                                                            #
# Rh-Si            # Rh20Si13 ht                                   # 1224390 #
#                                                                            #
##############################################################################
#                                                                            #
#                           Pearson's Crystal Data                           #
#      Crystal Structure Database for Inorganic Compounds (on DVD)           #
#                              Release 2022/23                               #
#                  Editors: Pierre Villars and Karin Cenzual                 #
#                                                                            #
#   Copyright (c) ASM International & Material Phases Data System (MPDS),    #
# Switzerland & National Institute for Materials Science (NIMS), Japan, 2022 #
#                   All rights reserved. Version 2022.07                     #
#                                                                            #
#   This copy of Pearson's Crystal Data is licensed to:                      #
#   University of Alberta, Chemistry Department, 1-5 Installations License         #
#                                                                            #
##############################################################################

data_1224390
_audit_creation_date                     2023-07-09
_audit_creation_method
;
Pearson's Crystal Data browser
;
#_database_code_PCD                      1224390
_database_code_PDF                       ?

# Entry summary

_chemical_formula_structural             'Rh~20~ Si~13~'
_chemical_formula_sum                    'Rh20 Si13'
_chemical_name_mineral                   ?
_chemical_compound_source                ?
_chemical_name_structure_type            Rh~20~Si~13~,hP34,176
_chemical_formula_weight                 2423.2

# Bibliographic data

_publ_section_title
'The ternary system cerium-rhodium-silicon'                                   
_journal_coden_ASTM                      JSSCBI
_journal_name_full                       'J. Solid State Chem.'
_journal_year                            2010
_journal_volume                          183
_journal_page_first                      829
_journal_page_last                       843
_journal_language                        English
loop_
 _publ_author_name
 _publ_author_address
'Lipatov A.'
;
Vienna University
Institut fur Physikalische Chemie
Vienna
Austria
;
'Gribanov A.V.'
;
Vienna University
Institut fur Physikalische Chemie
Vienna
Austria
;
'Grytsiv A.V.'
;
Vienna University
Institut fur Physikalische Chemie
Vienna
Austria
;
'Safronov S.'
;
Moscow M.V. Lomonosov State University (MSU)
Department of Chemistry
Moscow
Russia
;
'Rogl P.'
;
Vienna University
Institut fur Physikalische Chemie
Vienna
Austria
;
'Rousnyak J.'
;
Moscow M.V. Lomonosov State University (MSU)
Department of Chemistry
Moscow
Russia
;
'Seropegin Y.D.'
;
Moscow M.V. Lomonosov State University (MSU)
Department of Chemistry
Moscow
Russia
;
'Giester G.'
;
Vienna University
Institut fur Mineralogie und Kristallographie
Vienna
Austria
;

# Standardized crystallographic data

_cell_length_a                           11.853
_cell_length_b                           11.853
_cell_length_c                           3.6128
_cell_angle_alpha                        90
_cell_angle_beta                         90
_cell_angle_gamma                        120
_cell_volume                             439.6
_cell_formula_units_Z                    1
_space_group_IT_number                   176
_space_group_name_H-M_alt                'P 63/m'
loop_
 _space_group_symop_id
 _space_group_symop_operation_xyz
 1 'x, y, z'
 2 '-x+y, -x, 1/2-z'
 3 '-x+y, -x, z'
 4 '-x, -y, -z'
 5 '-x, -y, 1/2+z'
 6 '-y, x-y, 1/2-z'
 7 '-y, x-y, z'
 8 'x, y, 1/2-z'
 9 'x-y, x, -z'
 10 'x-y, x, 1/2+z'
 11 'y, -x+y, -z'
 12 'y, -x+y, 1/2+z'

# Atomic positions taken from type-defining entry

loop_
 _atom_type_symbol
 Rh
 Si
loop_
 _atom_site_label
 _atom_site_type_symbol
 _atom_site_symmetry_multiplicity
 _atom_site_Wyckoff_symbol
 _atom_site_fract_x
 _atom_site_fract_y
 _atom_site_fract_z
 _atom_site_occupancy
 Rh1 Rh 6 h 0.0033 0.1876 0.25 1
 Rh2 Rh 6 h 0.0713 0.4613 0.25 1
 Rh3 Rh 6 h 0.2725 0.4008 0.25 1
 Si1 Si 6 h 0.3391 0.2333 0.25 1
 Si2 Si 6 h 0.5497 0.1678 0.25 1
 Rh4 Rh 2 c 0.333333 0.666667 0.25 1
 Si3 Si 2 b 0 0 0 0.500


_exptl_crystal_colour                    ?
_exptl_crystal_density_meas              ?
_exptl_crystal_density_diffrn            9.15
_cell_measurement_temperature            ?
_cell_measurement_radiation              'X-rays, Cu Ka1'
_cell_measurement_reflns_used            ?
_diffrn_ambient_temperature              ?
_diffrn_measurement_device               'automatic diffractometer'
_diffrn_measurement_device_type          ?
_diffrn_radiation_type                   ?
_diffrn_reflns_number                    ?
_exptl_absorpt_coefficient_mu            ?
_exptl_absorpt_correction_type           ?
_computing_structure_solution            ?
_refine_ls_number_parameters             ?
_refine_ls_number_reflns                 ?
_refine_ls_R_factor_gt                   ?
_refine_ls_wR_factor_gt                  ?

# End of data set 1224390

File: binary M-X CIF/1224391.cif
##############################################################################
#                                                                            #
# Rh-Si            # RhSi rt                                       # 1224391 #
#                                                                            #
##############################################################################
#                                                                            #
#                           Pearson's Crystal Data                           #
#      Crystal Structure Database for Inorganic Compounds (on DVD)           #
#                              Release 2022/23                               #
#                  Editors: Pierre Villars and Karin Cenzual                 #
#                                                                            #
#   Copyright (c) ASM International & Material Phases Data System (MPDS),    #
# Switzerland & National Institute for Materials Science (NIMS), Japan, 2022 #
#                   All rights reserved. Version 2022.07                     #
#                                                                            #
#   This copy of Pearson's Crystal Data is licensed to:                      #
#   University of Alberta, Chemistry Department, 1-5 Installations License         #
#                                                                            #
##############################################################################

data_1224391
_audit_creation_date                     2023-07-09
_audit_creation_method
;
Pearson's Crystal Data browser
;
#_database_code_PCD                      1224391
_database_code_PDF                       ?

# Entry summary

_chemical_formula_structural             'Rh Si'
_chemical_formula_sum                    'Rh Si'
_chemical_name_mineral                   ?
_chemical_compound_source                ?
_chemical_name_structure_type            FeAs,oP8,62
_chemical_formula_weight                 131.0

# Bibliographic data

_publ_section_title
'The ternary system cerium-rhodium-silicon'                                   
_journal_coden_ASTM                      JSSCBI
_journal_name_full                       'J. Solid State Chem.'
_journal_year                            2010
_journal_volume                          183
_journal_page_first                      829
_journal_page_last                       843
_journal_language                        English
loop_
 _publ_author_name
 _publ_author_address
'Lipatov A.'
;
Vienna University
Institut fur Physikalische Chemie
Vienna
Austria
;
'Gribanov A.V.'
;
Vienna University
Institut fur Physikalische Chemie
Vienna
Austria
;
'Grytsiv A.V.'
;
Vienna University
Institut fur Physikalische Chemie
Vienna
Austria
;
'Safronov S.'
;
Moscow M.V. Lomonosov State University (MSU)
Department of Chemistry
Moscow
Russia
;
'Rogl P.'
;
Vienna University
Institut fur Physikalische Chemie
Vienna
Austria
;
'Rousnyak J.'
;
Moscow M.V. Lomonosov State University (MSU)
Department of Chemistry
Moscow
Russia
;
'Seropegin Y.D.'
;
Moscow M.V. Lomonosov State University (MSU)
Department of Chemistry
Moscow
Russia
;
'Giester G.'
;
Vienna University
Institut fur Mineralogie und Kristallographie
Vienna
Austria
;

# Standardized crystallographic data

_cell_length_a                           5.5517
_cell_length_b                           3.0707
_cell_length_c                           6.3736
_cell_angle_alpha                        90
_cell_angle_beta                         90
_cell_angle_gamma                        90
_cell_volume                             108.7
_cell_formula_units_Z                    4
_space_group_IT_number                   62
_space_group_name_H-M_alt                'P n m a'
loop_
 _space_group_symop_id
 _space_group_symop_operation_xyz
 1 'x, y, z'
 2 '1/2-x, -y, 1/2+z'
 3 '1/2-x, 1/2+y, 1/2+z'
 4 '-x, -y, -z'
 5 '-x, 1/2+y, -z'
 6 '1/2+x, 1/2-y, 1/2-z'
 7 '1/2+x, y, 1/2-z'
 8 'x, 1/2-y, z'

# Atomic positions taken from type-defining entry

loop_
 _atom_type_symbol
 Rh
 Si
loop_
 _atom_site_label
 _atom_site_type_symbol
 _atom_site_symmetry_multiplicity
 _atom_site_Wyckoff_symbol
 _atom_site_fract_x
 _atom_site_fract_y
 _atom_site_fract_z
 _atom_site_occupancy
 Rh1 Rh 4 c 0.0033 0.25 0.1993 1
 Si1 Si 4 c 0.1992 0.25 0.5773 1


_exptl_crystal_colour                    ?
_exptl_crystal_density_meas              ?
_exptl_crystal_density_diffrn            8.01
_cell_measurement_temperature            ?
_cell_measurement_radiation              'X-rays, Cu Ka1'
_cell_measurement_reflns_used            ?
_diffrn_ambient_temperature              ?
_diffrn_measurement_device               'automatic diffractometer'
_diffrn_measurement_device_type          ?
_diffrn_radiation_type                   ?
_diffrn_reflns_number                    ?
_exptl_absorpt_coefficient_mu            ?
_exptl_absorpt_correction_type           ?
_computing_structure_solution            ?
_refine_ls_number_parameters             ?
_refine_ls_number_reflns                 ?
_refine_ls_R_factor_gt                   ?
_refine_ls_wR_factor_gt                  ?

# End of data set 1224391

File: binary M-X CIF/1224392.cif
##############################################################################
#                                                                            #
# Rh-Si            # RhSi ht                                       # 1224392 #
#                                                                            #
##############################################################################
#                                                                            #
#                           Pearson's Crystal Data                           #
#      Crystal Structure Database for Inorganic Compounds (on DVD)           #
#                              Release 2022/23                               #
#                  Editors: Pierre Villars and Karin Cenzual                 #
#                                                                            #
#   Copyright (c) ASM International & Material Phases Data System (MPDS),    #
# Switzerland & National Institute for Materials Science (NIMS), Japan, 2022 #
#                   All rights reserved. Version 2022.07                     #
#                                                                            #
#   This copy of Pearson's Crystal Data is licensed to:                      #
#   University of Alberta, Chemistry Department, 1-5 Installations License         #
#                                                                            #
##############################################################################

data_1224392
_audit_creation_date                     2023-07-09
_audit_creation_method
;
Pearson's Crystal Data browser
;
#_database_code_PCD                      1224392
_database_code_PDF                       ?

# Entry summary

_chemical_formula_structural             'Rh Si'
_chemical_formula_sum                    'Rh Si'
_chemical_name_mineral                   ?
_chemical_compound_source                ?
_chemical_name_structure_type            FeSi,cP8,198
_chemical_formula_weight                 131.0

# Bibliographic data

_publ_section_title
'The ternary system cerium-rhodium-silicon'                                   
_journal_coden_ASTM                      JSSCBI
_journal_name_full                       'J. Solid State Chem.'
_journal_year                            2010
_journal_volume                          183
_journal_page_first                      829
_journal_page_last                       843
_journal_language                        English
loop_
 _publ_author_name
 _publ_author_address
'Lipatov A.'
;
Vienna University
Institut fur Physikalische Chemie
Vienna
Austria
;
'Gribanov A.V.'
;
Vienna University
Institut fur Physikalische Chemie
Vienna
Austria
;
'Grytsiv A.V.'
;
Vienna University
Institut fur Physikalische Chemie
Vienna
Austria
;
'Safronov S.'
;
Moscow M.V. Lomonosov State University (MSU)
Department of Chemistry
Moscow
Russia
;
'Rogl P.'
;
Vienna University
Institut fur Physikalische Chemie
Vienna
Austria
;
'Rousnyak J.'
;
Moscow M.V. Lomonosov State University (MSU)
Department of Chemistry
Moscow
Russia
;
'Seropegin Y.D.'
;
Moscow M.V. Lomonosov State University (MSU)
Department of Chemistry
Moscow
Russia
;
'Giester G.'
;
Vienna University
Institut fur Mineralogie und Kristallographie
Vienna
Austria
;

# Standardized crystallographic data

_cell_length_a                           4.6822
_cell_length_b                           4.6822
_cell_length_c                           4.6822
_cell_angle_alpha                        90
_cell_angle_beta                         90
_cell_angle_gamma                        90
_cell_volume                             102.6
_cell_formula_units_Z                    4
_space_group_IT_number                   198
_space_group_name_H-M_alt                'P 21 3'
loop_
 _space_group_symop_id
 _space_group_symop_operation_xyz
 1 'x, y, z'
 2 '1/2-x, -y, 1/2+z'
 3 '-x, 1/2+y, 1/2-z'
 4 '1/2-y, -z, 1/2+x'
 5 '-y, 1/2+z, 1/2-x'
 6 '1/2-z, -x, 1/2+y'
 7 '-z, 1/2+x, 1/2-y'
 8 '1/2+x, 1/2-y, -z'
 9 '1/2+y, 1/2-z, -x'
 10 'y, z, x'
 11 '1/2+z, 1/2-x, -y'
 12 'z, x, y'

# Atomic positions taken from type-defining entry

loop_
 _atom_type_symbol
 Si
 Rh
loop_
 _atom_site_label
 _atom_site_type_symbol
 _atom_site_symmetry_multiplicity
 _atom_site_Wyckoff_symbol
 _atom_site_fract_x
 _atom_site_fract_y
 _atom_site_fract_z
 _atom_site_occupancy
 Si1 Si 4 a 0.09262 0.09262 0.09262 1
 Rh1 Rh 4 a 0.3865 0.3865 0.3865 1


_exptl_crystal_colour                    ?
_exptl_crystal_density_meas              ?
_exptl_crystal_density_diffrn            8.48
_cell_measurement_temperature            ?
_cell_measurement_radiation              'X-rays, Cu Ka1'
_cell_measurement_reflns_used            ?
_diffrn_ambient_temperature              ?
_diffrn_measurement_device               'automatic diffractometer'
_diffrn_measurement_device_type          ?
_diffrn_radiation_type                   ?
_diffrn_reflns_number                    ?
_exptl_absorpt_coefficient_mu            ?
_exptl_absorpt_correction_type           ?
_computing_structure_solution            ?
_refine_ls_number_parameters             ?
_refine_ls_number_reflns                 ?
_refine_ls_R_factor_gt                   ?
_refine_ls_wR_factor_gt                  ?

# End of data set 1224392

File: binary M-X CIF/1224393.cif
##############################################################################
#                                                                            #
# Rh-Si            # Rh4Si5 rt                                     # 1224393 #
#                                                                            #
##############################################################################
#                                                                            #
#                           Pearson's Crystal Data                           #
#      Crystal Structure Database for Inorganic Compounds (on DVD)           #
#                              Release 2022/23                               #
#                  Editors: Pierre Villars and Karin Cenzual                 #
#                                                                            #
#   Copyright (c) ASM International & Material Phases Data System (MPDS),    #
# Switzerland & National Institute for Materials Science (NIMS), Japan, 2022 #
#                   All rights reserved. Version 2022.07                     #
#                                                                            #
#   This copy of Pearson's Crystal Data is licensed to:                      #
#   University of Alberta, Chemistry Department, 1-5 Installations License         #
#                                                                            #
##############################################################################

data_1224393
_audit_creation_date                     2023-07-09
_audit_creation_method
;
Pearson's Crystal Data browser
;
#_database_code_PCD                      1224393
_database_code_PDF                       ?

# Entry summary

_chemical_formula_structural             'Rh~4~ Si~5~'
_chemical_formula_sum                    'Rh4 Si5'
_chemical_name_mineral                   ?
_chemical_compound_source                ?
_chemical_name_structure_type            Rh~4~Si~5~,mP18,11
_chemical_formula_weight                 552.0

# Bibliographic data

_publ_section_title
'The ternary system cerium-rhodium-silicon'                                   
_journal_coden_ASTM                      JSSCBI
_journal_name_full                       'J. Solid State Chem.'
_journal_year                            2010
_journal_volume                          183
_journal_page_first                      829
_journal_page_last                       843
_journal_language                        English
loop_
 _publ_author_name
 _publ_author_address
'Lipatov A.'
;
Vienna University
Institut fur Physikalische Chemie
Vienna
Austria
;
'Gribanov A.V.'
;
Vienna University
Institut fur Physikalische Chemie
Vienna
Austria
;
'Grytsiv A.V.'
;
Vienna University
Institut fur Physikalische Chemie
Vienna
Austria
;
'Safronov S.'
;
Moscow M.V. Lomonosov State University (MSU)
Department of Chemistry
Moscow
Russia
;
'Rogl P.'
;
Vienna University
Institut fur Physikalische Chemie
Vienna
Austria
;
'Rousnyak J.'
;
Moscow M.V. Lomonosov State University (MSU)
Department of Chemistry
Moscow
Russia
;
'Seropegin Y.D.'
;
Moscow M.V. Lomonosov State University (MSU)
Department of Chemistry
Moscow
Russia
;
'Giester G.'
;
Vienna University
Institut fur Mineralogie und Kristallographie
Vienna
Austria
;

# Standardized crystallographic data

_cell_length_a                           5.9285
_cell_length_b                           3.5071
_cell_length_c                           12.335
_cell_angle_alpha                        90
_cell_angle_beta                         100.18
_cell_angle_gamma                        90
_cell_volume                             252.4
_cell_formula_units_Z                    2
_space_group_IT_number                   11
_space_group_name_H-M_alt                'P 1 21/m 1'
loop_
 _space_group_symop_id
 _space_group_symop_operation_xyz
 1 'x, y, z'
 2 '-x, -y, -z'
 3 '-x, 1/2+y, -z'
 4 'x, 1/2-y, z'

# Atomic positions taken from type-defining entry

loop_
 _atom_type_symbol
 Si
 Rh
loop_
 _atom_site_label
 _atom_site_type_symbol
 _atom_site_symmetry_multiplicity
 _atom_site_Wyckoff_symbol
 _atom_site_fract_x
 _atom_site_fract_y
 _atom_site_fract_z
 _atom_site_occupancy
 Si1 Si 2 e 0.01875 0.25 0.35822 1
 Rh1 Rh 2 e 0.10782 0.25 0.77354 1
 Rh2 Rh 2 e 0.20598 0.25 0.55022 1
 Rh3 Rh 2 e 0.28419 0.25 0.22970 1
 Rh4 Rh 2 e 0.30142 0.25 0.00051 1
 Si2 Si 2 e 0.46715 0.25 0.72434 1
 Si3 Si 2 e 0.48526 0.25 0.42243 1
 Si4 Si 2 e 0.63951 0.25 0.13625 1
 Si5 Si 2 e 0.89332 0.25 0.92151 1


_exptl_crystal_colour                    ?
_exptl_crystal_density_meas              ?
_exptl_crystal_density_diffrn            7.26
_cell_measurement_temperature            ?
_cell_measurement_radiation              'X-rays, Cu Ka1'
_cell_measurement_reflns_used            ?
_diffrn_ambient_temperature              ?
_diffrn_measurement_device               'automatic diffractometer'
_diffrn_measurement_device_type          ?
_diffrn_radiation_type                   ?
_diffrn_reflns_number                    ?
_exptl_absorpt_coefficient_mu            ?
_exptl_absorpt_correction_type           ?
_computing_structure_solution            ?
_refine_ls_number_parameters             ?
_refine_ls_number_reflns                 ?
_refine_ls_R_factor_gt                   ?
_refine_ls_wR_factor_gt                  ?

# End of data set 1224393

File: binary M-X CIF/1225985.cif
##############################################################################
#                                                                            #
# In-Ni            # NiIn rt                                       # 1225985 #
#                                                                            #
##############################################################################
#                                                                            #
#                           Pearson's Crystal Data                           #
#      Crystal Structure Database for Inorganic Compounds (on DVD)           #
#                              Release 2022/23                               #
#                  Editors: Pierre Villars and Karin Cenzual                 #
#                                                                            #
#   Copyright (c) ASM International & Material Phases Data System (MPDS),    #
# Switzerland & National Institute for Materials Science (NIMS), Japan, 2022 #
#                   All rights reserved. Version 2022.07                     #
#                                                                            #
#   This copy of Pearson's Crystal Data is licensed to:                      #
#   University of Alberta, Chemistry Department, 1-5 Installations License         #
#                                                                            #
##############################################################################

data_1225985
_audit_creation_date                     2023-07-09
_audit_creation_method
;
Pearson's Crystal Data browser
;
#_database_code_PCD                      1225985
_database_code_PDF                       ?

# Entry summary

_chemical_formula_structural             'Ni In'
_chemical_formula_sum                    'In Ni'
_chemical_name_mineral                   ?
_chemical_compound_source                ?
_chemical_name_structure_type            CoSn,hP6,191
_chemical_formula_weight                 173.5

# Bibliographic data

_publ_section_title                      'Ternary system Er-Ni-In at T= 870 K'
_journal_coden_ASTM                      JSSCBI
_journal_name_full                       'J. Solid State Chem.'
_journal_year                            2011
_journal_volume                          184
_journal_page_first                      2707
_journal_page_last                       2712
_journal_language                        English
loop_
 _publ_author_name
 _publ_author_address
'Dzevenko M.V.'
;
Lviv Ivan Franko National University
Department of Analytical Chemistry
Lviv
Ukraine
;
'Tyvanchuk Y.B.'
;
Lviv Ivan Franko National University
Department of Analytical Chemistry
Lviv
Ukraine
;
'Bratash L.P.'
;
Lviv Ivan Franko National University
Department of Analytical Chemistry
Lviv
Ukraine
;
'Zaremba V.I.'
;
Lviv Ivan Franko National University
Department of Analytical Chemistry
Lviv
Ukraine
;
'Havela L.'
;
Charles University
Department of Condensed Matter Physics
Prague
Czech Republic
;
'Kalychak Y.M.'
;
Lviv Ivan Franko National University
Department of Analytical Chemistry
Lviv
Ukraine
;

# Standardized crystallographic data

_cell_length_a                           5.241
_cell_length_b                           5.241
_cell_length_c                           4.349
_cell_angle_alpha                        90
_cell_angle_beta                         90
_cell_angle_gamma                        120
_cell_volume                             103.5
_cell_formula_units_Z                    3
_space_group_IT_number                   191
_space_group_name_H-M_alt                'P 6/m m m'
loop_
 _space_group_symop_id
 _space_group_symop_operation_xyz
 1 'x, y, z'
 2 '-x+y, -x, -z'
 3 '-x+y, -x, z'
 4 '-x+y, y, -z'
 5 '-x+y, y, z'
 6 '-x, -x+y, -z'
 7 '-x, -x+y, z'
 8 '-x, -y, -z'
 9 '-x, -y, z'
 10 '-y, -x, -z'
 11 '-y, -x, z'
 12 '-y, x-y, -z'
 13 '-y, x-y, z'
 14 'x, x-y, -z'
 15 'x, x-y, z'
 16 'x, y, -z'
 17 'x-y, -y, -z'
 18 'x-y, -y, z'
 19 'x-y, x, -z'
 20 'x-y, x, z'
 21 'y, -x+y, -z'
 22 'y, -x+y, z'
 23 'y, x, -z'
 24 'y, x, z'
loop_
 _atom_type_symbol
 Ni
 In
loop_
 _atom_site_label
 _atom_site_type_symbol
 _atom_site_symmetry_multiplicity
 _atom_site_Wyckoff_symbol
 _atom_site_fract_x
 _atom_site_fract_y
 _atom_site_fract_z
 _atom_site_occupancy
 Ni Ni 3 f 0.5 0 0 1
 In1 In 2 d 0.333333 0.666667 0.5 1
 In2 In 1 a 0 0 0 1


_exptl_crystal_colour                    ?
_exptl_crystal_density_meas              ?
_exptl_crystal_density_diffrn            8.36
_cell_measurement_temperature            ?
_cell_measurement_radiation              'X-rays, Cu Ka'
_cell_measurement_reflns_used            ?
_diffrn_ambient_temperature              ?
_diffrn_measurement_device               'automatic diffractometer'
_diffrn_measurement_device_type          ?
_diffrn_radiation_type                   ?
_diffrn_reflns_number                    ?
_exptl_absorpt_coefficient_mu            ?
_exptl_absorpt_correction_type           ?
_computing_structure_solution            ?
_refine_ls_number_parameters             ?
_refine_ls_number_reflns                 ?
_refine_ls_R_factor_gt                   ?
_refine_ls_wR_factor_gt                  ?

# End of data set 1225985

File: binary M-X CIF/1227520.cif
##############################################################################
#                                                                            #
# Ga-Pt            # Pt3Ga7                                        # 1227520 #
#                                                                            #
##############################################################################
#                                                                            #
#                           Pearson's Crystal Data                           #
#      Crystal Structure Database for Inorganic Compounds (on DVD)           #
#                              Release 2022/23                               #
#                  Editors: Pierre Villars and Karin Cenzual                 #
#                                                                            #
#   Copyright (c) ASM International & Material Phases Data System (MPDS),    #
# Switzerland & National Institute for Materials Science (NIMS), Japan, 2022 #
#                   All rights reserved. Version 2022.07                     #
#                                                                            #
#   This copy of Pearson's Crystal Data is licensed to:                      #
#   University of Alberta, Chemistry Department, 1-5 Installations License         #
#                                                                            #
##############################################################################

data_1227520
_audit_creation_date                     2023-07-09
_audit_creation_method
;
Pearson's Crystal Data browser
;
#_database_code_PCD                      1227520
_database_code_PDF                       ?

# Entry summary

_chemical_formula_structural             'Pt~3~ Ga~7~'
_chemical_formula_sum                    'Ga7 Pt3'
_chemical_name_mineral                   ?
_chemical_compound_source                ?
_chemical_name_structure_type            Ru~3~Sn~7~,cI40,229
_chemical_formula_weight                 1073.3

# Bibliographic data

_publ_section_title
'The new intermetallic compound Ga~5~Pt: Structure from a twinned crystal'    
_journal_coden_ASTM                      IERME5
_journal_name_full                       Intermetallics
_journal_year                            2011
_journal_volume                          19
_journal_page_first                      518
_journal_page_last                       525
_journal_language                        English
loop_
 _publ_author_name
 _publ_author_address
'Tillard M.'
;
Montpellier 2 University (UM2)
Institut Charles Gerhardt Montpellier (ICGM)
Montpellier
France
;
'Belin C.H.E.'
;
Montpellier 2 University (UM2)
Institut Charles Gerhardt Montpellier (ICGM)
Montpellier
France
;

# Standardized crystallographic data

_cell_length_a                           8.786
_cell_length_b                           8.786
_cell_length_c                           8.786
_cell_angle_alpha                        90
_cell_angle_beta                         90
_cell_angle_gamma                        90
_cell_volume                             678.2
_cell_formula_units_Z                    4
_space_group_IT_number                   229
_space_group_name_H-M_alt                'I m -3 m'
loop_
 _space_group_symop_id
 _space_group_symop_operation_xyz
 1 'x, y, z'
 2 '-x, -y, -z'
 3 '-x, -y, z'
 4 '-x, -z, -y'
 5 '-x, -z, y'
 6 '-x, y, -z'
 7 '-x, y, z'
 8 '-x, z, -y'
 9 '-x, z, y'
 10 '-y, -x, -z'
 11 '-y, -x, z'
 12 '-y, -z, -x'
 13 '-y, -z, x'
 14 '-y, x, -z'
 15 '-y, x, z'
 16 '-y, z, -x'
 17 '-y, z, x'
 18 '-z, -x, -y'
 19 '-z, -x, y'
 20 '-z, -y, -x'
 21 '-z, -y, x'
 22 '-z, x, -y'
 23 '-z, x, y'
 24 '-z, y, -x'
 25 '-z, y, x'
 26 'x, -y, -z'
 27 'x, -y, z'
 28 'x, -z, -y'
 29 'x, -z, y'
 30 'x, y, -z'
 31 'x, z, -y'
 32 'x, z, y'
 33 'y, -x, -z'
 34 'y, -x, z'
 35 'y, -z, -x'
 36 'y, -z, x'
 37 'y, x, -z'
 38 'y, x, z'
 39 'y, z, -x'
 40 'y, z, x'
 41 'z, -x, -y'
 42 'z, -x, y'
 43 'z, -y, -x'
 44 'z, -y, x'
 45 'z, x, -y'
 46 'z, x, y'
 47 'z, y, -x'
 48 'z, y, x'
 49 '1/2+x, 1/2+y, 1/2+z'
 50 '1/2-x, 1/2-y, 1/2-z'
 51 '1/2-x, 1/2-y, 1/2+z'
 52 '1/2-x, 1/2-z, 1/2-y'
 53 '1/2-x, 1/2-z, 1/2+y'
 54 '1/2-x, 1/2+y, 1/2-z'
 55 '1/2-x, 1/2+y, 1/2+z'
 56 '1/2-x, 1/2+z, 1/2-y'
 57 '1/2-x, 1/2+z, 1/2+y'
 58 '1/2-y, 1/2-x, 1/2-z'
 59 '1/2-y, 1/2-x, 1/2+z'
 60 '1/2-y, 1/2-z, 1/2-x'
 61 '1/2-y, 1/2-z, 1/2+x'
 62 '1/2-y, 1/2+x, 1/2-z'
 63 '1/2-y, 1/2+x, 1/2+z'
 64 '1/2-y, 1/2+z, 1/2-x'
 65 '1/2-y, 1/2+z, 1/2+x'
 66 '1/2-z, 1/2-x, 1/2-y'
 67 '1/2-z, 1/2-x, 1/2+y'
 68 '1/2-z, 1/2-y, 1/2-x'
 69 '1/2-z, 1/2-y, 1/2+x'
 70 '1/2-z, 1/2+x, 1/2-y'
 71 '1/2-z, 1/2+x, 1/2+y'
 72 '1/2-z, 1/2+y, 1/2-x'
 73 '1/2-z, 1/2+y, 1/2+x'
 74 '1/2+x, 1/2-y, 1/2-z'
 75 '1/2+x, 1/2-y, 1/2+z'
 76 '1/2+x, 1/2-z, 1/2-y'
 77 '1/2+x, 1/2-z, 1/2+y'
 78 '1/2+x, 1/2+y, 1/2-z'
 79 '1/2+x, 1/2+z, 1/2-y'
 80 '1/2+x, 1/2+z, 1/2+y'
 81 '1/2+y, 1/2-x, 1/2-z'
 82 '1/2+y, 1/2-x, 1/2+z'
 83 '1/2+y, 1/2-z, 1/2-x'
 84 '1/2+y, 1/2-z, 1/2+x'
 85 '1/2+y, 1/2+x, 1/2-z'
 86 '1/2+y, 1/2+x, 1/2+z'
 87 '1/2+y, 1/2+z, 1/2-x'
 88 '1/2+y, 1/2+z, 1/2+x'
 89 '1/2+z, 1/2-x, 1/2-y'
 90 '1/2+z, 1/2-x, 1/2+y'
 91 '1/2+z, 1/2-y, 1/2-x'
 92 '1/2+z, 1/2-y, 1/2+x'
 93 '1/2+z, 1/2+x, 1/2-y'
 94 '1/2+z, 1/2+x, 1/2+y'
 95 '1/2+z, 1/2+y, 1/2-x'
 96 '1/2+z, 1/2+y, 1/2+x'
loop_
 _atom_type_symbol
 Ga
 Pt
loop_
 _atom_site_label
 _atom_site_type_symbol
 _atom_site_symmetry_multiplicity
 _atom_site_Wyckoff_symbol
 _atom_site_fract_x
 _atom_site_fract_y
 _atom_site_fract_z
 _atom_site_occupancy
 Ga2 Ga 16 f 0.1642 0.1642 0.1642 1
 Pt Pt 12 e 0.342 0 0 1
 Ga1 Ga 12 d 0.25 0 0.5 1


_exptl_crystal_colour                    ?
_exptl_crystal_density_meas              ?
_exptl_crystal_density_diffrn            10.51
_cell_measurement_temperature            ?
_cell_measurement_radiation              'X-rays, Mo Ka'
_cell_measurement_reflns_used            ?
_diffrn_ambient_temperature              ?
_diffrn_measurement_device               'automatic diffractometer'
_diffrn_measurement_device_type          'Oxford Diffraction Xcalibur'
_diffrn_radiation_type                   'X-rays, Mo Ka'
_diffrn_reflns_number                    8374
_diffrn_reflns_theta_min                 3.28
_diffrn_reflns_theta_max                 34.69
_exptl_absorpt_coefficient_mu            88.819
_exptl_absorpt_correction_type           yes
_computing_structure_solution            'starting values from the literature'
_refine_ls_number_parameters             10
_refine_ls_number_reflns                 168
_refine_ls_R_factor_gt                   0.0200
_refine_ls_wR_factor_gt                  0.0447

# End of data set 1227520

File: binary M-X CIF/1227521.cif
##############################################################################
#                                                                            #
# Ga-Pt            # PtGa5                                         # 1227521 #
#                                                                            #
##############################################################################
#                                                                            #
#                           Pearson's Crystal Data                           #
#      Crystal Structure Database for Inorganic Compounds (on DVD)           #
#                              Release 2022/23                               #
#                  Editors: Pierre Villars and Karin Cenzual                 #
#                                                                            #
#   Copyright (c) ASM International & Material Phases Data System (MPDS),    #
# Switzerland & National Institute for Materials Science (NIMS), Japan, 2022 #
#                   All rights reserved. Version 2022.07                     #
#                                                                            #
#   This copy of Pearson's Crystal Data is licensed to:                      #
#   University of Alberta, Chemistry Department, 1-5 Installations License         #
#                                                                            #
##############################################################################

data_1227521
_audit_creation_date                     2023-07-09
_audit_creation_method
;
Pearson's Crystal Data browser
;
#_database_code_PCD                      1227521
_database_code_PDF                       04-018-0303

# Entry summary

_chemical_formula_structural             'Pt Ga~5~'
_chemical_formula_sum                    'Ga5 Pt'
_chemical_name_mineral                   ?
_chemical_compound_source                ?
_chemical_name_structure_type            PtGa~5~,mP48,11
_chemical_formula_weight                 543.7

# Bibliographic data

_publ_section_title
'The new intermetallic compound Ga~5~Pt: Structure from a twinned crystal'    
_journal_coden_ASTM                      IERME5
_journal_name_full                       Intermetallics
_journal_year                            2011
_journal_volume                          19
_journal_page_first                      518
_journal_page_last                       525
_journal_language                        English
loop_
 _publ_author_name
 _publ_author_address
'Tillard M.'
;
Montpellier 2 University (UM2)
Institut Charles Gerhardt Montpellier (ICGM)
Montpellier
France
;
'Belin C.H.E.'
;
Montpellier 2 University (UM2)
Institut Charles Gerhardt Montpellier (ICGM)
Montpellier
France
;

# Standardized crystallographic data

_cell_length_a                           6.3977
_cell_length_b                           15.8823
_cell_length_c                           8.8326
_cell_angle_alpha                        90
_cell_angle_beta                         110.198
_cell_angle_gamma                        90
_cell_volume                             842.3
_cell_formula_units_Z                    8
_space_group_IT_number                   11
_space_group_name_H-M_alt                'P 1 21/m 1'
loop_
 _space_group_symop_id
 _space_group_symop_operation_xyz
 1 'x, y, z'
 2 '-x, -y, -z'
 3 '-x, 1/2+y, -z'
 4 'x, 1/2-y, z'
loop_
 _atom_type_symbol
 Ga
 Pt
loop_
 _atom_site_label
 _atom_site_type_symbol
 _atom_site_symmetry_multiplicity
 _atom_site_Wyckoff_symbol
 _atom_site_fract_x
 _atom_site_fract_y
 _atom_site_fract_z
 _atom_site_occupancy
 Ga8 Ga 4 f 0.0001 0.0004 0.3562 1
 Ga4 Ga 4 f 0.0741 0.6675 0.263 1
 Ga9 Ga 4 f 0.0986 0.0689 0.025 1
 Ga7 Ga 4 f 0.2206 0.1709 0.5548 1
 Pt2 Pt 4 f 0.3088 0.0944 0.8284 1
 Ga1 Ga 4 f 0.3117 0.6653 0.0801 1
 Pt1 Pt 4 f 0.3157 0.0953 0.3278 1
 Ga5 Ga 4 f 0.45 0.5563 0.3605 1
 Ga6 Ga 4 f 0.5566 0.0598 0.1373 1
 Ga2 Ga 4 f 0.7 0.1638 0.4267 1
 Ga3 Ga 4 f 0.9291 0.1684 0.2262 1
 Ga10 Ga 2 e 0.3179 0.25 0.9378 1
 Ga11 Ga 2 e 0.3209 0.25 0.222 1


_exptl_crystal_colour                    ?
_exptl_crystal_density_meas              ?
_exptl_crystal_density_diffrn            8.58
_cell_measurement_temperature            ?
_cell_measurement_radiation              'X-rays, Mo Ka'
_cell_measurement_reflns_used            ?
_diffrn_ambient_temperature              ?
_diffrn_measurement_device               'automatic diffractometer'
_diffrn_measurement_device_type          'Oxford Diffraction Xcalibur'
_diffrn_radiation_type                   'X-rays, Mo Ka'
_diffrn_reflns_number                    24735
_diffrn_reflns_theta_min                 2.77
_diffrn_reflns_theta_max                 32.6
_exptl_absorpt_coefficient_mu            64.396
_exptl_absorpt_correction_type           yes
_computing_structure_solution            'direct methods'
_refine_ls_number_parameters             113
_refine_ls_number_reflns                 2327
_refine_ls_R_factor_gt                   0.0484
_refine_ls_wR_factor_gt                  0.1137

# End of data set 1227521

File: binary M-X CIF/1227531.cif
##############################################################################
#                                                                            #
# Fe-Si            # FeSi2                                         # 1227531 #
#                                                                            #
##############################################################################
#                                                                            #
#                           Pearson's Crystal Data                           #
#      Crystal Structure Database for Inorganic Compounds (on DVD)           #
#                              Release 2022/23                               #
#                  Editors: Pierre Villars and Karin Cenzual                 #
#                                                                            #
#   Copyright (c) ASM International & Material Phases Data System (MPDS),    #
# Switzerland & National Institute for Materials Science (NIMS), Japan, 2022 #
#                   All rights reserved. Version 2022.07                     #
#                                                                            #
#   This copy of Pearson's Crystal Data is licensed to:                      #
#   University of Alberta, Chemistry Department, 1-5 Installations License         #
#                                                                            #
##############################################################################

data_1227531
_audit_creation_date                     2023-07-09
_audit_creation_method
;
Pearson's Crystal Data browser
;
#_database_code_PCD                      1227531
_database_code_PDF                       ?

# Entry summary

_chemical_formula_structural             'Fe Si~2~'
_chemical_formula_sum                    'Fe Si2'
_chemical_name_mineral                   luobusaite
_chemical_compound_source                ?
_chemical_name_structure_type            FeSi~2~,oS48,64
_chemical_formula_weight                 112.0

# Bibliographic data

_publ_section_title
'Phase equilibria and structural investigations in the system Al-Fe-Si'       
_journal_coden_ASTM                      IERME5
_journal_name_full                       Intermetallics
_journal_year                            2011
_journal_volume                          19
_journal_page_first                      1919
_journal_page_last                       1929
_journal_language                        English
loop_
 _publ_author_name
 _publ_author_address
'Marker M.C.J.'
;
Vienna University
Institut fur Anorganische Chemie
Vienna
Austria
;
'Skolyszewska Kuhberger B.'
;
Vienna University
Institut fur Anorganische Chemie
Vienna
Austria
;
'Effenberger H.S.'
;
Vienna University
Institut fur Mineralogie und Kristallographie
Vienna
Austria
;
'Schmetterer C.'
;
Freiberg TU Bergakademie
Virtuhcon
Freiberg
Germany
;
'Richter K.W.'
;
Vienna University
Institut fur Anorganische Chemie
Vienna
Austria
;

# Standardized crystallographic data

_cell_length_a                           9.8886
_cell_length_b                           7.8073
_cell_length_c                           7.8487
_cell_angle_alpha                        90
_cell_angle_beta                         90
_cell_angle_gamma                        90
_cell_volume                             605.9
_cell_formula_units_Z                    16
_space_group_IT_number                   64
_space_group_name_H-M_alt                'C m c e'
loop_
 _space_group_symop_id
 _space_group_symop_operation_xyz
 1 'x, y, z'
 2 '-x, 1/2-y, 1/2+z'
 3 '-x, -y, -z'
 4 '-x, 1/2+y, 1/2-z'
 5 '-x, y, z'
 6 'x, 1/2-y, 1/2+z'
 7 'x, -y, -z'
 8 'x, 1/2+y, 1/2-z'
 9 '1/2+x, 1/2+y, z'
 10 '1/2-x, 1-y, 1/2+z'
 11 '1/2-x, 1/2-y, -z'
 12 '1/2-x, 1+y, 1/2-z'
 13 '1/2-x, 1/2+y, z'
 14 '1/2+x, 1-y, 1/2+z'
 15 '1/2+x, 1/2-y, -z'
 16 '1/2+x, 1+y, 1/2-z'

# Atomic positions taken from type-defining entry

loop_
 _atom_type_symbol
 Si
 Fe
loop_
 _atom_site_label
 _atom_site_type_symbol
 _atom_site_symmetry_multiplicity
 _atom_site_Wyckoff_symbol
 _atom_site_fract_x
 _atom_site_fract_y
 _atom_site_fract_z
 _atom_site_occupancy
 Si1 Si 16 g 0.1273 0.0450 0.2739 1
 Si2 Si 16 g 0.1282 0.2746 0.0512 1
 Fe1 Fe 8 f 0 0.3086 0.3149 1
 Fe2 Fe 8 d 0.2146 0 0 1


_exptl_crystal_colour                    ?
_exptl_crystal_density_meas              ?
_exptl_crystal_density_diffrn            4.91
_cell_measurement_temperature            ?
_cell_measurement_radiation              'X-rays, Cu Ka'
_cell_measurement_reflns_used            ?
_diffrn_ambient_temperature              ?
_diffrn_measurement_device               'automatic diffractometer'
_diffrn_measurement_device_type          ?
_diffrn_radiation_type                   ?
_diffrn_reflns_number                    ?
_exptl_absorpt_coefficient_mu            ?
_exptl_absorpt_correction_type           ?
_computing_structure_solution            ?
_refine_ls_number_parameters             ?
_refine_ls_number_reflns                 ?
_refine_ls_R_factor_gt                   ?
_refine_ls_wR_factor_gt                  ?

# End of data set 1227531
