Repository: bobleesj/cif-filter-copy

# CIF Cleaner
Interactive and codeless program for sorting, pre-processing, sorting CIF (Crystallographic Information File) files

## Overview
This Python toolkit provides a set of tools for processing Crystallographic Information File (CIF) files. It allows for moving files based on unsupported formats, unreasonable distances, and specific tags, copying files based on atomic occupancy and mixing, retrieving file information, and checking CIF folder content against an Excel file.

When you run `python main.py`, a prompt below will appear. 
```
Welcome! Please choose an option to proceed:
[1] Move files based on unsupported CIF format
[2] Move files based on unreasonable distance
[3] Move files based on tags
[4] Move files based on supercell atom count
[5] Copy files based on atomic occupancy and mixing
[6] Get file info in the folder
[7] Check CIF folder content against Excel file
Enter your choice (1-7): 
```

No need to import packages or *write a line of code*. One can simply drag and drop CIF files to have all the features below.

## Features
- **Move Unsupported CIF Files:** Relocate CIF files that do not comply with the expected format.
- **Move CIF Files Based on Distance:** Relocate CIF files containing unreasonable distances between atoms.
- **Move CIF Files Based on Tags:** Relocate CIF files based on specific tags.
- **Copy Files Based on Atomic Occupancy and Mixing:** Copy CIF files that meet criteria for atomic occupancy and atomic mixing.
- **Get File Info:** Retrieve information from CIF files within a folder.
- **Excel Integration:** Check CIF folder content against an Excel file for missing entries.

## Tutorial
> If you are new to Conda (Python package manager), I have written a tutorial for you here [Intro to Python package manager for beginners (Ft. Conda with Cheatsheet](https://bobleesj.github.io/tutorial/2024/02/26/intro-to-python-package-manager.html).

## Test

```
python -m pytest           
```

README is to be updated once the code becomes more robust. If you have any further suggestions or ideas, please feel free to make an issue. If you have any questions, please feel free to send me an email at sl5400@columbia.edu

File: cif_files_test/1633288.cif
##############################################################################
#                                                                            #
# Co-Dy-Ga         # Dy4Co3Ga16                                    # 1633288 #
#                                                                            #
##############################################################################
#                                                                            #
#                           Pearson's Crystal Data                           #
#      Crystal Structure Database for Inorganic Compounds (on DVD)           #
#                              Release 2023/24                               #
#                  Editors: Pierre Villars and Karin Cenzual                 #
#                                                                            #
#   Copyright (c) ASM International & Material Phases Data System (MPDS),    #
# Switzerland & National Institute for Materials Science (NIMS), Japan, 2023 #
#                   All rights reserved. Version 2023.07                     #
#                                                                            #
#   This copy of Pearson's Crystal Data is licensed to:                      #
#   Hunter College - City University of New York                             #
#                                                                            #
##############################################################################

data_1633288
_audit_creation_date                     2024-02-24
_audit_creation_method
;
Pearson's Crystal Data browser
;
#_database_code_PCD                      1633288
_database_code_PDF                       04-018-2949

# Entry summary

_chemical_formula_structural             'Dy~4~ Co~3~ Ga~16~'
_chemical_formula_sum                    'Co3 Dy4 Ga16'
_chemical_name_mineral                   ?
_chemical_compound_source                ?
_chemical_name_structure_type            Sm~4~Co~3~Ga~16~,tP23,123
_chemical_formula_weight                 1942.3

# Bibliographic data

_publ_section_title
;
Rare-earth cobalt gallides RE~4~Co~3~Ga~16~ (RE= Gd-Er, Y): Self-interstitial derivatives of RE~2~CoGa~8~
;
_journal_coden_ASTM                      EJICFO
_journal_name_full                       'Eur. J. Inorg. Chem.'
_journal_year                            2011
_journal_volume                          ?
_journal_page_first                      3896
_journal_page_last                       3903
_journal_language                        English
loop_
 _publ_author_name
 _publ_author_address
'Slater B.R.'
;
Alberta University (U of A)
Department of Chemistry
Edmonton
Canada
;
'Bie H.'
;
Alberta University (U of A)
Department of Chemistry
Edmonton
Canada
;
'Gaultois M.W.'
;
Alberta University (U of A)
Department of Chemistry
Edmonton
Canada
;
'Stoyko S.S.'
;
Alberta University (U of A)
Department of Chemistry
Edmonton
Canada
;
'Mar A.'
;
Alberta University (U of A)
Department of Chemistry
Edmonton
Canada
;

# Standardized crystallographic data

_cell_length_a                           5.994
_cell_length_b                           5.994
_cell_length_c                           11.0143
_cell_angle_alpha                        90
_cell_angle_beta                         90
_cell_angle_gamma                        90
_cell_volume                             395.7
_cell_formula_units_Z                    1
_space_group_IT_number                   123
_space_group_name_H-M_alt                'P 4/m m m'
loop_
 _space_group_symop_id
 _space_group_symop_operation_xyz
 1 'x, y, z'
 2 '-x, -y, -z'
 3 '-x, -y, z'
 4 '-x, y, -z'
 5 '-x, y, z'
 6 '-y, -x, -z'
 7 '-y, -x, z'
 8 '-y, x, -z'
 9 '-y, x, z'
 10 'x, -y, -z'
 11 'x, -y, z'
 12 'x, y, -z'
 13 'y, -x, -z'
 14 'y, -x, z'
 15 'y, x, -z'
 16 'y, x, z'
loop_
 _atom_type_symbol
 Ga
 Dy
 Co
loop_
 _atom_site_label
 _atom_site_type_symbol
 _atom_site_symmetry_multiplicity
 _atom_site_Wyckoff_symbol
 _atom_site_fract_x
 _atom_site_fract_y
 _atom_site_fract_z
 _atom_site_occupancy
Ga1 Ga 8 r 0.252 0.252 0.3836 1
Ga2 Ga 4 j 0.282 0.282 0 1
Dy Dy 4 i 0 0.5 0.1935 1
Ga3 Ga 2 h 0.5 0.5 0.201 1
Ga4 Ga 2 g 0 0 0.223 1
Co1 Co 2 e 0 0.5 0.5 1
Co2 Co 1 a 0 0 0 1


_exptl_crystal_colour                    ?
_exptl_crystal_density_meas              ?
_exptl_crystal_density_diffrn            8.15
_cell_measurement_temperature            ?
_cell_measurement_radiation              'X-rays, Cu Ka1'
_cell_measurement_wavelength             1.54051
_pd_proc_wavelength                      1.54051
_cell_measurement_reflns_used            ?
_diffrn_ambient_temperature              ?
_diffrn_measurement_device               'automatic diffractometer'
_diffrn_measurement_device_type          INEL
_diffrn_radiation_type                   'X-rays, Cu Ka1'
_diffrn_radiation_wavelength             1.54051
_diffrn_reflns_number                    ?
_diffrn_reflns_theta_min                 5
_diffrn_reflns_theta_max                 50
_pd_proc_2theta_range_min                10
_pd_proc_2theta_range_max                100
_exptl_absorpt_coefficient_mu            151.63
_exptl_absorpt_correction_type           ?
_computing_structure_solution            'starting values from the literature'
_refine_ls_number_parameters             ?
_refine_ls_number_reflns                 ?
_refine_ls_R_factor_gt                   ?
_refine_ls_wR_factor_gt                  ?
_pd_proc_ls_proof_R_factor               0.021
_pd_proc_ls_proof_wR_factor              0.028
_refine_ls_R_I_factor                    0.095

# End of data set 1633288
