Repository: bobleesj/cif-filter-copy

# CIF Cleaner
Interactive and codeless program for sorting, pre-processing, sorting CIF (Crystallographic Information File) files

## Overview
This Python toolkit provides a set of tools for processing Crystallographic Information File (CIF) files. It allows for moving files based on unsupported formats, unreasonable distances, and specific tags, copying files based on atomic occupancy and mixing, retrieving file information, and checking CIF folder content against an Excel file.

When you run `python main.py`, a prompt below will appear. 
```
Welcome! Please choose an option to proceed:
[1] Move files based on unsupported CIF format
[2] Move files based on unreasonable distance
[3] Move files based on tags
[4] Move files based on supercell atom count
[5] Copy files based on atomic occupancy and mixing
[6] Get file info in the folder
[7] Check CIF folder content against Excel file
Enter your choice (1-7): 
```

No need to import packages or *write a line of code*. One can simply drag and drop CIF files to have all the features below.

## Features
- **Move Unsupported CIF Files:** Relocate CIF files that do not comply with the expected format.
- **Move CIF Files Based on Distance:** Relocate CIF files containing unreasonable distances between atoms.
- **Move CIF Files Based on Tags:** Relocate CIF files based on specific tags.
- **Copy Files Based on Atomic Occupancy and Mixing:** Copy CIF files that meet criteria for atomic occupancy and atomic mixing.
- **Get File Info:** Retrieve information from CIF files within a folder.
- **Excel Integration:** Check CIF folder content against an Excel file for missing entries.

## Tutorial
> If you are new to Conda (Python package manager), I have written a tutorial for you here [Intro to Python package manager for beginners (Ft. Conda with Cheatsheet](https://bobleesj.github.io/tutorial/2024/02/26/intro-to-python-package-manager.html).

## Test

```
python -m pytest           
```

README is to be updated once the code becomes more robust. If you have any further suggestions or ideas, please feel free to make an issue. If you have any questions, please feel free to send me an email at sl5400@columbia.edu

File: test/format_label_cif_files/symbolic_atom_label_type_7/1817279.cif
##############################################################################
#                                                                            #
# Fe-Pt            # FePt rt                                       # 1817279 #
#                                                                            #
##############################################################################
#                                                                            #
#                           Pearson's Crystal Data                           #
#      Crystal Structure Database for Inorganic Compounds (on DVD)           #
#                              Release 2023/24                               #
#                  Editors: Pierre Villars and Karin Cenzual                 #
#                                                                            #
#   Copyright (c) ASM International & Material Phases Data System (MPDS),    #
# Switzerland & National Institute for Materials Science (NIMS), Japan, 2023 #
#                   All rights reserved. Version 2023.07                     #
#                                                                            #
#   This copy of Pearson's Crystal Data is licensed to:                      #
#   Hunter College - City University of New York                             #
#                                                                            #
##############################################################################

data_1817279
_audit_creation_date                     2024-02-15
_audit_creation_method
;
Pearson's Crystal Data browser
;
#_database_code_PCD                      1817279
_database_code_PDF                       ?

# Entry summary

_chemical_formula_structural             'Fe Pt'
_chemical_formula_sum                    'Fe0.99 Pt1.01'
_chemical_name_mineral                   tetraferroplatinum
_chemical_compound_source                ?
_chemical_name_structure_type            CuAu,tP2,123
_chemical_formula_weight                 250.9

# Bibliographic data

_publ_section_title
;
Influence of composition and order on the magnetism of Fe-Pt alloys: neutron powder diffraction and theory
;
_journal_coden_ASTM                      APPLAB
_journal_name_full                       'Appl. Phys. Lett.'
_journal_year                            2006
_journal_volume                          89
_journal_page_first                      1
_journal_page_last                       3
_journal_language                        English
loop_
 _publ_author_name
 _publ_author_address
'Lyubina J.'
;
Leibniz Association
Leibniz Institut fur Festkorper- und Werkstoffforschung (IFW Dresden)
Dresden
Germany
;
'Opahle I.'
;
Leibniz Association
Leibniz Institut fur Festkorper- und Werkstoffforschung (IFW Dresden)
Dresden
Germany
;
'Richter M.'
;
Leibniz Association
Leibniz Institut fur Festkorper- und Werkstoffforschung (IFW Dresden)
Dresden
Germany
;
'Gutfleisch O.'
;
Leibniz Association
Leibniz Institut fur Festkorper- und Werkstoffforschung (IFW Dresden)
Dresden
Germany
;
'Muller K.H.'
;
Leibniz Association
Leibniz Institut fur Festkorper- und Werkstoffforschung (IFW Dresden)
Dresden
Germany
;
'Schultz L.'
;
Leibniz Association
Leibniz Institut fur Festkorper- und Werkstoffforschung (IFW Dresden)
Dresden
Germany
;
'Isnard O.'
;
National Center for Scientific Research (CNRS)
Laboratoire de Cristallographie
Grenoble
France
;

# Standardized crystallographic data

_cell_length_a                           2.7294
_cell_length_b                           2.7294
_cell_length_c                           3.7131
_cell_angle_alpha                        90
_cell_angle_beta                         90
_cell_angle_gamma                        90
_cell_volume                             27.7
_cell_formula_units_Z                    1
_space_group_IT_number                   123
_space_group_name_H-M_alt                'P 4/m m m'
loop_
 _space_group_symop_id
 _space_group_symop_operation_xyz
 1 'x, y, z'
 2 '-x, -y, -z'
 3 '-x, -y, z'
 4 '-x, y, -z'
 5 '-x, y, z'
 6 '-y, -x, -z'
 7 '-y, -x, z'
 8 '-y, x, -z'
 9 '-y, x, z'
 10 'x, -y, -z'
 11 'x, -y, z'
 12 'x, y, -z'
 13 'y, -x, -z'
 14 'y, -x, z'
 15 'y, x, -z'
 16 'y, x, z'
loop_
 _atom_type_symbol
 Fe
 Pt
loop_
 _atom_site_label
 _atom_site_type_symbol
 _atom_site_symmetry_multiplicity
 _atom_site_Wyckoff_symbol
 _atom_site_fract_x
 _atom_site_fract_y
 _atom_site_fract_z
 _atom_site_occupancy
 Fe1 Fe 1 d 0.5 0.5 0.5 0.99(4)
 Fe2 Pt 1 d 0.5 0.5 0.5 0.01(4)
 Pt Pt 1 a 0 0 0 1


_exptl_crystal_colour                    ?
_exptl_crystal_density_meas              ?
_exptl_crystal_density_diffrn            15.06
_cell_measurement_temperature            295
_cell_measurement_radiation              'X-rays, Co Ka'
_cell_measurement_reflns_used            ?
_diffrn_ambient_temperature              295
_diffrn_measurement_device               'automatic diffractometer'
_diffrn_measurement_device_type          ?
_diffrn_radiation_type                   'X-rays, Co Ka'
_diffrn_reflns_number                    ?
_exptl_absorpt_coefficient_mu            ?
_exptl_absorpt_correction_type           ?
_computing_structure_solution            'starting values from the literature'
_refine_ls_number_parameters             ?
_refine_ls_number_reflns                 ?
_refine_ls_R_factor_gt                   ?
_refine_ls_wR_factor_gt                  ?
_pd_proc_ls_proof_R_factor               ?
_pd_proc_ls_proof_wR_factor              ?
_refine_ls_R_I_factor                    0.084

# End of data set 1817279
