Repository: bobleesj/cif-filter-copy

# CIF Cleaner
Interactive and codeless program for sorting, pre-processing, sorting CIF (Crystallographic Information File) files

## Overview
This Python toolkit provides a set of tools for processing Crystallographic Information File (CIF) files. It allows for moving files based on unsupported formats, unreasonable distances, and specific tags, copying files based on atomic occupancy and mixing, retrieving file information, and checking CIF folder content against an Excel file.

When you run `python main.py`, a prompt below will appear. 
```
Welcome! Please choose an option to proceed:
[1] Move files based on unsupported CIF format
[2] Move files based on unreasonable distance
[3] Move files based on tags
[4] Move files based on supercell atom count
[5] Copy files based on atomic occupancy and mixing
[6] Get file info in the folder
[7] Check CIF folder content against Excel file
Enter your choice (1-7): 
```

No need to import packages or *write a line of code*. One can simply drag and drop CIF files to have all the features below.

## Features
- **Move Unsupported CIF Files:** Relocate CIF files that do not comply with the expected format.
- **Move CIF Files Based on Distance:** Relocate CIF files containing unreasonable distances between atoms.
- **Move CIF Files Based on Tags:** Relocate CIF files based on specific tags.
- **Copy Files Based on Atomic Occupancy and Mixing:** Copy CIF files that meet criteria for atomic occupancy and atomic mixing.
- **Get File Info:** Retrieve information from CIF files within a folder.
- **Excel Integration:** Check CIF folder content against an Excel file for missing entries.

## Tutorial
> If you are new to Conda (Python package manager), I have written a tutorial for you here [Intro to Python package manager for beginners (Ft. Conda with Cheatsheet](https://bobleesj.github.io/tutorial/2024/02/26/intro-to-python-package-manager.html).

## Test

```
python -m pytest           
```

README is to be updated once the code becomes more robust. If you have any further suggestions or ideas, please feel free to make an issue. If you have any questions, please feel free to send me an email at sl5400@columbia.edu

File: test/format_label_cif_files/1049618.cif
##############################################################################
#                                                                            #
# Ce-Ga-Ru         # CeRu0.84Ga1.16                                # 1049618 #
#                                                                            #
##############################################################################
#                                                                            #
#                           Pearson's Crystal Data                           #
#      Crystal Structure Database for Inorganic Compounds (on DVD)           #
#                              Release 2023/24                               #
#                  Editors: Pierre Villars and Karin Cenzual                 #
#                                                                            #
#   Copyright (c) ASM International & Material Phases Data System (MPDS),    #
# Switzerland & National Institute for Materials Science (NIMS), Japan, 2023 #
#                   All rights reserved. Version 2023.07                     #
#                                                                            #
#   This copy of Pearson's Crystal Data is licensed to:                      #
#   Hunter College - City University of New York                             #
#                                                                            #
##############################################################################

data_1049618
_audit_creation_date                     2024-02-24
_audit_creation_method
;
Pearson's Crystal Data browser
;
#_database_code_PCD                      1049618
_database_code_PDF                       04-026-1836

# Entry summary

_chemical_formula_structural             'Ce Ru~0.90~ Ga~1.10~'
_chemical_formula_sum                    'Ce Ga1.10 Ru0.90'
_chemical_name_mineral                   ?
_chemical_compound_source                ?
_chemical_name_structure_type            Ce(Ru~0.45~Ga~0.55~)~2~,hP18,194
_chemical_formula_weight                 307.8

# Bibliographic data

_publ_section_title
;
Synthesis and crystal structure of new Ce-Ru-Ga ternary intermetallic phases with known structure types
;
_journal_coden_ASTM                      INOMAF
_journal_name_full                       'Inorg. Mater.'
_journal_year                            2019
_journal_volume                          55
_journal_page_first                      785
_journal_page_last                       792
_journal_language                        English
loop_
 _publ_author_name
 _publ_author_address
'Murashova E.V.'
;
Moscow M.V. Lomonosov State University (MSU)
Moscow
Russia
;
'Kurenbaeva Z.M.'
;
Moscow M.V. Lomonosov State University (MSU)
Moscow
Russia
;

# Standardized crystallographic data

_cell_length_a                           5.445
_cell_length_b                           5.445
_cell_length_c                           8.6719
_cell_angle_alpha                        90
_cell_angle_beta                         90
_cell_angle_gamma                        120
_cell_volume                             222.7
_cell_formula_units_Z                    4
_space_group_IT_number                   194
_space_group_name_H-M_alt                'P 63/m m c'
loop_
 _space_group_symop_id
 _space_group_symop_operation_xyz
 1 'x, y, z'
 2 '-x+y, -x, 1/2-z'
 3 '-x+y, -x, z'
 4 '-x+y, y, 1/2-z'
 5 '-x+y, y, z'
 6 '-x, -x+y, -z'
 7 '-x, -x+y, 1/2+z'
 8 '-x, -y, -z'
 9 '-x, -y, 1/2+z'
 10 '-y, -x, 1/2-z'
 11 '-y, -x, z'
 12 '-y, x-y, 1/2-z'
 13 '-y, x-y, z'
 14 'x, x-y, 1/2-z'
 15 'x, x-y, z'
 16 'x, y, 1/2-z'
 17 'x-y, -y, -z'
 18 'x-y, -y, 1/2+z'
 19 'x-y, x, -z'
 20 'x-y, x, 1/2+z'
 21 'y, -x+y, -z'
 22 'y, -x+y, 1/2+z'
 23 'y, x, -z'
 24 'y, x, 1/2+z'
loop_
 _atom_type_symbol
 Ga
 Ru
 Ce
loop_
 _atom_site_label
 _atom_site_type_symbol
 _atom_site_symmetry_multiplicity
 _atom_site_Wyckoff_symbol
 _atom_site_fract_x
 _atom_site_fract_y
 _atom_site_fract_z
 _atom_site_occupancy
 Ga,Ru2A Ga 12 j 0.3363 0.1637 0.25 0.31335
 Ga,Ru2B Ru 12 j 0.3363 0.1637 0.25 0.18665
 Ce1 Ce 4 f 0.333333 0.666667 0.05493 1
 Ru,Ga1A Ru 2 a 0 0 0 0.67995
 Ru,Ga1B Ga 2 a 0 0 0 0.32005


_exptl_crystal_colour                    ?
_exptl_crystal_density_meas              ?
_exptl_crystal_density_diffrn            9.18
_cell_measurement_temperature            295(2)
_cell_measurement_radiation              'X-rays, Cu Ka1'
_cell_measurement_wavelength             1.54059
_pd_proc_wavelength                      1.54059
_cell_measurement_reflns_used            ?
_diffrn_ambient_temperature              295(2)
_diffrn_measurement_device               'automatic diffractometer'
_diffrn_measurement_device_type          'STOE STADI P'
_diffrn_radiation_type                   'X-rays, Cu Ka1'
_diffrn_radiation_wavelength             1.54059
_diffrn_reflns_number                    ?
_diffrn_reflns_theta_min                 5
_diffrn_reflns_theta_max                 45.05
_pd_proc_2theta_range_min                10
_pd_proc_2theta_range_max                90.1
_exptl_absorpt_coefficient_mu            215.88
_exptl_absorpt_correction_type           ?
_computing_structure_solution            'starting values from the literature'
_refine_ls_number_parameters             19
_refine_ls_number_reflns                 ?
_refine_ls_R_factor_gt                   ?
_refine_ls_wR_factor_gt                  ?
_pd_proc_ls_proof_R_factor               0.032
_pd_proc_ls_proof_wR_factor              0.041
_refine_ls_R_I_factor                    0.071

# End of data set 1049618
