Repository: bobleesj/cif-filter-copy

# CIF Cleaner
Interactive and codeless program for sorting, pre-processing, sorting CIF (Crystallographic Information File) files

## Overview
This Python toolkit provides a set of tools for processing Crystallographic Information File (CIF) files. It allows for moving files based on unsupported formats, unreasonable distances, and specific tags, copying files based on atomic occupancy and mixing, retrieving file information, and checking CIF folder content against an Excel file.

When you run `python main.py`, a prompt below will appear. 
```
Welcome! Please choose an option to proceed:
[1] Move files based on unsupported CIF format
[2] Move files based on unreasonable distance
[3] Move files based on tags
[4] Move files based on supercell atom count
[5] Copy files based on atomic occupancy and mixing
[6] Get file info in the folder
[7] Check CIF folder content against Excel file
Enter your choice (1-7): 
```

No need to import packages or *write a line of code*. One can simply drag and drop CIF files to have all the features below.

## Features
- **Move Unsupported CIF Files:** Relocate CIF files that do not comply with the expected format.
- **Move CIF Files Based on Distance:** Relocate CIF files containing unreasonable distances between atoms.
- **Move CIF Files Based on Tags:** Relocate CIF files based on specific tags.
- **Copy Files Based on Atomic Occupancy and Mixing:** Copy CIF files that meet criteria for atomic occupancy and atomic mixing.
- **Get File Info:** Retrieve information from CIF files within a folder.
- **Excel Integration:** Check CIF folder content against an Excel file for missing entries.

## Tutorial
> If you are new to Conda (Python package manager), I have written a tutorial for you here [Intro to Python package manager for beginners (Ft. Conda with Cheatsheet](https://bobleesj.github.io/tutorial/2024/02/26/intro-to-python-package-manager.html).

## Test

```
python -m pytest           
```

README is to be updated once the code becomes more robust. If you have any further suggestions or ideas, please feel free to make an issue. If you have any questions, please feel free to send me an email at sl5400@columbia.edu

File: tests/cifs/bad_cif_files/error_op/1250602 2.cif
##############################################################################
#                                                                            #
# Pd-Sb            # Pd8Sb3 rt                                     # 1250602 #
#                                                                            #
##############################################################################
#                                                                            #
#                           Pearson's Crystal Data                           #
#      Crystal Structure Database for Inorganic Compounds (on DVD)           #
#                              Release 2022/23                               #
#                  Editors: Pierre Villars and Karin Cenzual                 #
#                                                                            #
#   Copyright (c) ASM International & Material Phases Data System (MPDS),    #
# Switzerland & National Institute for Materials Science (NIMS), Japan, 2022 #
#                   All rights reserved. Version 2022.07                     #
#                                                                            #
#   This copy of Pearson's Crystal Data is licensed to:                      #
#   University of Alberta, Chemistry Department, 1-5 Installations License         #
#                                                                            #
##############################################################################

data_1250602
_audit_creation_date                     2023-07-09
_audit_creation_method
;
Pearson's Crystal Data browser
;
#_database_code_PCD                      1250602
_database_code_PDF                       04-007-0905

# Entry summary

_chemical_formula_structural             'Pd~8~ Sb~3~'
_chemical_formula_sum                    'Pd8 Sb3'
_chemical_name_mineral                   ?
_chemical_compound_source                ?
_chemical_name_structure_type            Pd~8~Sb~3~,hR132,161
_chemical_formula_weight                 1216.4

# Bibliographic data

_publ_section_title                      'Kristallstruktur von Pd~8~Sb~3~'
_journal_coden_ASTM                      JCOMAH
_journal_name_full                       'J. Less-Common Met.'
_journal_year                            1976
_journal_volume                          48
_journal_page_first                      79
_journal_page_last                       87
_journal_language                        German
loop_
 _publ_author_name
 _publ_author_address
'Wopersnow W.'
;
Max Planck Society (MPG)
Max Planck Institut (MPI) fur Metallforschung
Stuttgart
Germany
;
'Schubert K.'
;
Max Planck Society (MPG)
Max Planck Institut (MPI) fur Metallforschung
Stuttgart
Germany
;

# Standardized crystallographic data

_cell_length_a                           7.6152
_cell_length_b                           7.6152
_cell_length_c                           43.032
_cell_angle_alpha                        90
_cell_angle_beta                         90
_cell_angle_gamma                        120
_cell_volume                             2161.15
_cell_formula_units_Z                    12
_space_group_IT_number                   161
_space_group_name_H-M_alt                'R 3 c h'
loop_
 _space_group_symop_id
 _space_group_symop_operation_xyz
 1 'x, y, z'
 2 '-x+y, -x, z'
 3 '-x+y, y, 1/2+z'
 4 '-y, -x, 1/2+z'
 5 '-y, x-y, z'
 6 'x, x-y, 1/2+z'
 7 '2/3+x, 1/3+y, 1/3+z'
 8 '2/3-x+y, 1/3-x, 1/3+z'
 9 '2/3-x+y, 1/3+y, 5/6+z'
 10 '2/3-y, 1/3-x, 5/6+z'
 11 '2/3-y, 1/3+x-y, 1/3+z'
 12 '2/3+x, 1/3+x-y, 5/6+z'
 13 '1/3+x, 2/3+y, 2/3+z'
 14 '1/3-x+y, 2/3-x, 2/3+z'
 15 '1/3-x+y, 2/3+y, 1.16667+z'
 16 '1/3-y, 2/3-x, 1.16667+z'
 17 '1/3-y, 2/3+x-y, 2/3+z'
 18 '1/3+x, 2/3+x-y, 1.16667+z'
loop_
 _atom_type_symbol
 Pd
 Sb
loop_
 _atom_site_label
 _atom_site_type_symbol
 _atom_site_symmetry_multiplicity
 _atom_site_Wyckoff_symbol
 _atom_site_fract_x
 _atom_site_fract_y
 _atom_site_fract_z
 _atom_site_occupancy
 Pd8 Pd 18 b 0.0218 0.3226 0.0263 1
 Pd1 Pd 18 b 0.2549 0.0076 0.2273 1
 Sb1 Sb 18 b 0.3230 0.0059 0.0932 1
 Pd7 Pd 18 b 0.3310 0.0282 0.1583 1
 Pd4 Pd 18 b 0.3987 0.0627 0.2899 1
 Sb2 Sb 6 a 0 0 0.0000 1
 Pd3 Pd 6 a 0 0 0.0620 1
 Pd6 Pd 6 a 0 0 0.1241 1
 Sb4 Sb 6 a 0 0 0.1861 1
 Pd5 Pd 6 a 0 0 0.2804 1
 Sb3 Sb 6 a 0 0 0.3427 1
 Pd2 Pd 6 a 0 0 0.4044 1


_exptl_crystal_colour                    ?
_exptl_crystal_density_meas              ?
_exptl_crystal_density_diffrn            11.22
_cell_measurement_temperature            ?
_cell_measurement_radiation              ?
_cell_measurement_reflns_used            ?
_diffrn_ambient_temperature              ?
_diffrn_measurement_device               'Weissenberg photographs'
_diffrn_measurement_device_type          ?
_diffrn_radiation_type                   'X-rays, Cu Ka'
_diffrn_reflns_number                    ?
_exptl_absorpt_coefficient_mu            ?
_exptl_absorpt_correction_type           spherical
_computing_structure_solution            'Patterson synthesis'
_refine_ls_number_parameters             ?
_refine_ls_number_reflns                 ?
_refine_ls_R_factor_gt                   0.14
_refine_ls_wR_factor_gt                  ?

# Published diffraction lines

loop_
 _refln_index_h
 _refln_index_k
 _refln_index_l
 _refln_d_spacing
 _refln_intensity_meas
 0 1 8 4.169 1
 1 1 0 3.807 1
 1 1 3 3.679 3
 0 0 12 3.583 2
 1 1 6 3.361 3
 0 2 4 3.15 3
 1 1 9 2.978 1
 2 0 8 2.808 3
 0 1 14 2.782 4
 0 2 10 2.615 5
 2 1 1 2.487 6
 2 1 4 2.426 4
 1 2 5 2.392 4
 0 0 18 2.387 3
 2 1 7 2.308 5
 1 1 15 2.288 8
 1 2 8 2.26 3
 2 0 14 2.245 7
 0 3 0 2.196 8
 2 1 10 2.156 4
 1 2 11 2.1 3
 0 2 16 2.083 3
 1 1 18 2.022 7
 1 2 14 1.935 7
 2 2 0 1.902 1
 2 2 3 1.886 4
 1 0 22 1.874 5
 2 2 6 1.839 2
 2 1 16 1.827 3
 1 1 21 1.802 2
 0 0 24 1.788 2
 1 2 17 1.776 1
 2 2 9 1.769 1
 2 1 19 1.676 2
 3 1 11 1.655 1
 4 0 4 1.628 3
 0 3 18 1.617 2
 0 1 26 1.604 1
 2 2 15 1.586 6
 0 4 8 1.576 2
 3 1 14 1.571 1
 4 0 10 1.539 2
 1 3 16 1.512 4
 3 2 4 1.497 2
 2 3 5 1.49 5
 1 1 27 1.469 4
 2 3 8 1.457 2
 0 4 14 1.452 2
 1 4 0 1.44 4
 0 0 30 1.434 6
 3 2 10 1.428 3
 2 1 25 1.417 3
 2 3 11 1.411 3
 4 0 16 1.406 3
 0 3 24 1.39 1
 1 2 26 1.378 1
 2 3 14 1.358 6
 1 1 30 1.343 4
 1 3 22 1.337 3
 3 2 16 1.319 4
 0 5 4 1.309 1
 4 1 15 1.287 6
 1 2 29 1.276 3
 3 3 0 1.27 6
 3 3 3 1.262 4
 2 4 1 1.247 5
 2 4 4 1.239 3
 1 1 33 1.234 6
 2 2 27 1.223 2
 4 2 8 1.213 4
 3 0 30 1.202 6
 2 4 10 1.196 4
 0 5 16 1.184 6

# End of data set 1250602

File: tests/cifs/bad_cif_files/error_op/1824794.cif
##############################################################################
#                                                                            #
# Pd-Sb            # Pd8Sb3 rt                                     # 1824794 #
#                                                                            #
##############################################################################
#                                                                            #
#                           Pearson's Crystal Data                           #
#      Crystal Structure Database for Inorganic Compounds (on DVD)           #
#                              Release 2022/23                               #
#                  Editors: Pierre Villars and Karin Cenzual                 #
#                                                                            #
#   Copyright (c) ASM International & Material Phases Data System (MPDS),    #
# Switzerland & National Institute for Materials Science (NIMS), Japan, 2022 #
#                   All rights reserved. Version 2022.07                     #
#                                                                            #
#   This copy of Pearson's Crystal Data is licensed to:                      #
#   University of Alberta, Chemistry Department, 1-5 Installations License         #
#                                                                            #
##############################################################################

data_1824794
_audit_creation_date                     2023-07-09
_audit_creation_method
;
Pearson's Crystal Data browser
;
#_database_code_PCD                      1824794
_database_code_PDF                       ?

# Entry summary

_chemical_formula_structural             'Pd~8~ Sb~3~'
_chemical_formula_sum                    'Pd8 Sb3'
_chemical_name_mineral                   ?
_chemical_compound_source                ?
_chemical_name_structure_type            Pd~8~Sb~3~,hR132,161
_chemical_formula_weight                 1216.4

# Bibliographic data

_publ_section_title
'Phase relations in the system Pd-Pt-Sb'                                      
_journal_coden_ASTM                      NJMMAW
_journal_name_full                       'Neues Jahrb. Mineral., Monatsh.'
_journal_year                            1996
_journal_volume                          ?
_journal_page_first                      351
_journal_page_last                       364
_journal_language                        English
loop_
 _publ_author_name
 _publ_author_address
'Kim W.S.'
;
Chungnam National University (CNU)
Department of Geology
Daejeon
South Korea
;
'Chao G.Y.'
;
Carleton University
Department of Earth Sciences
Ottawa
Canada
;

# Standardized crystallographic data

_cell_length_a                           7.602
_cell_length_b                           7.602
_cell_length_c                           42.95
_cell_angle_alpha                        90
_cell_angle_beta                         90
_cell_angle_gamma                        120
_cell_volume                             2149.6
_cell_formula_units_Z                    12
_space_group_IT_number                   161
_space_group_name_H-M_alt                'R 3 c h'
loop_
 _space_group_symop_id
 _space_group_symop_operation_xyz
 1 'x, y, z'
 2 '-x+y, -x, z'
 3 '-x+y, y, 1/2+z'
 4 '-y, -x, 1/2+z'
 5 '-y, x-y, z'
 6 'x, x-y, 1/2+z'
 7 '2/3+x, 1/3+y, 1/3+z'
 8 '2/3-x+y, 1/3-x, 1/3+z'
 9 '2/3-x+y, 1/3+y, 5/6+z'
 10 '2/3-y, 1/3-x, 5/6+z'
 11 '2/3-y, 1/3+x-y, 1/3+z'
 12 '2/3+x, 1/3+x-y, 5/6+z'
 13 '1/3+x, 2/3+y, 2/3+z'
 14 '1/3-x+y, 2/3-x, 2/3+z'
 15 '1/3-x+y, 2/3+y, 1.16667+z'
 16 '1/3-y, 2/3-x, 1.16667+z'
 17 '1/3-y, 2/3+x-y, 2/3+z'
 18 '1/3+x, 2/3+x-y, 1.16667+z'

# Atomic positions taken from type-defining entry

loop_
 _atom_type_symbol
 Pd
 Sb
loop_
 _atom_site_label
 _atom_site_type_symbol
 _atom_site_symmetry_multiplicity
 _atom_site_Wyckoff_symbol
 _atom_site_fract_x
 _atom_site_fract_y
 _atom_site_fract_z
 _atom_site_occupancy
 Pd1 Pd 18 b 0.0218 0.3226 0.0263 1
 Pd2 Pd 18 b 0.2549 0.0076 0.2273 1
 Sb1 Sb 18 b 0.3230 0.0059 0.0932 1
 Pd3 Pd 18 b 0.3310 0.0282 0.1583 1
 Pd4 Pd 18 b 0.3987 0.0627 0.2899 1
 Sb2 Sb 6 a 0 0 0.0000 1
 Pd5 Pd 6 a 0 0 0.0620 1
 Pd6 Pd 6 a 0 0 0.1241 1
 Sb3 Sb 6 a 0 0 0.1861 1
 Pd7 Pd 6 a 0 0 0.2804 1
 Sb4 Sb 6 a 0 0 0.3427 1
 Pd8 Pd 6 a 0 0 0.4044 1


_exptl_crystal_colour                    'yellow creamy'
_exptl_crystal_density_meas              ?
_exptl_crystal_density_diffrn            11.28
_cell_measurement_temperature            ?
_cell_measurement_radiation              'X-rays, Cu Ka'
_cell_measurement_wavelength             1.54059
_pd_proc_wavelength                      1.54059
_cell_measurement_reflns_used            ?
_diffrn_ambient_temperature              ?
_diffrn_measurement_device               'automatic diffractometer'
_diffrn_measurement_device_type          ?
_diffrn_radiation_type                   ?
_diffrn_reflns_number                    ?
_exptl_absorpt_coefficient_mu            ?
_exptl_absorpt_correction_type           ?
_computing_structure_solution            ?
_refine_ls_number_parameters             ?
_refine_ls_number_reflns                 ?
_refine_ls_R_factor_gt                   ?
_refine_ls_wR_factor_gt                  ?

# End of data set 1824794

File: tests/cifs/bad_cif_files/error_op/251281 2.cif
##############################################################################
#                                                                            #
# Pd-Sb            # Pd8Sb3 rt                                     #  251281 #
#                                                                            #
##############################################################################
#                                                                            #
#                           Pearson's Crystal Data                           #
#      Crystal Structure Database for Inorganic Compounds (on DVD)           #
#                              Release 2022/23                               #
#                  Editors: Pierre Villars and Karin Cenzual                 #
#                                                                            #
#   Copyright (c) ASM International & Material Phases Data System (MPDS),    #
# Switzerland & National Institute for Materials Science (NIMS), Japan, 2022 #
#                   All rights reserved. Version 2022.07                     #
#                                                                            #
#   This copy of Pearson's Crystal Data is licensed to:                      #
#   University of Alberta, Chemistry Department, 1-5 Installations License         #
#                                                                            #
##############################################################################

data_251281
_audit_creation_date                     2023-07-09
_audit_creation_method
;
Pearson's Crystal Data browser
;
#_database_code_PCD                      251281
_database_code_PDF                       04-001-0693

# Entry summary

_chemical_formula_structural             'Pd~8~ Sb~3~'
_chemical_formula_sum                    'Pd8 Sb3'
_chemical_name_mineral                   ?
_chemical_compound_source                ?
_chemical_name_structure_type            Pd~8~Sb~3~,hR132,161
_chemical_formula_weight                 1216.4

# Bibliographic data

_publ_section_title
'Kristallstruktur von Pd~5~Sb~2~ und Ni~5~As~2~ und einigen Varianten'        
_journal_coden_ASTM                      JCOMAH
_journal_name_full                       'J. Less-Common Met.'
_journal_year                            1970
_journal_volume                          22
_journal_page_first                      445
_journal_page_last                       458
_journal_language                        German
loop_
 _publ_author_name
 _publ_author_address
'El Boragy M.'
;
Max Planck Society (MPG)
Max Planck Institut (MPI) fur Metallforschung
Stuttgart
Germany
;
'Bhan S.'
;
Max Planck Society (MPG)
Max Planck Institut (MPI) fur Metallforschung
Stuttgart
Germany
;
'Schubert K.'
;
Max Planck Society (MPG)
Max Planck Institut (MPI) fur Metallforschung
Stuttgart
Germany
;

# Standardized crystallographic data

_cell_length_a                           7.613
_cell_length_b                           7.613
_cell_length_c                           42.24
_cell_angle_alpha                        90
_cell_angle_beta                         90
_cell_angle_gamma                        120
_cell_volume                             2120.15
_cell_formula_units_Z                    12
_space_group_IT_number                   161
_space_group_name_H-M_alt                'R 3 c h'
loop_
 _space_group_symop_id
 _space_group_symop_operation_xyz
 1 'x, y, z'
 2 '-x+y, -x, z'
 3 '-x+y, y, 1/2+z'
 4 '-y, -x, 1/2+z'
 5 '-y, x-y, z'
 6 'x, x-y, 1/2+z'
 7 '2/3+x, 1/3+y, 1/3+z'
 8 '2/3-x+y, 1/3-x, 1/3+z'
 9 '2/3-x+y, 1/3+y, 5/6+z'
 10 '2/3-y, 1/3-x, 5/6+z'
 11 '2/3-y, 1/3+x-y, 1/3+z'
 12 '2/3+x, 1/3+x-y, 5/6+z'
 13 '1/3+x, 2/3+y, 2/3+z'
 14 '1/3-x+y, 2/3-x, 2/3+z'
 15 '1/3-x+y, 2/3+y, 1.16667+z'
 16 '1/3-y, 2/3-x, 1.16667+z'
 17 '1/3-y, 2/3+x-y, 2/3+z'
 18 '1/3+x, 2/3+x-y, 1.16667+z'

# Atomic positions taken from type-defining entry

loop_
 _atom_type_symbol
 Pd
 Sb
loop_
 _atom_site_label
 _atom_site_type_symbol
 _atom_site_symmetry_multiplicity
 _atom_site_Wyckoff_symbol
 _atom_site_fract_x
 _atom_site_fract_y
 _atom_site_fract_z
 _atom_site_occupancy
 Pd1 Pd 18 b 0.0218 0.3226 0.0263 1
 Pd2 Pd 18 b 0.2549 0.0076 0.2273 1
 Sb1 Sb 18 b 0.3230 0.0059 0.0932 1
 Pd3 Pd 18 b 0.3310 0.0282 0.1583 1
 Pd4 Pd 18 b 0.3987 0.0627 0.2899 1
 Sb2 Sb 6 a 0 0 0.0000 1
 Pd5 Pd 6 a 0 0 0.0620 1
 Pd6 Pd 6 a 0 0 0.1241 1
 Sb3 Sb 6 a 0 0 0.1861 1
 Pd7 Pd 6 a 0 0 0.2804 1
 Sb4 Sb 6 a 0 0 0.3427 1
 Pd8 Pd 6 a 0 0 0.4044 1


_exptl_crystal_colour                    ?
_exptl_crystal_density_meas              ?
_exptl_crystal_density_diffrn            11.43
_cell_measurement_temperature            ?
_cell_measurement_radiation              'X-rays, Cu Ka'
_cell_measurement_reflns_used            ?
_diffrn_ambient_temperature              ?
_diffrn_measurement_device               'Guinier film'
_diffrn_measurement_device_type          ?
_diffrn_radiation_type                   ?
_diffrn_reflns_number                    ?
_exptl_absorpt_coefficient_mu            ?
_exptl_absorpt_correction_type           ?
_computing_structure_solution            ?
_refine_ls_number_parameters             ?
_refine_ls_number_reflns                 ?
_refine_ls_R_factor_gt                   ?
_refine_ls_wR_factor_gt                  ?

# Published diffraction lines

loop_
 _refln_index_h
 _refln_index_k
 _refln_index_l
 _refln_d_spacing
 _refln_intensity_meas
 0 0 6 7.067 1
 1 1 3 3.679 3
 0 0 12 3.53 2.5
 1 1 6 3.349 3.5
 2 0 5 3.074 2
 1 0 13 2.918 2.5
 0 2 7 2.897 2
 0 0 15 2.817 1
 2 0 8 2.796 1
 0 1 14 2.743 1
 1 1 12 2.586 3
 2 0 11 2.505 3.5
 2 1 1 2.488 2
 1 2 2 2.474 5
 2 1 4 2.427 3.5
 1 2 5 2.392 3
 0 0 18 2.35 2.5
 0 2 13 2.317 5
 2 1 7 2.308 2
 1 1 15 2.265 7
 1 2 8 2.254 2
 2 0 14 2.225 1
 0 3 0 2.2 7
 0 3 3 2.172 1
 2 1 10 2.15 2
 1 2 11 2.092 3
 1 1 18 2.001 5
 0 3 9 1.989 2
 2 1 13 1.98 5
 1 2 14 1.926 3.5
 0 3 12 1.867 3.5
 1 0 22 1.847 1
 2 2 6 1.841 2
 3 1 2 1.825 2.5
 1 3 4 1.805 2
 1 1 21 1.783 2
 2 2 9 1.764 2
 2 2 12 1.676 1
 0 2 22 1.661 1
 1 2 20 1.61 2
 1 3 13 1.594 1
 0 1 26 1.579 7

# End of data set 251281
