Repository: bobleesj/cif-filter-copy

# CIF Cleaner
Interactive and codeless program for sorting, pre-processing, sorting CIF (Crystallographic Information File) files

## Overview
This Python toolkit provides a set of tools for processing Crystallographic Information File (CIF) files. It allows for moving files based on unsupported formats, unreasonable distances, and specific tags, copying files based on atomic occupancy and mixing, retrieving file information, and checking CIF folder content against an Excel file.

When you run `python main.py`, a prompt below will appear. 
```
Welcome! Please choose an option to proceed:
[1] Move files based on unsupported CIF format
[2] Move files based on unreasonable distance
[3] Move files based on tags
[4] Move files based on supercell atom count
[5] Copy files based on atomic occupancy and mixing
[6] Get file info in the folder
[7] Check CIF folder content against Excel file
Enter your choice (1-7): 
```

No need to import packages or *write a line of code*. One can simply drag and drop CIF files to have all the features below.

## Features
- **Move Unsupported CIF Files:** Relocate CIF files that do not comply with the expected format.
- **Move CIF Files Based on Distance:** Relocate CIF files containing unreasonable distances between atoms.
- **Move CIF Files Based on Tags:** Relocate CIF files based on specific tags.
- **Copy Files Based on Atomic Occupancy and Mixing:** Copy CIF files that meet criteria for atomic occupancy and atomic mixing.
- **Get File Info:** Retrieve information from CIF files within a folder.
- **Excel Integration:** Check CIF folder content against an Excel file for missing entries.

## Tutorial
> If you are new to Conda (Python package manager), I have written a tutorial for you here [Intro to Python package manager for beginners (Ft. Conda with Cheatsheet](https://bobleesj.github.io/tutorial/2024/02/26/intro-to-python-package-manager.html).

## Test

```
python -m pytest           
```

README is to be updated once the code becomes more robust. If you have any further suggestions or ideas, please feel free to make an issue. If you have any questions, please feel free to send me an email at sl5400@columbia.edu

File: tests/cifs/format_label/symbolic_atom_label_type_mixed/1031031.cif
##############################################################################
#                                                                            #
# In-La-Pd         # La20Pd43.55In59                               # 1031031 #
#                                                                            #
##############################################################################
#                                                                            #
#                           Pearson's Crystal Data                           #
#      Crystal Structure Database for Inorganic Compounds (on DVD)           #
#                              Release 2023/24                               #
#                  Editors: Pierre Villars and Karin Cenzual                 #
#                                                                            #
#   Copyright (c) ASM International & Material Phases Data System (MPDS),    #
# Switzerland & National Institute for Materials Science (NIMS), Japan, 2023 #
#                   All rights reserved. Version 2023.07                     #
#                                                                            #
#   This copy of Pearson's Crystal Data is licensed to:                      #
#   Hunter College - City University of New York                             #
#                                                                            #
##############################################################################

data_1031031
_audit_creation_date                     2024-02-25
_audit_creation_method
;
Pearson's Crystal Data browser
;
#_database_code_PCD                      1031031
_database_code_PDF                       04-020-9293

# Entry summary

_chemical_formula_structural             'La~20~ Pd~43.55~ In~59~'
_chemical_formula_sum                    'In59 La20 Pd43.55'
_chemical_name_mineral                   ?
_chemical_compound_source                ?
_chemical_name_structure_type            Ce~20~Pd~36~In~67~,cF636,216
_chemical_formula_weight                 14186.2

# Bibliographic data

_publ_section_title
;
Crystal structure of the La~20~Pd~43.55~In~59~ and Pr~20~Pd~42.85~ln~59~ compounds
;
_journal_coden_ASTM                      ICCI12
_journal_name_full
'Abstr. 12th Int. Conf. Crystal Chem. Intermet. Compd.'                       
_journal_year                            2013
_journal_volume                          ?
_journal_page_first                      129
_journal_page_last                       ?
_journal_language                        English
loop_
 _publ_author_name
 _publ_author_address
'Galadzhun Y.V.'
;
Lviv Ivan Franko National University
Department of Life Safety
Lviv
Ukraine
;
'Muts I.R.'
;
Lviv Ivan Franko National University
Department of Life Safety
Lviv
Ukraine
;
'Kinzhibalo V.V.'
;
Polish Academy of Sciences (PAN)
W. Trzebiatowski Institute of Low Temperature and Structure Research
Wroclaw
Poland
;
'Pavlyuk V.V.'
;
Lviv Ivan Franko National University
Department of Inorganic Chemistry
Lviv
Ukraine
;
'Zaremba V.I.'
;
Lviv Ivan Franko National University
Department of Inorganic Chemistry
Lviv
Ukraine
;

# Standardized crystallographic data

_cell_length_a                           21.905
_cell_length_b                           21.905
_cell_length_c                           21.905
_cell_angle_alpha                        90
_cell_angle_beta                         90
_cell_angle_gamma                        90
_cell_volume                             10510.7
_cell_formula_units_Z                    4
_space_group_IT_number                   216
_space_group_name_H-M_alt                'F -4 3 m'
loop_
 _space_group_symop_id
 _space_group_symop_operation_xyz
 1 'x, y, z'
 2 '-x, -y, z'
 3 '-x, -z, y'
 4 '-x, y, -z'
 5 '-x, z, -y'
 6 '-y, -x, z'
 7 '-y, -z, x'
 8 '-y, x, -z'
 9 '-y, z, -x'
 10 '-z, -x, y'
 11 '-z, -y, x'
 12 '-z, x, -y'
 13 '-z, y, -x'
 14 'x, -y, -z'
 15 'x, -z, -y'
 16 'x, z, y'
 17 'y, -x, -z'
 18 'y, -z, -x'
 19 'y, x, z'
 20 'y, z, x'
 21 'z, -x, -y'
 22 'z, -y, -x'
 23 'z, x, y'
 24 'z, y, x'
 25 'x, 1/2+y, 1/2+z'
 26 '-x, 1/2-y, 1/2+z'
 27 '-x, 1/2-z, 1/2+y'
 28 '-x, 1/2+y, 1/2-z'
 29 '-x, 1/2+z, 1/2-y'
 30 '-y, 1/2-x, 1/2+z'
 31 '-y, 1/2-z, 1/2+x'
 32 '-y, 1/2+x, 1/2-z'
 33 '-y, 1/2+z, 1/2-x'
 34 '-z, 1/2-x, 1/2+y'
 35 '-z, 1/2-y, 1/2+x'
 36 '-z, 1/2+x, 1/2-y'
 37 '-z, 1/2+y, 1/2-x'
 38 'x, 1/2-y, 1/2-z'
 39 'x, 1/2-z, 1/2-y'
 40 'x, 1/2+z, 1/2+y'
 41 'y, 1/2-x, 1/2-z'
 42 'y, 1/2-z, 1/2-x'
 43 'y, 1/2+x, 1/2+z'
 44 'y, 1/2+z, 1/2+x'
 45 'z, 1/2-x, 1/2-y'
 46 'z, 1/2-y, 1/2-x'
 47 'z, 1/2+x, 1/2+y'
 48 'z, 1/2+y, 1/2+x'
 49 '1/2+x, y, 1/2+z'
 50 '1/2-x, -y, 1/2+z'
 51 '1/2-x, -z, 1/2+y'
 52 '1/2-x, y, 1/2-z'
 53 '1/2-x, z, 1/2-y'
 54 '1/2-y, -x, 1/2+z'
 55 '1/2-y, -z, 1/2+x'
 56 '1/2-y, x, 1/2-z'
 57 '1/2-y, z, 1/2-x'
 58 '1/2-z, -x, 1/2+y'
 59 '1/2-z, -y, 1/2+x'
 60 '1/2-z, x, 1/2-y'
 61 '1/2-z, y, 1/2-x'
 62 '1/2+x, -y, 1/2-z'
 63 '1/2+x, -z, 1/2-y'
 64 '1/2+x, z, 1/2+y'
 65 '1/2+y, -x, 1/2-z'
 66 '1/2+y, -z, 1/2-x'
 67 '1/2+y, x, 1/2+z'
 68 '1/2+y, z, 1/2+x'
 69 '1/2+z, -x, 1/2-y'
 70 '1/2+z, -y, 1/2-x'
 71 '1/2+z, x, 1/2+y'
 72 '1/2+z, y, 1/2+x'
 73 '1/2+x, 1/2+y, z'
 74 '1/2-x, 1/2-y, z'
 75 '1/2-x, 1/2-z, y'
 76 '1/2-x, 1/2+y, -z'
 77 '1/2-x, 1/2+z, -y'
 78 '1/2-y, 1/2-x, z'
 79 '1/2-y, 1/2-z, x'
 80 '1/2-y, 1/2+x, -z'
 81 '1/2-y, 1/2+z, -x'
 82 '1/2-z, 1/2-x, y'
 83 '1/2-z, 1/2-y, x'
 84 '1/2-z, 1/2+x, -y'
 85 '1/2-z, 1/2+y, -x'
 86 '1/2+x, 1/2-y, -z'
 87 '1/2+x, 1/2-z, -y'
 88 '1/2+x, 1/2+z, y'
 89 '1/2+y, 1/2-x, -z'
 90 '1/2+y, 1/2-z, -x'
 91 '1/2+y, 1/2+x, z'
 92 '1/2+y, 1/2+z, x'
 93 '1/2+z, 1/2-x, -y'
 94 '1/2+z, 1/2-y, -x'
 95 '1/2+z, 1/2+x, y'
 96 '1/2+z, 1/2+y, x'

# Atomic positions taken from type-defining entry

loop_
 _atom_type_symbol
 Pd
 In
 La
loop_
 _atom_site_label
 _atom_site_type_symbol
 _atom_site_symmetry_multiplicity
 _atom_site_Wyckoff_symbol
 _atom_site_fract_x
 _atom_site_fract_y
 _atom_site_fract_z
 _atom_site_occupancy
Pd1 Pd 96 i 0.01816 0.1369 0.2266 0.652
Pd2 Pd 96 i 0.01855 0.1222 0.2045 0.336
In1A In 48 h 0.04297 0.04297 0.15087 0.596437
Pd1B Pd 48 h 0.04297 0.04297 0.15087 0.080563
In2A In 48 h 0.04397 0.04397 0.11 0.284563
Pd2B Pd 48 h 0.04397 0.04397 0.11 0.038437
In3A In 48 h 0.10226 0.10226 0.75266 0.881
Pd3B Pd 48 h 0.10226 0.10226 0.75266 0.119
In4A In 48 h 0.11123 0.11123 0.2968 0.881
Pd4B Pd 48 h 0.11123 0.11123 0.2968 0.119
In5A In 48 h 0.14783 0.14783 0.50678 0.881
Pd5B Pd 48 h 0.14783 0.14783 0.50678 0.119
In6A In 24 g 0.08498 0.25 0.25 0.881
Pd6B Pd 24 g 0.08498 0.25 0.25 0.119
La1 La 24 g 0.56596 0.25 0.25 1
La2 La 24 f 0.30135 0 0 1
La3 La 16 e 0.15468 0.15468 0.15468 1
In7A In 16 e 0.29605 0.29605 0.29605 0.881
Pd7B Pd 16 e 0.29605 0.29605 0.29605 0.119
Pd3 Pd 16 e 0.42548 0.42548 0.42548 0.988
In8A In 16 e 0.55139 0.55139 0.55139 0.881
Pd8B Pd 16 e 0.55139 0.55139 0.55139 0.119
Pd4 Pd 16 e 0.62624 0.62624 0.62624 0.988
In9A In 16 e 0.6979 0.6979 0.6979 0.881
Pd9B Pd 16 e 0.6979 0.6979 0.6979 0.119
Pd5 Pd 16 e 0.82149 0.82149 0.82149 0.988
La4 La 16 e 0.90456 0.90456 0.90456 1
M10A In 4 a 0 0 0 0.881
M10B Pd 4 a 0 0 0 0.119


_exptl_crystal_colour                    ?
_exptl_crystal_density_meas              ?
_exptl_crystal_density_diffrn            8.97
_cell_measurement_temperature            ?
_cell_measurement_radiation              'X-rays, Mo Ka'
_cell_measurement_reflns_used            ?
_diffrn_ambient_temperature              ?
_diffrn_measurement_device               'automatic diffractometer'
_diffrn_measurement_device_type          ?
_diffrn_radiation_type                   ?
_diffrn_reflns_number                    ?
_exptl_absorpt_coefficient_mu            ?
_exptl_absorpt_correction_type           ?
_computing_structure_solution            ?
_refine_ls_number_parameters             ?
_refine_ls_number_reflns                 ?
_refine_ls_R_factor_gt                   ?
_refine_ls_wR_factor_gt                  ?

# End of data set 1031031

File: tests/cifs/format_label/symbolic_atom_label_type_mixed/1633288.cif
##############################################################################
#                                                                            #
# Co-Dy-Ga         # Dy4Co3Ga16                                    # 1633288 #
#                                                                            #
##############################################################################
#                                                                            #
#                           Pearson's Crystal Data                           #
#      Crystal Structure Database for Inorganic Compounds (on DVD)           #
#                              Release 2023/24                               #
#                  Editors: Pierre Villars and Karin Cenzual                 #
#                                                                            #
#   Copyright (c) ASM International & Material Phases Data System (MPDS),    #
# Switzerland & National Institute for Materials Science (NIMS), Japan, 2023 #
#                   All rights reserved. Version 2023.07                     #
#                                                                            #
#   This copy of Pearson's Crystal Data is licensed to:                      #
#   Hunter College - City University of New York                             #
#                                                                            #
##############################################################################

data_1633288
_audit_creation_date                     2024-02-24
_audit_creation_method
;
Pearson's Crystal Data browser
;
#_database_code_PCD                      1633288
_database_code_PDF                       04-018-2949

# Entry summary

_chemical_formula_structural             'Dy~4~ Co~3~ Ga~16~'
_chemical_formula_sum                    'Co3 Dy4 Ga16'
_chemical_name_mineral                   ?
_chemical_compound_source                ?
_chemical_name_structure_type            Sm~4~Co~3~Ga~16~,tP23,123
_chemical_formula_weight                 1942.3

# Bibliographic data

_publ_section_title
;
Rare-earth cobalt gallides RE~4~Co~3~Ga~16~ (RE= Gd-Er, Y): Self-interstitial derivatives of RE~2~CoGa~8~
;
_journal_coden_ASTM                      EJICFO
_journal_name_full                       'Eur. J. Inorg. Chem.'
_journal_year                            2011
_journal_volume                          ?
_journal_page_first                      3896
_journal_page_last                       3903
_journal_language                        English
loop_
 _publ_author_name
 _publ_author_address
'Slater B.R.'
;
Alberta University (U of A)
Department of Chemistry
Edmonton
Canada
;
'Bie H.'
;
Alberta University (U of A)
Department of Chemistry
Edmonton
Canada
;
'Gaultois M.W.'
;
Alberta University (U of A)
Department of Chemistry
Edmonton
Canada
;
'Stoyko S.S.'
;
Alberta University (U of A)
Department of Chemistry
Edmonton
Canada
;
'Mar A.'
;
Alberta University (U of A)
Department of Chemistry
Edmonton
Canada
;

# Standardized crystallographic data

_cell_length_a                           5.994
_cell_length_b                           5.994
_cell_length_c                           11.0143
_cell_angle_alpha                        90
_cell_angle_beta                         90
_cell_angle_gamma                        90
_cell_volume                             395.7
_cell_formula_units_Z                    1
_space_group_IT_number                   123
_space_group_name_H-M_alt                'P 4/m m m'
loop_
 _space_group_symop_id
 _space_group_symop_operation_xyz
 1 'x, y, z'
 2 '-x, -y, -z'
 3 '-x, -y, z'
 4 '-x, y, -z'
 5 '-x, y, z'
 6 '-y, -x, -z'
 7 '-y, -x, z'
 8 '-y, x, -z'
 9 '-y, x, z'
 10 'x, -y, -z'
 11 'x, -y, z'
 12 'x, y, -z'
 13 'y, -x, -z'
 14 'y, -x, z'
 15 'y, x, -z'
 16 'y, x, z'
loop_
 _atom_type_symbol
 Ga
 Dy
 Co
loop_
 _atom_site_label
 _atom_site_type_symbol
 _atom_site_symmetry_multiplicity
 _atom_site_Wyckoff_symbol
 _atom_site_fract_x
 _atom_site_fract_y
 _atom_site_fract_z
 _atom_site_occupancy
 Ga1 Ga 8 r 0.252 0.252 0.3836 1
 Ga2 Ga 4 j 0.282 0.282 0 1
 RE Dy 4 i 0 0.5 0.1935 1
 Ga3 Ga 2 h 0.5 0.5 0.201 1
 Ga4 Ga 2 g 0 0 0.223 1
 Co1 Co 2 e 0 0.5 0.5 1
 Co2 Co 1 a 0 0 0 1


_exptl_crystal_colour                    ?
_exptl_crystal_density_meas              ?
_exptl_crystal_density_diffrn            8.15
_cell_measurement_temperature            ?
_cell_measurement_radiation              'X-rays, Cu Ka1'
_cell_measurement_wavelength             1.54051
_pd_proc_wavelength                      1.54051
_cell_measurement_reflns_used            ?
_diffrn_ambient_temperature              ?
_diffrn_measurement_device               'automatic diffractometer'
_diffrn_measurement_device_type          INEL
_diffrn_radiation_type                   'X-rays, Cu Ka1'
_diffrn_radiation_wavelength             1.54051
_diffrn_reflns_number                    ?
_diffrn_reflns_theta_min                 5
_diffrn_reflns_theta_max                 50
_pd_proc_2theta_range_min                10
_pd_proc_2theta_range_max                100
_exptl_absorpt_coefficient_mu            151.63
_exptl_absorpt_correction_type           ?
_computing_structure_solution            'starting values from the literature'
_refine_ls_number_parameters             ?
_refine_ls_number_reflns                 ?
_refine_ls_R_factor_gt                   ?
_refine_ls_wR_factor_gt                  ?
_pd_proc_ls_proof_R_factor               0.021
_pd_proc_ls_proof_wR_factor              0.028
_refine_ls_R_I_factor                    0.095

# End of data set 1633288

File: tests/cifs/format_label/symbolic_atom_label_type_mixed/381111.cif
##############################################################################
#                                                                            #
# Ga-Ni-U          # UNi2.6Ga2.4                                   #  381111 #
#                                                                            #
##############################################################################
#                                                                            #
#                           Pearson's Crystal Data                           #
#      Crystal Structure Database for Inorganic Compounds (on DVD)           #
#                              Release 2023/24                               #
#                  Editors: Pierre Villars and Karin Cenzual                 #
#                                                                            #
#   Copyright (c) ASM International & Material Phases Data System (MPDS),    #
# Switzerland & National Institute for Materials Science (NIMS), Japan, 2023 #
#                   All rights reserved. Version 2023.07                     #
#                                                                            #
#   This copy of Pearson's Crystal Data is licensed to:                      #
#   Hunter College - City University of New York                             #
#                                                                            #
##############################################################################

data_381111
_audit_creation_date                     2024-02-24
_audit_creation_method
;
Pearson's Crystal Data browser
;
#_database_code_PCD                      381111
_database_code_PDF                       04-019-8007

# Entry summary

_chemical_formula_structural             'U Ni~2.6~ Ga~2.4~'
_chemical_formula_sum                    'Ga2.42 Ni2.58 U'
_chemical_name_mineral                   ?
_chemical_compound_source                ?
_chemical_name_structure_type            U(Ni~0.52~Ga~0.48~)~5~,oS12,65
_chemical_formula_weight                 558.0

# Bibliographic data

_publ_section_title
;
U(Ni~1-x~Ga~x~)~5~ novel compounds with CaCu~5~-type: crystal structure and magnetism
;
_journal_coden_ASTM                      JMMMDC
_journal_name_full                       'J. Magn. Magn. Mater.'
_journal_year                            1995
_journal_volume                          139
_journal_page_first                      23
_journal_page_last                       32
_journal_language                        English
loop_
 _publ_author_name
 _publ_author_address
'Zelinskii A.V.'
;
Vienna University
Institut fur Physikalische Chemie
Vienna
Austria
;
'Grin Y.'
;
Vienna University
Institut fur Physikalische Chemie
Vienna
Austria
;
'Hiebl K.'
;
Vienna University
Institut fur Physikalische Chemie
Vienna
Austria
;
'Rogl P.'
;
Vienna University
Institut fur Physikalische Chemie
Vienna
Austria
;
'Noel H.'
;
Rennes I University
Laboratoire de Chimie du Solide et Inorganique Moleculaire (LCSIM)
Rennes
France
;
'Hilscher G.'
;
Vienna University of Technology
Institut fur Experimentalphysik
Vienna
Austria
;
'Schaudy G.'
;
Vienna University of Technology
Institut fur Experimentalphysik
Vienna
Austria
;

# Standardized crystallographic data

_cell_length_a                           5.0743
_cell_length_b                           8.8371
_cell_length_c                           4.0734
_cell_angle_alpha                        90
_cell_angle_beta                         90
_cell_angle_gamma                        90
_cell_volume                             182.7
_cell_formula_units_Z                    2
_space_group_IT_number                   65
_space_group_name_H-M_alt                'C m m m'
loop_
 _space_group_symop_id
 _space_group_symop_operation_xyz
 1 'x, y, z'
 2 '-x, -y, -z'
 3 '-x, -y, z'
 4 '-x, y, -z'
 5 '-x, y, z'
 6 'x, -y, -z'
 7 'x, -y, z'
 8 'x, y, -z'
 9 '1/2+x, 1/2+y, z'
 10 '1/2-x, 1/2-y, -z'
 11 '1/2-x, 1/2-y, z'
 12 '1/2-x, 1/2+y, -z'
 13 '1/2-x, 1/2+y, z'
 14 '1/2+x, 1/2-y, -z'
 15 '1/2+x, 1/2-y, z'
 16 '1/2+x, 1/2+y, -z'
loop_
 _atom_type_symbol
 Ni
 Ga
 U
loop_
 _atom_site_label
 _atom_site_type_symbol
 _atom_site_symmetry_multiplicity
 _atom_site_Wyckoff_symbol
 _atom_site_fract_x
 _atom_site_fract_y
 _atom_site_fract_z
 _atom_site_occupancy
 NG1A Ni 4 j 0 0.172 0.5 0.88(1)
 NG1B Ga 4 j 0 0.172 0.5 0.12(1)
 NG2A Ga 4 e 0.25 0.25 0 0.59(6)
 NG2B Ni 4 e 0.25 0.25 0 0.41(6)
 U U 2 c 0.5 0 0.5 1
 Ga Ga 2 a 0 0 0 1


_exptl_crystal_colour                    ?
_exptl_crystal_density_meas              ?
_exptl_crystal_density_diffrn            10.15
_cell_measurement_temperature            ?
_cell_measurement_radiation              'X-rays, Cu Ka'
_cell_measurement_reflns_used            ?
_diffrn_ambient_temperature              ?
_diffrn_measurement_device               'automatic diffractometer'
_diffrn_measurement_device_type          ?
_diffrn_radiation_type                   'X-rays, Cu Ka'
_diffrn_reflns_number                    ?
_exptl_absorpt_coefficient_mu            ?
_exptl_absorpt_correction_type           ?
_computing_structure_solution            'starting values from the literature'
_refine_ls_number_parameters             ?
_refine_ls_number_reflns                 ?
_refine_ls_R_factor_gt                   ?
_refine_ls_wR_factor_gt                  ?
_pd_proc_ls_proof_R_factor               0.1403
_pd_proc_ls_proof_wR_factor              0.0606
_refine_ls_R_I_factor                    ?

# End of data set 381111
