Repository: bobleesj/cif-filter-copy

# CIF Cleaner
Interactive and codeless program for sorting, pre-processing, sorting CIF (Crystallographic Information File) files

## Overview
This Python toolkit provides a set of tools for processing Crystallographic Information File (CIF) files. It allows for moving files based on unsupported formats, unreasonable distances, and specific tags, copying files based on atomic occupancy and mixing, retrieving file information, and checking CIF folder content against an Excel file.

When you run `python main.py`, a prompt below will appear. 
```
Welcome! Please choose an option to proceed:
[1] Move files based on unsupported CIF format
[2] Move files based on unreasonable distance
[3] Move files based on tags
[4] Move files based on supercell atom count
[5] Copy files based on atomic occupancy and mixing
[6] Get file info in the folder
[7] Check CIF folder content against Excel file
Enter your choice (1-7): 
```

No need to import packages or *write a line of code*. One can simply drag and drop CIF files to have all the features below.

## Features
- **Move Unsupported CIF Files:** Relocate CIF files that do not comply with the expected format.
- **Move CIF Files Based on Distance:** Relocate CIF files containing unreasonable distances between atoms.
- **Move CIF Files Based on Tags:** Relocate CIF files based on specific tags.
- **Copy Files Based on Atomic Occupancy and Mixing:** Copy CIF files that meet criteria for atomic occupancy and atomic mixing.
- **Get File Info:** Retrieve information from CIF files within a folder.
- **Excel Integration:** Check CIF folder content against an Excel file for missing entries.

## Tutorial
> If you are new to Conda (Python package manager), I have written a tutorial for you here [Intro to Python package manager for beginners (Ft. Conda with Cheatsheet](https://bobleesj.github.io/tutorial/2024/02/26/intro-to-python-package-manager.html).

## Test

```
python -m pytest           
```

README is to be updated once the code becomes more robust. If you have any further suggestions or ideas, please feel free to make an issue. If you have any questions, please feel free to send me an email at sl5400@columbia.edu

File: tests/cifs/format_label/1043022.cif
##############################################################################
#                                                                            #
# Pt-Si-U          # U3Pt12Si4                                     # 1043022 #
#                                                                            #
##############################################################################
#                                                                            #
#                           Pearson's Crystal Data                           #
#      Crystal Structure Database for Inorganic Compounds (on DVD)           #
#                              Release 2023/24                               #
#                  Editors: Pierre Villars and Karin Cenzual                 #
#                                                                            #
#   Copyright (c) ASM International & Material Phases Data System (MPDS),    #
# Switzerland & National Institute for Materials Science (NIMS), Japan, 2023 #
#                   All rights reserved. Version 2023.07                     #
#                                                                            #
#   This copy of Pearson's Crystal Data is licensed to:                      #
#   Hunter College - City University of New York                             #
#                                                                            #
##############################################################################

data_1043022
_audit_creation_date                     2024-02-25
_audit_creation_method
;
Pearson's Crystal Data browser
;
#_database_code_PCD                      1043022
_database_code_PDF                       04-024-0468

# Entry summary

_chemical_formula_structural             'U~3~ Pt~12~ Si~4~'
_chemical_formula_sum                    'Pt11.92 Si3.69 U3'
_chemical_name_mineral                   ?
_chemical_compound_source                ?
_chemical_name_structure_type            U~3~Co~11.66~Ge~4~,hP40,194
_chemical_formula_weight                 3167.5

# Bibliographic data

_publ_section_title
;
U~3~Pt~12~Si~4~: Structural and physical properties of a new uranium-platinum-silicon ternary compound
;
_journal_coden_ASTM                      SSPOC3
_journal_name_full                       'Solid State Phenom.'
_journal_year                            2017
_journal_volume                          257
_journal_page_first                      86
_journal_page_last                       91
_journal_language                        English
loop_
 _publ_author_name
 _publ_author_address
'Brisset N.'
;
National Center for Scientific Research (CNRS)
Institut des Sciences Chimiques de Rennes (ISCR)
Rennes
France
;
'Chajewski G.'
;
Polish Academy of Sciences (PAN)
W. Trzebiatowski Institute of Low Temperature and Structure Research
Wroclaw
Poland
;
'Pikul A.'
;
Polish Academy of Sciences (PAN)
W. Trzebiatowski Institute of Low Temperature and Structure Research
Wroclaw
Poland
;
'Tougait O.'
;
Lille University of Science and Technology (USTL)
Laboratoire de Catalyse et de Chimie du Solide
Villeneuve d'Ascq
France
;
'Pasturel M.'
;
National Center for Scientific Research (CNRS)
Institut des Sciences Chimiques de Rennes (ISCR)
Rennes
France
;

# Standardized crystallographic data

_cell_length_a                           8.7267
_cell_length_b                           8.7267
_cell_length_c                           9.3385
_cell_angle_alpha                        90
_cell_angle_beta                         90
_cell_angle_gamma                        120
_cell_volume                             615.9
_cell_formula_units_Z                    2
_space_group_IT_number                   194
_space_group_name_H-M_alt                'P 63/m m c'
loop_
 _space_group_symop_id
 _space_group_symop_operation_xyz
 1 'x, y, z'
 2 '-x+y, -x, 1/2-z'
 3 '-x+y, -x, z'
 4 '-x+y, y, 1/2-z'
 5 '-x+y, y, z'
 6 '-x, -x+y, -z'
 7 '-x, -x+y, 1/2+z'
 8 '-x, -y, -z'
 9 '-x, -y, 1/2+z'
 10 '-y, -x, 1/2-z'
 11 '-y, -x, z'
 12 '-y, x-y, 1/2-z'
 13 '-y, x-y, z'
 14 'x, x-y, 1/2-z'
 15 'x, x-y, z'
 16 'x, y, 1/2-z'
 17 'x-y, -y, -z'
 18 'x-y, -y, 1/2+z'
 19 'x-y, x, -z'
 20 'x-y, x, 1/2+z'
 21 'y, -x+y, -z'
 22 'y, -x+y, 1/2+z'
 23 'y, x, -z'
 24 'y, x, 1/2+z'
loop_
 _atom_type_symbol
 Pt
 U
 Si
loop_
 _atom_site_label
 _atom_site_type_symbol
 _atom_site_symmetry_multiplicity
 _atom_site_Wyckoff_symbol
 _atom_site_fract_x
 _atom_site_fract_y
 _atom_site_fract_z
 _atom_site_occupancy
 Pt5 Pt 12 k 0.1597 0.3194 0.5805 1
 U1 U 6 h 0.1929 0.3858 0.25 1
 Pt4 Pt 6 h 0.5544 0.1088 0.25 1
 Si,Pt6A Si 6 g 0.5 0 0 0.95(1)
 Si,Pt6B Pt 6 g 0.5 0 0 0.05(1)
 Pt3 Pt 4 f 0.333333 0.666667 0.0265 1
 Si7 Si 4 e 0 0 0.01 0.42
 Pt2 Pt 2 b 0 0 0.25 0.77


_exptl_crystal_colour                    ?
_exptl_crystal_density_meas              ?
_exptl_crystal_density_diffrn            17.08
_cell_measurement_temperature            ?
_cell_measurement_radiation              X-rays
_cell_measurement_reflns_used            ?
_diffrn_ambient_temperature              ?
_diffrn_measurement_device               'automatic diffractometer'
_diffrn_measurement_device_type          ?
_diffrn_radiation_type                   X-rays
_diffrn_reflns_number                    ?
_exptl_absorpt_coefficient_mu            ?
_exptl_absorpt_correction_type           ?
_computing_structure_solution            'starting values from the literature'
_refine_ls_number_parameters             23
_refine_ls_number_reflns                 ?
_refine_ls_R_factor_gt                   ?
_refine_ls_wR_factor_gt                  ?
_pd_proc_ls_proof_R_factor               0.171
_pd_proc_ls_proof_wR_factor              0.199
_refine_ls_R_I_factor                    0.0377

# End of data set 1043022
